Repository: AyushChauhan9389/Shape-Memory-Alloy-Dataset

File: Combined_SMA_Dataset.csv (part 1 of 113)
Source_Directory,Alloy_Type,Authors,Source,Title,Year,composition,Ag (at.%),Al (at.%),Au (at.%),Cd (at.%),Co (at.%),Cu (at.%),Fe (at.%),Hf (at.%),Mn (at.%),Nb (at.%),Ni (at.%),Pd (at.%),Pt (at.%),Ru (at.%),Si (at.%),Ta (at.%),Ti (at.%),Zn (at.%),Zr (at.%),Austenite Finish Temperature - AF - (°C),Austenite Start Temperature - AS - (°C),Martensite Finish Temperature - MF - (°C),Martensite Start Temperature - MS - (°C),Cooling Rate (°C/min),Heating Rate (°C/min),Calculated Density (g/cm^3),Thermal transformation span (TSPAN) - (AF-MF) - (°C)
AF_MF_ALL,NiTi,Y. F. Zheng; B. B. Zhang; B. L. Wang; Y. B. Wang; L. Li; Q. B. Yang and L. S. Cui,Acta Biomaterialia,Introduction of antibacterial function into biomedical TiNi shape memory alloy by the addition of element Ag,2011.0,Ni50.0Ti50.0 %,,,,,,,,,,,50.0,,,,,,50.0,,,96.0,,45.0,,,,,
AF_MF_ALL,NiTi,M. Bitzer; M. Bram; H. Buchkremer and D. Stöver,Journal of materials engineering and performance,Phase transformation behavior of hot isostatically pressed NiTi-X (X= Ag; Nb; W) alloys for functional engineering applications,2012.0,Ni50.8Ti49.2 %,,,,,,,,,,,50.8,,,,,,49.2,,,28.0,,-26.0,,,,,
AF_MF_ALL,NiTi,O. Mercier; E. Torok and B. Tirbonod,International Conference on Martensitic Transformations,Internal friction peaks associated with the martensitic phase transformation of NiTi and NiTiCu alloys,1979.0,Ni49.9Ti50.1 %,,,,,,,,,,,49.9,,,,,,50.1,,,62.0,,18.0,,,,,
AF_MF_ALL,NiTi,Y. Furuya; M. Matsumoto; H. S. Kimura and T. Masumoto,Materials Science and Engineering: A,Thermoelastic phase transformation of Melt Spun Ti50Ni50−xCux (x = 0–20 at.%) ribbons,1991.0,Ni50.0Ti50.0 %,,,,,,,,,,,50.0,,,,,,50.0,,,82.0,,32.0,,,,,
AF_MF_ALL,NiTi,T. Hashinaga; S. Miyazaki; T. Ueki and H. Horikawa,Journal de Physique IV,Transformation and deformation behavior in sputter-deposited Ti-Ni-Cu thin films,1995.0,Ni48.7Ti51.3 %,,,,,,,,,,,48.7,,,,,,51.3,,,89.0,,55.0,,,,,
AF_MF_ALL,NiTi,T. Hashinaga; S. Miyazaki; T. Ueki and H. Horikawa,Journal de Physique IV,Transformation and deformation behavior in sputter-deposited Ti-Ni-Cu thin films,1995.0,Ni48.7Ti51.3 %,,,,,,,,,,,48.7,,,,,,51.3,,,120.0,,53.0,,,,,
AF_MF_ALL,NiTi,T. Hashinaga; S. Miyazaki; T. Ueki and H. Horikawa,Journal de Physique IV,Transformation and deformation behavior in sputter-deposited Ti-Ni-Cu thin films,1995.0,Ni48.7Ti51.3 %,,,,,,,,,,,48.7,,,,,,51.3,,,107.0,,51.0,,,,,
AF_MF_ALL,NiTi,T. Hashinaga; S. Miyazaki; T. Ueki and H. Horikawa,Journal de Physique IV,Transformation and deformation behavior in sputter-deposited Ti-Ni-Cu thin films,1995.0,Ni48.7Ti51.3 %,,,,,,,,,,,48.7,,,,,,51.3,,,107.0,,50.0,,,,,
AF_MF_ALL,NiTi,B. Strnadel; S. Ohashi; H. Ohtsuka; T. Ishihara and S. Miyazaki,Materials Science and Engineering: A,Cyclic stress-strain characteristics of TiNi and TiNiCu shape memory alloys,1995.0,Ni50.0Ti50.0 %,,,,,,,,,,,50.0,,,,,,50.0,,,78.0,,-28.0,,,,,
AF_MF_ALL,NiTi,B. Strnadel; S. Ohashi; H. Ohtsuka; T. Ishihara and S. Miyazaki,Materials Science and Engineering: A,Cyclic stress-strain characteristics of TiNi and TiNiCu shape memory alloys,1995.0,Ni50.5Ti49.5 %,,,,,,,,,,,50.5,,,,,,49.5,,,53.0,,-78.0,,,,,
AF_MF_ALL,NiTi,B. Strnadel; S. Ohashi; H. Ohtsuka; T. Ishihara and S. Miyazaki,Materials Science and Engineering: A,Cyclic stress-strain characteristics of TiNi and TiNiCu shape memory alloys,1995.0,Ni50.9Ti49.1 %,,,,,,,,,,,50.9,,,,,,49.1,,,45.0,,-116.0,,,,,
AF_MF_ALL,NiTi,S. Miyazaki; T. Hashinaga and A. Ishida,Thin Solid Films,Martensitic transformations in sputter-deposited Ti−Ni−Cu shape memory alloy thin films,1996.0,Ni48.7Ti51.3 %,,,,,,,,,,,48.7,,,,,,51.3,,,95.0,,54.0,,,,,
AF_MF_ALL,NiTi,S. F. Hsieh and S. K. Wu,Materials Characterization,A Study on Ternary Ti-rich TiNiZr Shape Memory Alloys,1998.0,Ni48.5Ti51.5 %,,,,,,,,,,,48.5,,,,,,51.5,,,107.0,,37.0,,,,,
AF_MF_ALL,NiTi,F. Gil and J. Planell,Journal of Biomedical Materials ReseVARh Part A,Effect of copper addition on the superelastic behavior of Ni‐Ti shape memory alloys for orthodontic applications,1999.0,Ni55.8Ti44.2 %,,,,,,,,,,,55.8,,,,,,44.2,,,32.0,,16.0,,,,,
AF_MF_ALL,NiTi,F. Gil and J. Planell,Journal of Biomedical Materials ReseVARh Part A,Effect of copper addition on the superelastic behavior of Ni‐Ti shape memory alloys for orthodontic applications,1999.0,Ni62.4Ti37.6 %,,,,,,,,,,,62.4,,,,,,37.6,,,28.0,,-1.0,,,,,
AF_MF_ALL,NiTi,F. Gil and J. Planell,Journal of Biomedical Materials ReseVARh Part A,Effect of copper addition on the superelastic behavior of Ni‐Ti shape memory alloys for orthodontic applications,1999.0,Ni63.0Ti37.0 %,,,,,,,,,,,63.0,,,,,,37.0,,,16.0,,-13.0,,,,,
AF_MF_ALL,NiTi,F. Gil and J. Planell,Journal of Biomedical Materials ReseVARh Part A,Effect of copper addition on the superelastic behavior of Ni‐Ti shape memory alloys for orthodontic applications,1999.0,Ni64.6Ti35.4 %,,,,,,,,,,,64.6,,,,,,35.4,,,15.0,,-9.0,,,,,
AF_MF_ALL,NiTi,F. Gil and J. Planell,Journal of Biomedical Materials ReseVARh Part A,Effect of copper addition on the superelastic behavior of Ni‐Ti shape memory alloys for orthodontic applications,1999.0,Ni69.3Ti30.7 %,,,,,,,,,,,69.3,,,,,,30.7,,,28.0,,1.0,,,,,
AF_MF_ALL,NiTi,F. Gil and J. Planell,Journal of Biomedical Materials ReseVARh Part A,Effect of copper addition on the superelastic behavior of Ni‐Ti shape memory alloys for orthodontic applications,1999.0,Ni69.4Ti30.6 %,,,,,,,,,,,69.4,,,,,,30.6,,,27.0,,14.0,,,,,
AF_MF_ALL,NiTi,F. Gil and J. Planell,Journal of Biomedical Materials ReseVARh Part A,Effect of copper addition on the superelastic behavior of Ni‐Ti shape memory alloys for orthodontic applications,1999.0,Ni69.6Ti30.4 %,,,,,,,,,,,69.6,,,,,,30.4,,,26.0,,-5.0,,,,,
AF_MF_ALL,NiTi,S. Miyazaki and A. Ishida,Materials Science and Engineering: A,Martensitic transformation and shape memory behavior in sputter-deposited TiNi-base thin films,1999.0,Ni48.7Ti51.3 %,,,,,,,,,,,48.7,,,,,,51.3,,,118.0,,51.0,,,,,
AF_MF_ALL,NiTi,S. Miyazaki and A. Ishida,Materials Science and Engineering: A,Martensitic transformation and shape memory behavior in sputter-deposited TiNi-base thin films,1999.0,Ni48.7Ti51.3 %,,,,,,,,,,,48.7,,,,,,51.3,,,111.0,,50.0,,,,,
AF_MF_ALL,NiTi,S. Miyazaki and A. Ishida,Materials Science and Engineering: A,Martensitic transformation and shape memory behavior in sputter-deposited TiNi-base thin films,1999.0,Ni48.7Ti51.3 %,,,,,,,,,,,48.7,,,,,,51.3,,,107.0,,50.0,,,,,
AF_MF_ALL,NiTi,B. Winzek and E. Quandt,Zeitschrift für Metallkunde,Shape-memory Ti-Ni-X-films (X = Cu;Pd) under constraint,1999.0,Ni47.8Ti52.2 %,,,,,,,,,,,47.8,,,,,,52.2,,,75.0,,-3.0,,,,,
AF_MF_ALL,NiTi,M. Es-Souni; M. Es-Souni and H. F. Brandies,Biomaterials,On the transformation behaviour; mechanical properties and biocompatibility of two NiTi-based shape memory alloys,2001.0,Ni53.0Ti47.0 %,,,,,,,,,,,53.0,,,,,,47.0,,,33.0,,-59.0,,,,,
AF_MF_ALL,NiTi,J. Uchil; K. K. Mahesh and K. Ganesh Kumara,Journal of Materials Science,Dilatometric study of martensitic transformation in NiTiCu and NiTi shape memory alloys,2001.0,Ni50.03Ti49.97 %,,,,,,,,,,,50.03,,,,,,49.97,,,112.0,,59.0,,,,,
AF_MF_ALL,NiTi,J. Uchil; K. K. Mahesh and K. Ganesh Kumara,Journal of Materials Science,Dilatometric study of martensitic transformation in NiTiCu and NiTi shape memory alloys,2001.0,Ni50.03Ti49.97 %,,,,,,,,,,,50.03,,,,,,49.97,,,110.0,,53.0,,,,,
AF_MF_ALL,NiTi,J. Uchil; K. K. Mahesh and K. Ganesh Kumara,Journal of Materials Science,Dilatometric study of martensitic transformation in NiTiCu and NiTi shape memory alloys,2001.0,Ni50.03Ti49.97 %,,,,,,,,,,,50.03,,,,,,49.97,,,80.0,,52.0,,,,,
AF_MF_ALL,NiTi,J. Uchil; K. K. Mahesh and K. Ganesh Kumara,Journal of Materials Science,Dilatometric study of martensitic transformation in NiTiCu and NiTi shape memory alloys,2001.0,Ni50.03Ti49.97 %,,,,,,,,,,,50.03,,,,,,49.97,,,105.0,,48.0,,,,,
AF_MF_ALL,NiTi,J. Uchil; K. K. Mahesh and K. Ganesh Kumara,Journal of Materials Science,Dilatometric study of martensitic transformation in NiTiCu and NiTi shape memory alloys,2001.0,Ni50.03Ti49.97 %,,,,,,,,,,,50.03,,,,,,49.97,,,98.0,,46.0,,,,,
AF_MF_ALL,NiTi,M. Iijima; H. Ohno; I. Kawashima; K. Endo and I. Mizoguchi,Dental Materials,Mechanical behavior at different temperatures and stresses for superelastic nickel–titanium orthodontic wires having different transformation temperatures,2002.0,Ni50.7Ti49.3 %,,,,,,,,,,,50.7,,,,,,49.3,,,23.0,,0.0,,,,,
AF_MF_ALL,NiTi,Z. Feng; B. Gao; J. Wang; D. Qian and Y. Liu,Materials Science Forum,Influence of Zr Additions on Shape-Memory Effect and Mechanical Properties of Ni-Rich NiTi Alloys,2002.0,Ni50.6Ti49.4 %,,,,,,,,,,,50.6,,,,,,49.4,,,57.0,,4.0,,,,,
AF_MF_ALL,NiTi,H. Du and Y. Fu,Surface and Coatings Technology,Deposition and characterization of Ti1−x(Ni;Cu)x shape memory alloy thin films,2004.0,Ni49.7Ti50.3 %,,,,,,,,,,,49.7,,,,,,50.3,,,82.0,,60.0,,,,,
AF_MF_ALL,NiTi,L.L. Meisner; V.P. Sivokha,Physica B: Condensed Matter,The effect of applied stress on the shape memory behavior of TiNi-based alloys with different consequences of martensitic transformations,2004.0,Ni50.5Ti49.5 %,,,,,,,,,,,50.5,,,,,,49.5,,,48.0,,44.0,,,,,
AF_MF_ALL,NiTi,L.L. Meisner; V.P. Sivokha,Physica B: Condensed Matter,The effect of applied stress on the shape memory behavior of TiNi-based alloys with different consequences of martensitic transformations,2004.0,Ni50.5Ti49.5 %,,,,,,,,,,,50.5,,,,,,49.5,,,48.0,,35.0,,,,,
AF_MF_ALL,NiTi,L.L. Meisner; V.P. Sivokha,Physica B: Condensed Matter,The effect of applied stress on the shape memory behavior of TiNi-based alloys with different consequences of martensitic transformations,2004.0,Ni50.5Ti49.5 %,,,,,,,,,,,50.5,,,,,,49.5,,,45.0,,28.0,,,,,
AF_MF_ALL,NiTi,L.L. Meisner; V.P. Sivokha,Physica B: Condensed Matter,The effect of applied stress on the shape memory behavior of TiNi-based alloys with different consequences of martensitic transformations,2004.0,Ni50.5Ti49.5 %,,,,,,,,,,,50.5,,,,,,49.5,,,43.0,,18.0,,,,,
AF_MF_ALL,NiTi,L.L. Meisner; V.P. Sivokha,Physica B: Condensed Matter,The effect of applied stress on the shape memory behavior of TiNi-based alloys with different consequences of martensitic transformations,2004.0,Ni50.5Ti49.5 %,,,,,,,,,,,50.5,,,,,,49.5,,,40.0,,6.0,,,,,
AF_MF_ALL,NiTi,L.L. Meisner; V.P. Sivokha,Physica B: Condensed Matter,The effect of applied stress on the shape memory behavior of TiNi-based alloys with different consequences of martensitic transformations,2004.0,Ni50.5Ti49.5 %,,,,,,,,,,,50.5,,,,,,49.5,,,38.0,,6.0,,,,,
AF_MF_ALL,NiTi,L.L. Meisner; V.P. Sivokha,Physica B: Condensed Matter,The effect of applied stress on the shape memory behavior of TiNi-based alloys with different consequences of martensitic transformations,2004.0,Ni50.5Ti49.5 %,,,,,,,,,,,50.5,,,,,,49.5,,,31.0,,6.0,,,,,
AF_MF_ALL,NiTi,L.L. Meisner; V.P. Sivokha,Physica B: Condensed Matter,The effect of applied stress on the shape memory behavior of TiNi-based alloys with different consequences of martensitic transformations,2004.0,Ni50.5Ti49.5 %,,,,,,,,,,,50.5,,,,,,49.5,,,34.0,,5.0,,,,,
AF_MF_ALL,NiTi,L.L. Meisner; V.P. Sivokha,Physica B: Condensed Matter,The effect of applied stress on the shape memory behavior of TiNi-based alloys with different consequences of martensitic transformations,2004.0,Ni50.5Ti49.5 %,,,,,,,,,,,50.5,,,,,,49.5,,,30.0,,5.0,,,,,
AF_MF_ALL,NiTi,L.L. Meisner; V.P. Sivokha,Physica B: Condensed Matter,The effect of applied stress on the shape memory behavior of TiNi-based alloys with different consequences of martensitic transformations,2004.0,Ni50.5Ti49.5 %,,,,,,,,,,,50.5,,,,,,49.5,,,27.0,,5.0,,,,,
AF_MF_ALL,NiTi,R. Santamarta; E. Cesari; J. Pons and T. Goryczka,Metallurgical and Materials Transactions A,Shape memory properties of Ni-Ti based Melt Spun ribbons,2004.0,Ni50.0Ti50.0 %,,,,,,,,,,,50.0,,,,,,50.0,,,34.0,,-7.0,,,,,
AF_MF_ALL,NiTi,R. Santamarta; E. Cesari; J. Pons and T. Goryczka,Metallurgical and Materials Transactions A,Shape memory properties of Ni-Ti based Melt Spun ribbons,2004.0,Ni50.0Ti50.0 %,,,,,,,,,,,50.0,,,,,,50.0,,,22.0,,-7.0,,,,,
AF_MF_ALL,NiTi,R. Santamarta; E. Cesari; J. Pons and T. Goryczka,Metallurgical and Materials Transactions A,Shape memory properties of Ni-Ti based Melt Spun ribbons,2004.0,Ni50.0Ti50.0 %,,,,,,,,,,,50.0,,,,,,50.0,,,30.0,,-9.0,,,,,
AF_MF_ALL,NiTi,R. Santamarta; E. Cesari; J. Pons and T. Goryczka,Metallurgical and Materials Transactions A,Shape memory properties of Ni-Ti based Melt Spun ribbons,2004.0,Ni50.0Ti50.0 %,,,,,,,,,,,50.0,,,,,,50.0,,,27.0,,-11.0,,,,,
AF_MF_ALL,NiTi,A. Ishida; M. Sato and K. Ogawa,Philosophical Magazine Letters,Microstructure and shape-memory behavior of annealed Ti51.5Ni33.1Cu15.4 thin films,2006.0,Ni48.5Ti51.5 %,,,,,,,,,,,48.5,,,,,,51.5,,,136.0,,65.0,,,,,
AF_MF_ALL,NiTi,A. Ishida; M. Sato and K. Ogawa,Philosophical Magazine Letters,Microstructure and shape-memory behavior of annealed Ti51.5Ni33.1Cu15.4 thin films,2006.0,Ni48.5Ti51.5 %,,,,,,,,,,,48.5,,,,,,51.5,,,117.0,,61.0,,,,,
AF_MF_ALL,NiTi,A. Ishida; M. Sato and K. Ogawa,Philosophical Magazine Letters,Microstructure and shape-memory behavior of annealed Ti51.5Ni33.1Cu15.4 thin films,2006.0,Ni48.5Ti51.5 %,,,,,,,,,,,48.5,,,,,,51.5,,,81.0,,21.0,,,,,
AF_MF_ALL,NiTi,Y.-W. Kim; S.-H. Lee and T.-H. Nam,Physica Scripta,Microstructure modifications of Ti–Ni–Cu shape memory alloy strips fabricated by VAR melt overflow process,2007.0,Ni50.0Ti50.0 %,,,,,,,,,,,50.0,,,,,,50.0,,,62.0,,5.0,,,,,
AF_MF_ALL,NiTi,T.-h. Nam; J.-h. Lee; D.-w. Jung; C.-a. Yu; Y. Liu and Y.-w. Kim,Materials Science and Engineering: A,Transformation behaviour of Ti–Ni and Ti–Ni–Cu alloy ribbons with nano Ti2Ni particles,2007.0,Ni49.0Ti51.0 %,,,,,,,,,,,49.0,,,,,,51.0,,,62.0,,3.0,,,,,
AF_MF_ALL,NiTi,T.-h. Nam; J.-h. Lee; D.-w. Jung; C.-a. Yu; Y. Liu and Y.-w. Kim,Materials Science and Engineering: A,Transformation behaviour of Ti–Ni and Ti–Ni–Cu alloy ribbons with nano Ti2Ni particles,2007.0,Ni50.0Ti50.0 %,,,,,,,,,,,50.0,,,,,,50.0,,,67.0,,12.0,,,,,
AF_MF_ALL,NiTi,C. Grossmann; J. Frenzel; V. Sampath; T. Depka; A. Oppenkowski; C. Somsen; K. Neuking; W. Theisen and G. Eggeler,Materialwissenschaft und Werkstofftechnik,Processing and property assessment of NiTi and NiTiCu shape memory actuator springs,2008.0,Ni50.0Ti50.0 %,,,,,,,,,,,50.0,,,,,,50.0,,,106.0,,45.0,,,,,
AF_MF_ALL,NiTi,C. Grossmann; J. Frenzel; V. Sampath; T. Depka; A. Oppenkowski; C. Somsen; K. Neuking; W. Theisen and G. Eggeler,Materialwissenschaft und Werkstofftechnik,Processing and property assessment of NiTi and NiTiCu shape memory actuator springs,2008.0,Ni50.0Ti50.0 %,,,,,,,,,,,50.0,,,,,,50.0,,,109.0,,42.0,,,,,
AF_MF_ALL,NiTi,C. Grossmann; J. Frenzel; V. Sampath; T. Depka; A. Oppenkowski; C. Somsen; K. Neuking; W. Theisen and G. Eggeler,Materialwissenschaft und Werkstofftechnik,Processing and property assessment of NiTi and NiTiCu shape memory actuator springs,2008.0,Ni50.0Ti50.0 %,,,,,,,,,,,50.0,,,,,,50.0,,,105.0,,41.0,,,,,
AF_MF_ALL,NiTi,C. Grossmann; J. Frenzel; V. Sampath; T. Depka; A. Oppenkowski; C. Somsen; K. Neuking; W. Theisen and G. Eggeler,Materialwissenschaft und Werkstofftechnik,Processing and property assessment of NiTi and NiTiCu shape memory actuator springs,2008.0,Ni50.0Ti50.0 %,,,,,,,,,,,50.0,,,,,,50.0,,,103.0,,40.0,,,,,
AF_MF_ALL,NiTi,C. Grossmann; J. Frenzel; V. Sampath; T. Depka; A. Oppenkowski; C. Somsen; K. Neuking; W. Theisen and G. Eggeler,Materialwissenschaft und Werkstofftechnik,Processing and property assessment of NiTi and NiTiCu shape memory actuator springs,2008.0,Ni50.0Ti50.0 %,,,,,,,,,,,50.0,,,,,,50.0,,,100.0,,38.0,,,,,
AF_MF_ALL,NiTi,C. Grossmann; J. Frenzel; V. Sampath; T. Depka; A. Oppenkowski; C. Somsen; K. Neuking; W. Theisen and G. Eggeler,Materialwissenschaft und Werkstofftechnik,Processing and property assessment of NiTi and NiTiCu shape memory actuator springs,2008.0,Ni50.0Ti50.0 %,,,,,,,,,,,50.0,,,,,,50.0,,,104.0,,31.0,,,,,
AF_MF_ALL,NiTi,A. J. Muir Wood; S. Sanjabi; Y. Q. Fu; Z. H. Barber and T. W. Clyne,Surface and Coatings Technology,Nanoindentation of binary and ternary Ni–Ti-based shape memory alloy thin films,2008.0,Ni47.2Ti52.8 %,,,,,,,,,,,47.2,,,,,,52.8,,,70.0,,35.0,,,,,
AF_MF_ALL,NiTi,A. J. Muir Wood; S. Sanjabi; Y. Q. Fu; Z. H. Barber and T. W. Clyne,Surface and Coatings Technology,Nanoindentation of binary and ternary Ni–Ti-based shape memory alloy thin films,2008.0,Ni49.4Ti50.6 %,,,,,,,,,,,49.4,,,,,,50.6,,,85.0,,20.0,,,,,
AF_MF_ALL,NiTi,A. J. Muir Wood; S. Sanjabi; Y. Q. Fu; Z. H. Barber and T. W. Clyne,Surface and Coatings Technology,Nanoindentation of binary and ternary Ni–Ti-based shape memory alloy thin films,2008.0,Ni51.2Ti48.8 %,,,,,,,,,,,51.2,,,,,,48.8,,,20.0,,-50.0,,,,,
AF_MF_ALL,NiTi,C. Grossmann; J. Frenzel; V. Sampath; T. Depka and G. Eggeler,Metallurgical and Materials Transactions A,Elementary Transformation and Deformation Processes and the Cyclic Stability of NiTi and NiTiCu Shape Memory Spring Actuators,2009.0,Ni50.0Ti50.0 %,,,,,,,,,,,50.0,,,,,,50.0,,,101.0,,39.0,,,,,
AF_MF_ALL,NiTi,C. Grossmann; J. Frenzel; V. Sampath; T. Depka and G. Eggeler,Metallurgical and Materials Transactions A,Elementary Transformation and Deformation Processes and the Cyclic Stability of NiTi and NiTiCu Shape Memory Spring Actuators,2009.0,Ni50.0Ti50.0 %,,,,,,,,,,,50.0,,,,,,50.0,,,97.0,,22.0,,,,,
AF_MF_ALL,NiTi,C. Grossmann; J. Frenzel; V. Sampath; T. Depka and G. Eggeler,Metallurgical and Materials Transactions A,Elementary Transformation and Deformation Processes and the Cyclic Stability of NiTi and NiTiCu Shape Memory Spring Actuators,2009.0,Ni50.0Ti50.0 %,,,,,,,,,,,50.0,,,,,,50.0,,,95.0,,12.0,,,,,
AF_MF_ALL,NiTi,N. Okada; Y. Fujii; Y. Ishikawa; M. Onoda; H. Y. Kim and S. Miyazaki,Journal of the Japan Institute of Metals,Effect of Zr Content on Shape Memory Characteristics and Workability of Ti-Ni-Zr Alloy,2008.0,Ni49.5Ti50.5 %,,,,,,,,,,,49.5,,,,,,50.5,,,86.0,,61.0,,,,,
AF_MF_ALL,NiTi,C. J. Araújo; N. J. Silva; M. M. Silva and C. H. Gonzalez,Materials & Design,A comparative study of Ni–Ti and Ni–Ti–Cu shape memory alloy processed by plasma melting and injection molding,2011.0,Ni50.0Ti50.0 %,,,,,,,,,,,50.0,,,,,,50.0,,,70.0,,5.0,,,,,
AF_MF_ALL,NiTi,B. Ingale; W. Wei; P. Chang; Y. Kuo and S. Wu,Journal of Applied Physics,Anomalous transport and thermal properties of NiTi and with Cu and Fe-doped shape memory alloys near the martensitic transition,2011.0,Ni50.0Ti50.0 %,,,,,,,,,,,50.0,,,,,,50.0,,,71.0,,-33.0,,,,,
AF_MF_ALL,NiTi,S. Inoue; N. Sawada and T. Namazu,Vacuum,Effect of Zr content on mechanical properties of Ti–Ni–Zr shape memory alloy films prepared by dc magnetron sputtering,2009.0,Ni49.4Ti50.6 %,,,,,,,,,,,49.4,,,,,,50.6,,,75.0,,16.0,,,,,
AF_MF_ALL,NiTi,S. Inoue; N. Sawada and T. Namazu,Vacuum,Effect of Zr content on mechanical properties of Ti–Ni–Zr shape memory alloy films prepared by dc magnetron sputtering,2009.0,Ni49.4Ti50.6 %,,,,,,,,,,,49.4,,,,,,50.6,,,81.0,,19.0,,,,,
AF_MF_ALL,NiTi,A. Phukaoluan; A. Khantachawana; P. Kaewtathip; S. Dechkunakorn; N. Anuwongnukroh; P. Santiwong and J. Kajornchaiyakul,Applied Mechanics and Materials,Property improvement of TiNi by Cu addition for orthodontics applications,2011.0,Ni50.6Ti49.4 %,,,,,,,,,,,50.6,,,,,,49.4,,,32.0,,-31.0,,,,,
AF_MF_ALL,NiTi,A. Ishida; M. Sato and Z. Y. Gao,Journal of Alloys and Compounds,Properties and applications of TiNiCu shape-memory-alloy thin films,2013.0,Ni48.3Ti51.7 %,,,,,,,,,,,48.3,,,,,,51.7,,,99.0,,71.0,,,,,
AF_MF_ALL,NiTi,A. Ishida; M. Sato and Z. Y. Gao,Journal of Alloys and Compounds,Properties and applications of TiNiCu shape-memory-alloy thin films,2013.0,Ni48.3Ti51.7 %,,,,,,,,,,,48.3,,,,,,51.7,,,88.0,,63.0,,,,,
AF_MF_ALL,NiTi,A. Ishida; M. Sato and Z. Y. Gao,Journal of Alloys and Compounds,Properties and applications of TiNiCu shape-memory-alloy thin films,2013.0,Ni48.3Ti51.7 %,,,,,,,,,,,48.3,,,,,,51.7,,,80.0,,48.0,,,,,
AF_MF_ALL,NiTi,H.-j. Jiang; C.-b. Ke; S.-s. Cao; X. Ma and X.-p. Zhang,Transactions of Nonferrous Metals Society of China,Phase transformation and damping behavior of lightweight porous TiNiCu alloys fabricated by powder metallurgy process,2013.0,Ni50.0Ti50.0 %,,,,,,,,,,,50.0,,,,,,50.0,,,42.0,,-17.0,,,,,
AF_MF_ALL,NiTi,B. Ramachandran; R. Tang; P. Chang; Y. Kuo; C. Chien and S. Wu,Journal of Applied Physics,Cu-substitution effect on thermoelectric properties of the TiNi-based shape memory alloys,2013.0,Ni50.0Ti50.0 %,,,,,,,,,,,50.0,,,,,,50.0,,,69.0,,-28.0,,,,,
AF_MF_ALL,NiTi,Y.-w. Kim and E. Choi,Materials ReseVARh Bulletin,Effect of Cu addition on the martensitic transformation of powder metallurgy processed Ti–Ni alloys,2014.0,Ni50.0Ti50.0 %,,,,,,,,,,,50.0,,,,,,50.0,,,87.0,,21.0,,,,,
AF_MF_ALL,NiTi,Y.-w. Kim and E. Choi,Materials ReseVARh Bulletin,Effect of Cu addition on the martensitic transformation of powder metallurgy processed Ti–Ni alloys,2014.0,Ni50.0Ti50.0 %,,,,,,,,,,,50.0,,,,,,50.0,,,53.0,,10.0,,,,,
AF_MF_ALL,NiTi,M. Thomasová; H. Seiner; P. Sedlák; M. Frost; M. Ševčík; I. Szurman; R. Kocich; J. Drahokoupil; P. Šittner and M. Landa,Acta Materialia,Evolution of macroscopic elastic moduli of martensitic polycrystalline NiTi and NiTiCu shape memory alloys with pseudoplastic straining,2017.0,Ni50.5Ti49.5 %,,,,,,,,,,,50.5,,,,,,49.5,,,71.0,,25.0,,,,,
AF_MF_ALL,NiTi,Z. Pu; H. K. Tseng and K. Wu,International Society for Optical Engineering,Innovative system of high-temperature shape memory alloys,1994.0,Ni48.5Ti51.5 %,,,,,,,,,,,48.5,,,,,,51.5,,,20.0,,-50.0,,,,,
AF_MF_ALL,NiTi,Z. Pu; H. K. Tseng and K. Wu,International Society for Optical Engineering,Innovative system of high-temperature shape memory alloys,1994.0,Ni48.5Ti51.5 %,,,,,,,,,,,48.5,,,,,,51.5,,,88.0,,38.0,,,,,
AF_MF_ALL,NiTi,D. Angst; P. Thoma and M. Kao,Journal de Physique IV,The Effect of Hafnium Content on the Transformation Temperatures of Ni49Ti51-xHfx. Shape Memory Alloys,1995.0,Ni49.0Ti51.0 %,,,,,,,,,,,49.0,,,,,,51.0,,,47.0,,9.0,,,,,
AF_MF_ALL,NiTi,P. Olier; J. C. Brachet; J. L. Bechade; C. Foucher and G. Guenin,Journal de Physique IV,Investigation of Transformation Temperatures Microstructure and Shape Memory Properties of NiTi; NiTiZr and NiTiHf Alloys,1995.0,Ni50.0Ti50.0 %,,,,,,,,,,,50.0,,,,,,50.0,,,100.0,,45.0,,,,,
AF_MF_ALL,NiTi,K. H. Wu; Z. Pu; H. Tseng and F. S. Biancaniello,Shape Memory and Superelastic Technologies,The Shape Memory Effect of the NiTi-Hf High Temperature Shape Memory Alloy,1995.0,Ni48.6Ti51.4 %,,,,,,,,,,,48.6,,,,,,51.4,,,86.0,,26.0,,,,,
AF_MF_ALL,NiTi,K. H. Wu; Z. Pu; H. Tseng and F. S. Biancaniello,Shape Memory and Superelastic Technologies,The Shape Memory Effect of the NiTi-Hf High Temperature Shape Memory Alloy,1995.0,Ni48.6Ti51.4 %,,,,,,,,,,,48.6,,,,,,51.4,,,85.0,,20.0,,,,,
AF_MF_ALL,NiTi,S. M. Kornegay,,Influence of zirconium additions on nitinol shape memory phase stability; transformation temperatures; and thermo-mechanical properties,2016.0,Ni50.3Ti49.7 %,,,,,,,,,,,50.3,,,,,,49.7,,,65.0,,64.0,,,,,
AF_MF_ALL,NiTi,S. M. Kornegay,,Influence of zirconium additions on nitinol shape memory phase stability; transformation temperatures; and thermo-mechanical properties,2016.0,Ni50.3Ti49.7 %,,,,,,,,,,,50.3,,,,,,49.7,,,60.0,,42.0,,,,,
AF_MF_ALL,NiTi,S. M. Kornegay,,Influence of zirconium additions on nitinol shape memory phase stability; transformation temperatures; and thermo-mechanical properties,2016.0,Ni50.3Ti49.7 %,,,,,,,,,,,50.3,,,,,,49.7,,,58.0,,38.0,,,,,
AF_MF_ALL,NiTi,S. M. Kornegay,,Influence of zirconium additions on nitinol shape memory phase stability; transformation temperatures; and thermo-mechanical properties,2016.0,Ni50.3Ti49.7 %,,,,,,,,,,,50.3,,,,,,49.7,,,75.0,,20.0,,,,,
AF_MF_ALL,NiTi,S. M. Kornegay,,Influence of zirconium additions on nitinol shape memory phase stability; transformation temperatures; and thermo-mechanical properties,2016.0,Ni50.3Ti49.7 %,,,,,,,,,,,50.3,,,,,,49.7,,,38.0,,-20.0,,,,,
AF_MF_ALL,NiTi,S. M. Kornegay,,Influence of zirconium additions on nitinol shape memory phase stability; transformation temperatures; and thermo-mechanical properties,2016.0,Ni50.3Ti49.7 %,,,,,,,,,,,50.3,,,,,,49.7,,,30.0,,-22.0,,,,,
AF_MF_ALL,NiTi,S. M. Kornegay,,Influence of zirconium additions on nitinol shape memory phase stability; transformation temperatures; and thermo-mechanical properties,2016.0,Ni50.3Ti49.7 %,,,,,,,,,,,50.3,,,,,,49.7,,,-10.0,,-70.0,,,,,
AF_MF_ALL,NiTi,P. Olier; J. C. Brachet; J. L. Bechade; C. Foucher and G. Guenin,Journal de Physique IV,Investigation of Transformation Temperatures Microstructure and Shape Memory Properties of NiTi; NiTiZr and NiTiHf Alloys,1995.0,Ni50.0Ti50.0 %,,,,,,,,,,,50.0,,,,,,50.0,,,88.0,,38.0,,,,,
AF_MF_ALL,NiTi,P. E. Thoma; C. Zhang; J. J. Boehm and R. H. Zee,Journal de Physique IV ,The Effect of Hafnium Content and Cycling under an Applied Axial Stress on the Creep and Martensite Strain of NiTi Based Shape Memory Alloy Wires ,1997.0,Ni49.0Ti51.0 %,,,,,,,,,,,49.0,,,,,,51.0,,,146.0,,48.0,,,,,
AF_MF_ALL,NiTi,Z. Pu; H. Tseng and K. Wu,International Society for Optical Engineering,Martensite transformation and shape memory effect of NiTi-Zr high-temperature shape memory alloys,1995.0,Ni50.0Ti50.0 %,,,,,,,,,,,50.0,,,,,,50.0,,,146.0,,62.0,,,,,
AF_MF_ALL,NiTi,S. Kang; H.-J. Im and T.-H. Nam,Journal of the Korean Institute of Metals and Materials(South Korea),Effect of Hf-content on phase transformation behavior and microstructures of Ti-Ni-Hf shape memory alloys,1999.0,Ni50.0Ti50.0 %,,,,,,,,,,,50.0,,,,,,50.0,,,146.0,,48.0,,,,,
AF_MF_ALL,NiTi,T. Umale; D. Salas; B. Tomes; R. Arroyave and I. Karaman,Scripta Materialia,The effects of wide range of compositional changes on the martensitic transformation characteristics of NiTiHf shape memory alloys,2019.0,Ni49.8Ti50.2 %,,,,,,,,,,,49.8,,,,,,50.2,,,70.0,,35.0,,,,,
AF_MF_ALL,NiTi,Y. Xu; S. Shimizu; Y. Suzuki; K. Otsuka; T. Ueki; K. Mitose,Acta Materialia,Recovery and Recrystallization Processes in Ti-Pd-Ni High Temperature Shape Memory Alloys,1997.0,Ni50.0Ti50.0 %,,,,,,,,,,,50.0,,,,,,50.0,,,185.0,,54.0,,,,,
AF_MF_ALL,NiTi,K.C. Atli; I. Karaman; R.D. Noebe; D. Gaydosh ,Materials Science and Engineering A,The effect of training on two-way shape memory effect of binary NiTi and NiTi based ternary high temperature shape memory alloys,2013.0,Ni49.9Ti50.1 %,,,,,,,,,,,49.9,,,,,,50.1,,,121.0,,71.0,,,,,
AF_MF_ALL,NiTi,K.C. Atli; I. Karaman; R.D. Noebe; D. Gaydosh ,Materials Science and Engineering A,The effect of training on two-way shape memory effect of binary NiTi and NiTi based ternary high temperature shape memory alloys,2013.0,Ni49.9Ti50.1 %,,,,,,,,,,,49.9,,,,,,50.1,,,126.0,,69.0,,,,,
AF_MF_ALL,NiTi,K.C. Atli; I. Karaman; R.D. Noebe; D. Gaydosh ,Materials Science and Engineering A,The effect of training on two-way shape memory effect of binary NiTi and NiTi based ternary high temperature shape memory alloys,2013.0,Ni49.9Ti50.1 %,,,,,,,,,,,49.9,,,,,,50.1,,,125.0,,67.0,,,,,
AF_MF_ALL,NiTi,K.C. Atli; I. Karaman; R.D. Noebe; D. Gaydosh ,Materials Science and Engineering A,The effect of training on two-way shape memory effect of binary NiTi and NiTi based ternary high temperature shape memory alloys,2013.0,Ni49.9Ti50.1 %,,,,,,,,,,,49.9,,,,,,50.1,,,116.0,,64.0,,,,,
AF_MF_ALL,NiTi,K.C. Atli; I. Karaman; R.D. Noebe; D. Gaydosh ,Materials Science and Engineering A,The effect of training on two-way shape memory effect of binary NiTi and NiTi based ternary high temperature shape memory alloys,2013.0,Ni49.9Ti50.1 %,,,,,,,,,,,49.9,,,,,,50.1,,,108.0,,59.0,,,,,
AF_MF_ALL,NiTi,K.C. Atli; I. Karaman; R.D. Noebe; D. Gaydosh ,Materials Science and Engineering A,The effect of training on two-way shape memory effect of binary NiTi and NiTi based ternary high temperature shape memory alloys,2013.0,Ni49.9Ti50.1 %,,,,,,,,,,,49.9,,,,,,50.1,,,107.0,,59.0,,,,,
AF_MF_ALL,NiTi,P.G. Lindquist,PhD Thesis,Structure and transformation behavior of martensitic Ti - (Ni;Pd) and Ti - (Ni;Pt) alloys,1988.0,Ni50.0Ti50.0 %,,,,,,,,,,,50.0,,,,,,50.0,,,89.0,,15.0,,,,,
AF_MF_ALL,NiTi,K. M. Ibrahim; N. Elbagoury and Y. Fouad,Journal of Alloys and Compounds,Microstructure and martensitic transformation of cast TiNiSi shape memory alloys,2011.0,Ni49.0Ti51.0 %,,,,,,,,,,,49.0,,,,,,51.0,,,98.0,,43.0,,,,,
AF_MF_ALL,NiTi,V.V. Shastry; V.D. Divya; M.A. Azeem; A. Paul; D. Dye; U. Ramamurty,Acta Materialia,Combining indentation and diffusion couple techniques for combinatorial discovery of high temperature shape memory alloys,2013.0,Ni50.0Ti50.0 %,,,,,,,,,,,50.0,,,,,,50.0,,,106.0,,29.0,,,,,
AF_MF_ALL,NiTi,A. Liu; X. Meng; W. Cai and L. C. Zhao,Materials Science Forum,Effect of Ce addition on martensitic transformation behavior of TiNi shape memory alloys,2005.0,Ni50.0Ti50.0 %,,,,,,,,,,,50.0,,,,,,50.0,,,16.0,,-50.0,,,,,
AF_MF_ALL,NiTi,W. Cai; A. Liu; J. Sui and L. Zhao,Materials transactions,Effects of cerium addition on martensitic transformation and microstructure of Ti49. 3Ni50. 7 alloy,2006.0,Ni50.7Ti49.3 %,,,,,,,,,,,50.7,,,,,,49.3,,,-24.0,,-66.0,,,,,
AF_MF_ALL,NiTi,B. Winzek and E. Quandt,Zeitschrift für Metallkunde,Shape-memory Ti-Ni-X-films (X = Cu;Pd) under constraint,1999.0,Ni47.8Ti52.2 %,,,,,,,,,,,47.8,,,,,,52.2,,,75.0,,-3.0,,,,,
AF_MF_ALL,NiTi,B. Lin; K. Gall; H.J. Maier; R. Waldron,Acta Biomaterialia,Structure and thermomechanical behavior of NiTiPt shape memory alloy wires,2009.0,Ni51.0Ti49.0 %,,,,,,,,,,,51.0,,,,,,49.0,,,39.0,,25.0,,,,,
AF_MF_ALL,NiTi,B. Lin; K. Gall; H.J. Maier; R. Waldron,Acta Biomaterialia,Structure and thermomechanical behavior of NiTiPt shape memory alloy wires,2009.0,Ni51.0Ti49.0 %,,,,,,,,,,,51.0,,,,,,49.0,,,29.0,,15.0,,,,,
AF_MF_ALL,NiTi,B. Lin; K. Gall; H.J. Maier; R. Waldron,Acta Biomaterialia,Structure and thermomechanical behavior of NiTiPt shape memory alloy wires,2009.0,Ni51.0Ti49.0 %,,,,,,,,,,,51.0,,,,,,49.0,,,60.0,,-5.0,,,,,
AF_MF_ALL,NiTi,B. Lin; K. Gall; H.J. Maier; R. Waldron,Acta Biomaterialia,Structure and thermomechanical behavior of NiTiPt shape memory alloy wires,2009.0,Ni51.0Ti49.0 %,,,,,,,,,,,51.0,,,,,,49.0,,,37.0,,-9.0,,,,,
AF_MF_ALL,NiTi,A. L. Liu; N. N. Mao; J. W. Xu and W. Cai,Materials Science Forum,Investigation on Ce Addition on Microstructure and Martensitic Transformation of a Ti51Ni49 Shape Memory Alloy,2016.0,Ni49.0Ti51.0 %,,,,,,,,,,,49.0,,,,,,51.0,,,112.0,,60.0,,,,,
AF_MF_ALL,NiTi,A. L. Liu; Z. Y. Gao; L. Gao; W. Cai and Y. Wu,Journal of Alloys and Compounds,Effect of Dy addition on the microstructure and martensitic transformation of a Ni-rich TiNi shape memory alloy,2007.0,Ni50.7Ti49.3 %,,,,,,,,,,,50.7,,,,,,49.3,,,-24.0,,-66.0,,,,,
AF_MF_ALL,NiTi,O. Rios; R.D. Noebe; T. Biles; A. Garg; A. Palczer; D. Scheiman; H.J. Seifert; M. Kaufman,SPIE Proceedings,Characterization of Ternary NiTiPt High-Temperature Shape Memory Alloys,2005.0,Ni50.0Ti50.0 %,,,,,,,,,,,50.0,,,,,,50.0,,,86.0,,35.0,,,,,
AF_MF_ALL,NiTi,J. W. Xu; A. L. Liu; B. Y. Qian and W. Cai,Advanced Materials Research,Investigation on Microstructure and Phase Transformation of La Added Ti49. 3Ni50. 7 Shape Memory Alloy,2012.0,Ni50.7Ti49.3 %,,,,,,,,,,,50.7,,,,,,49.3,,,-24.0,,-66.0,,,,,
AF_MF_ALL,NiTi,C. Zhao; W. Li; S. Zhao; Y. Jin; X. Meng and Q. Hou,Vacuum,Effect of La addition on the microstructure and martensitic transformation of Ni-Ti-La alloys,2017.0,Ni50.0Ti50.0 %,,,,,,,,,,,50.0,,,,,,50.0,,,123.0,,47.0,,,,,
AF_MF_ALL,NiTi,P.G. Lindquist,PhD Thesis,Structure and transformation behavior of martensitic Ti - (Ni;Pd) and Ti - (Ni;Pt) alloys,1988.0,Ni50.0Ti50.0 %,,,,,,,,,,,50.0,,,,,,50.0,,,89.0,,15.0,,,,,
AF_MF_ALL,NiTi,M. Dovchinvanchig; C. Zhao; S. Zhao; X. Meng; Y. Jin and Y. Xing,Advances in Materials Science and Engineering,Effect of Nd addition on the microstructure and Martensitic transformation of Ni-Ti shape memory alloys,2014.0,Ni50.0Ti50.0 %,,,,,,,,,,,50.0,,,,,,50.0,,,106.0,,57.0,,,,,
AF_MF_ALL,NiTi,L.L. Meisner; V.P. Sivokha,Physica B: Condensed Matter,The effect of applied stress on the shape memory behavior of TiNi-based alloys with different consequences of martensitic transformations,2004.0,Ni50.5Ti49.5 %,,,,,,,,,,,50.5,,,,,,49.5,,,49.0,,-12.0,,,,,
AF_MF_ALL,NiTi,L.L. Meisner; V.P. Sivokha,Physica B: Condensed Matter,The effect of applied stress on the shape memory behavior of TiNi-based alloys with different consequences of martensitic transformations,2004.0,Ni50.5Ti49.5 %,,,,,,,,,,,50.5,,,,,,49.5,,,48.0,,44.0,,,,,
AF_MF_ALL,NiTi,L.L. Meisner; V.P. Sivokha,Physica B: Condensed Matter,The effect of applied stress on the shape memory behavior of TiNi-based alloys with different consequences of martensitic transformations,2004.0,Ni50.5Ti49.5 %,,,,,,,,,,,50.5,,,,,,49.5,,,48.0,,35.0,,,,,
AF_MF_ALL,NiTi,L.L. Meisner; V.P. Sivokha,Physica B: Condensed Matter,The effect of applied stress on the shape memory behavior of TiNi-based alloys with different consequences of martensitic transformations,2004.0,Ni50.5Ti49.5 %,,,,,,,,,,,50.5,,,,,,49.5,,,45.0,,28.0,,,,,
AF_MF_ALL,NiTi,L.L. Meisner; V.P. Sivokha,Physica B: Condensed Matter,The effect of applied stress on the shape memory behavior of TiNi-based alloys with different consequences of martensitic transformations,2004.0,Ni50.5Ti49.5 %,,,,,,,,,,,50.5,,,,,,49.5,,,43.0,,18.0,,,,,
AF_MF_ALL,NiTi,L.L. Meisner; V.P. Sivokha,Physica B: Condensed Matter,The effect of applied stress on the shape memory behavior of TiNi-based alloys with different consequences of martensitic transformations,2004.0,Ni50.5Ti49.5 %,,,,,,,,,,,50.5,,,,,,49.5,,,40.0,,6.0,,,,,
AF_MF_ALL,NiTi,L.L. Meisner; V.P. Sivokha,Physica B: Condensed Matter,The effect of applied stress on the shape memory behavior of TiNi-based alloys with different consequences of martensitic transformations,2004.0,Ni50.5Ti49.5 %,,,,,,,,,,,50.5,,,,,,49.5,,,38.0,,6.0,,,,,
AF_MF_ALL,NiTi,L.L. Meisner; V.P. Sivokha,Physica B: Condensed Matter,The effect of applied stress on the shape memory behavior of TiNi-based alloys with different consequences of martensitic transformations,2004.0,Ni50.5Ti49.5 %,,,,,,,,,,,50.5,,,,,,49.5,,,31.0,,6.0,,,,,
AF_MF_ALL,NiTi,L.L. Meisner; V.P. Sivokha,Physica B: Condensed Matter,The effect of applied stress on the shape memory behavior of TiNi-based alloys with different consequences of martensitic transformations,2004.0,Ni50.5Ti49.5 %,,,,,,,,,,,50.5,,,,,,49.5,,,34.0,,5.0,,,,,
AF_MF_ALL,NiTi,L.L. Meisner; V.P. Sivokha,Physica B: Condensed Matter,The effect of applied stress on the shape memory behavior of TiNi-based alloys with different consequences of martensitic transformations,2004.0,Ni50.5Ti49.5 %,,,,,,,,,,,50.5,,,,,,49.5,,,30.0,,5.0,,,,,
AF_MF_ALL,NiTi,L.L. Meisner; V.P. Sivokha,Physica B: Condensed Matter,The effect of applied stress on the shape memory behavior of TiNi-based alloys with different consequences of martensitic transformations,2004.0,Ni50.5Ti49.5 %,,,,,,,,,,,50.5,,,,,,49.5,,,27.0,,5.0,,,,,
AF_MF_ALL,NiTi,D. Maashaa; U.-O. Dorj; M. Lee; M. H. Lee; C. Zhao; M. Dashjav and S.-M. Woo,Modern Physics Letters B,Investigation on microstructure and martensitic transformation of neodymium-added NiTi shape memory alloys,2016.0,Ni50.0Ti50.0 %,,,,,,,,,,,50.0,,,,,,50.0,,,105.0,,58.0,,,,,
AF_MF_ALL,NiTi,"Liu; Fushun
Ding; Zhen
Li; Yan
Xu; Huibin",Intermatallics ,Phase transformation behaviors and mechanical properties of TiNiMo shape memory alloys,2005.0,Ni50.0Ti50.0 %,,,,,,,,,,,50.0,,,,,,50.0,,,99.0,,35.0,,,,,
AF_MF_ALL,NiTi,"Jiang; Hai Chang
Rong; Li Jian",Materials Science Forum,Microstructures and Mechanical Properties of Porous Ti<sub>51</sub>Ni<sub>(49-x)</sub>Mo<sub>x</sub> Shape Memory Alloys,2007.0,Ni49.0Ti51.0 %,,,,,,,,,,,49.0,,,,,,51.0,,,103.0,,60.0,,,,,
AF_MF_ALL,NiTi,J. Ma; F. Yang; J. I. Subirana; Z. J. Pu and K.-H. Wu,5th Annual International Symposium on Smart Structures and Materials,Study of NiTi-Ta shape memory alloys,1998.0,Ni51.0Ti49.0 %,,,,,,,,,,,51.0,,,,,,49.0,,,-46.0,,-116.0,,,,,
AF_MF_ALL,NiTi,J. Ma; K. Wu and Z. Pu,Materials science forum,Microstructure and transformation behavior of Ni50Ti50-xTax alloys,2000.0,Ni50.0Ti50.0 %,,,,,,,,,,,50.0,,,,,,50.0,,,98.0,,27.0,,,,,
AF_MF_ALL,NiTi,J.J Wang; T. Omori; Y. Sutou; R. Kainuma and K. Ishida,Scripta Materialia,Two-way shape memory effect induced by cold-rolling in Ti-Ni and Ti-Ni-Fe alloys,2005.0,Ni51.0Ti49.0 %,,,,,,,,,,,51.0,,,,,,49.0,,,-22.63100464,,-89.57780859,,,,,
AF_MF_ALL,NiTi,S.K. Wu; H.C. Lin and T.Y. Lin,Materials Science and Engineering:A,Electrical resistivity of Ti–Ni binary and Ti–Ni–X (X=Fe; Cu) ternary shape memory alloys,2006.0,Ni50.0Ti50.0 %,,,,,,,,,,,50.0,,,,,,50.0,,,77.07,,0.64,,,,,
AF_MF_ALL,NiTi,S.K. Wu; H.C. Lin and T.Y. Lin,Materials Science and Engineering:A,Electrical resistivity of Ti–Ni binary and Ti–Ni–X (X=Fe; Cu) ternary shape memory alloys,2006.0,Ni51.0Ti49.0 %,,,,,,,,,,,51.0,,,,,,49.0,,,43.54046768,,-84.27822946,,,,,
AF_MF_ALL,NiTi,S. Gururaja; M. Yaya and Y.S. Kang,Journal of Applied Physics,Design of ferromagnetic shape memory alloy composite made of Fe and TiNi particles,2007.0,Ni50.9Ti49.1 %,,,,,,,,,,,50.9,,,,,,49.1,,,40.0,,15.0,,,,,
AF_MF_ALL,NiTi,M. Bitzer; M. Bram; H. Buchkremer and D. Stöver,Journal of materials engineering and performance,Phase transformation behavior of hot isostatically pressed NiTi-X (X= Ag; Nb; W) alloys for functional engineering applications,2012.0,Ni50.8Ti49.2 %,,,,,,,,,,,50.8,,,,,,49.2,,,28.0,,-26.0,,,,,
AF_MF_ALL,NiTi,A. L. Liu; J. H. Sui; Y. C. Lei; W. Cai; Z. Y. Gao and L. C. Zhao,Journal of Materials Science,Effect of Y addition on microstructure and martensitic transformation of a Ni-rich Ti–Ni shape memory alloy,2007.0,Ni50.7Ti49.3 %,,,,,,,,,,,50.7,,,,,,49.3,,,-24.0,,-66.0,,,,,
AF_MF_ALL,NiTi,R.M. Manjeri,Department of Mechanical; Materials and Aerospace Engineering; University of Central Florida,Low temperature and reduced length scale behavior of shape memory and superelastic NiTi and NiTiFe alloys,2009.0,Ni50.0Ti50.0 %,,,,,,,,,,,50.0,,,,,,50.0,,,112.85,,60.85,,,,,
AF_MF_ALL,NiTi,R.M. Manjeri,Department of Mechanical; Materials and Aerospace Engineering; University of Central Florida,Low temperature and reduced length scale behavior of shape memory and superelastic NiTi and NiTiFe alloys,2009.0,Ni50.0Ti50.0 %,,,,,,,,,,,50.0,,,,,,50.0,,,9.85,,-60.15,,,,,
AF_MF_ALL,NiTi,T. Nishiura and M. Nishida,Materials Transactions,Internal defects of B19' martensite vi R-phase in Ti-Ni-Fe and thermally cycled Ti-Ni alloys,2009.0,Ni50.0Ti50.0 %,,,,,,,,,,,50.0,,,,,,50.0,,,81.61609347,,25.6206155,,,,,
AF_MF_ALL,NiTi,T. Nishiura and M. Nishida,Materials Transactions,Internal defects of B19' martensite vi R-phase in Ti-Ni-Fe and thermally cycled Ti-Ni alloys,2009.0,Ni50.0Ti50.0 %,,,,,,,,,,,50.0,,,,,,50.0,,,63.10477541,,6.900262052,,,,,
AF_MF_ALL,NiTi,T. Nishiura and M. Nishida,Materials Transactions,Internal defects of B19' martensite vi R-phase in Ti-Ni-Fe and thermally cycled Ti-Ni alloys,2009.0,Ni50.0Ti50.0 %,,,,,,,,,,,50.0,,,,,,50.0,,,59.44056612,,-0.894288994,,,,,
AF_MF_ALL,NiTi,Y. V. Kudryavtsev and E. Semenova,Powder Metallurgy and Metal Ceramics,Effect of scandium and yttrium on martensitic transformations in TiNi-based alloys,2009.0,Ni50.0Ti50.0 %,,,,,,,,,,,50.0,,,,,,50.0,,,122.0,,45.0,,,,,
AF_MF_ALL,NiTi,Y. V. Kudryavtsev and E. Semenova,Powder Metallurgy and Metal Ceramics,Effect of scandium and yttrium on martensitic transformations in TiNi-based alloys,2009.0,Ni50.0Ti50.0 %,,,,,,,,,,,50.0,,,,,,50.0,,,120.0,,42.0,,,,,
AF_MF_ALL,NiTi,D. König; P. Frowein; A. Wieczorek; J. Frenzel; S. Hamann; G. Eggeler and A. Ludwig,Shape Memory and Superelasticity,Composition; Constitution and Phase Transformation Behavior in Thin-Film and Bulk Ti–Ni–Y,2017.0,Ni50.0Ti50.0 %,,,,,,,,,,,50.0,,,,,,50.0,,,118.0,,56.0,,,,,
AF_MF_ALL,NiTi,B.D. Ingale; W.C. Wei; P.C. Chang; Y.K. Kuo and S.K. Wu,Journal of Applied Physics,Anomalous transport and thermal properties of NiTi and with Cu and Fe-doped shape memory alloys near the martensitic transition,2011.0,Ni50.0Ti50.0 %,,,,,,,,,,,50.0,,,,,,50.0,,,70.32881551,,-33.25360683,,,,,
