Repository: AyushChauhan9389/Shape-Memory-Alloy-Dataset

File: Combined_SMA_Dataset.csv (part 2 of 113)
Source_Directory,Alloy_Type,Authors,Source,Title,Year,composition,Ag (at.%),Al (at.%),Au (at.%),Cd (at.%),Co (at.%),Cu (at.%),Fe (at.%),Hf (at.%),Mn (at.%),Nb (at.%),Ni (at.%),Pd (at.%),Pt (at.%),Ru (at.%),Si (at.%),Ta (at.%),Ti (at.%),Zn (at.%),Zr (at.%),Austenite Finish Temperature - AF - (°C),Austenite Start Temperature - AS - (°C),Martensite Finish Temperature - MF - (°C),Martensite Start Temperature - MS - (°C),Cooling Rate (°C/min),Heating Rate (°C/min),Calculated Density (g/cm^3),Thermal transformation span (TSPAN) - (AF-MF) - (°C)
AF_MF_ALL,NiTi,C-Y. Nien; H-K. Wang; C-H. Chen; S. Li; S-K Wu and C-H Hsueh,Journals of Materials Research: Cambridge University Press,Superelasticity of TiNi-based shape memory alloys at micro/nanoscale,2014.0,Ni50.07Ti49.93 %,,,,,,,,,,,50.07,,,,,,49.93,,,95.1,,34.5,,,,,
AF_MF_ALL,NiTi,C-Y. Nien; H-K. Wang; C-H. Chen; S. Li; S-K Wu and C-H Hsueh,Journals of Materials Research: Cambridge University Press,Superelasticity of TiNi-based shape memory alloys at micro/nanoscale,2014.0,Ni50.95Ti49.05 %,,,,,,,,,,,50.95,,,,,,49.05,,,-29.2,,-101.1,,,,,
AF_MF_ALL,NiTi,G.K. Gupta; K. K. Patel; R. Purohit and P. Bhagoria,Materials Today: Proceedings,Effect Of Rolling On Ni-Ti-Fe Shape Memory Alloys Prepared Through Novel Powder Metallurgy Route,2017.0,Ni50.0Ti50.0 %,,,,,,,,,,,50.0,,,,,,50.0,,,102.9452726,,57.11711712,,,,,
AF_MF_ALL,NiTi,Y-Q. Zhang; S-Y. Jiang; X-M. Zhu; Y-N. Zhao; Y-L. Liang and D. Sun,Transactions of Nonferrous Metals Society of China,Influence of Fe addition on phase transformation behavior of NiTi shape memory alloy,2017.0,Ni50.0Ti50.0 %,,,,,,,,,,,50.0,,,,,,50.0,,,68.3,,13.4,,,,,
AF_MF_ALL,NiTi,Y-N. Zhao; S-Y. Jiang; Y-Q. Zhang and Y-L. Liang,Acta Metallurgica Sinica (English Letters),Influence of Fe Addition on Phase Transformation; Microstructure and Mechanical Property of Equiatomic NiTi Shape Memory Alloy,2017.0,Ni50.0Ti50.0 %,,,,,,,,,,,50.0,,,,,,50.0,,,71.72413793,,1.83908046,,,,,
AF_MF_ALL,NiTi,"Kök; Mediha
Zardawi; Hanaa Shahab Ahmed
Qader; Ibrahim Nazem
Sait Kanca; M.",The European Physical Journal Plus,The effects of cobalt elements addition on Ti2Ni phases; thermodynamics parameters; crystal structure and transformation temperature of NiTi shape memory alloys,2019.0,Ni49.0Ti51.0 %,,,,,,,,,,,49.0,,,,,,51.0,,,52.0,,-29.0,,,,,
AF_MF_ALL,NiTi,El-Bagoury; N.,Materials Science and Technology,Microstructure and martensitic transformation and mechanical properties of cast Ni rich NiTiCo shape memory alloy,2014.0,Ni51.0Ti49.0 %,,,,,,,,,,,51.0,,,,,,49.0,,,35.0,,-12.0,,,,,
AF_MF_ALL,NiTi,A. L. Liu; W. Cai; Z. Y. Gao and L. C. Zhao,Materials Science and Engineering: A,The microstructure and martensitic transformation of (Ti49.3Ni50.7)1−xGdx shape memory alloys,2006.0,Ni50.7Ti49.3 %,,,,,,,,,,,50.7,,,,,,49.3,,,-24.0,,-66.0,,,,,
AF_MF_ALL,NiTi,P. Li; H. E. Karaca and Y.-T. Cheng,Journal of Alloys and Compounds,Spherical indentation of NiTi-based shape memory alloys,2015.0,Ni50.1Ti49.9 %,,,,,,,,,,,50.1,,,,,,49.9,,,122.0,,45.0,,,,,
AF_MF_ALL,NiTi,P. Li; H. E. Karaca and Y.-T. Cheng,Journal of Alloys and Compounds,Spherical indentation of NiTi-based shape memory alloys,2015.0,Ni50.8Ti49.2 %,,,,,,,,,,,50.8,,,,,,49.2,,,10.0,,-34.0,,,,,
AF_MF_ALL,NiTi,T. Sakuma; Y. Mihara; Y. Ochi; M. Ozawa; K. Okita and N. Okabe,Materials Science Forum,Effects of Pre-Strain and Nb Content on Transformation Temperatures in Ti-Ni-Nb Shape Memory Alloy,2005.0,Ni50.0Ti50.0 %,,,,,,,,,,,50.0,,,,,,50.0,,,90.0,,43.0,,,,,
AF_MF_ALL,NiTi,K. Uchida; N. Shigenaka; T. Sakuma; Y. Sutou and K. Yamauchi,Materials transactions,Effect of Nb content on martensitic transformation temperatures and mechanical properties of Ti-Ni-Nb shape memory alloys for pipe joint applications,2007.0,Ni50.36Ti49.64 %,,,,,,,,,,,50.36,,,,,,49.64,,,104.0,,38.0,,,,,
AF_MF_ALL,NiTi,N. El-Bagoury and A. A. Nofal,Materials Science and Technology,Phase transformation and microstructure and mechanical properties of as cast NiTiRe shape memory alloys,2014.0,Ni52.0Ti48.0 %,,,,,,,,,,,52.0,,,,,,48.0,,,37.0,,25.0,,,,,
AF_MF_ALL,TiPd,H. Donkersloot and J. Van Vucht,Journal of the Less Common Metals,Martensitic transformations in gold-titanium; palladium-titanium and platinum-titanium alloys near the equiatomic composition,1970.0,Ti45.0Pd55.0 %,,,,,,,,,,,,55.0,,,,,45.0,,,475.0,,380.0,,,,,
AF_MF_ALL,TiPd,H. Donkersloot and J. Van Vucht,Journal of the Less Common Metals,Martensitic transformations in gold-titanium; palladium-titanium and platinum-titanium alloys near the equiatomic composition,1970.0,Ti47.5Pd52.5 %,,,,,,,,,,,,52.5,,,,,47.5,,,525.0,,455.0,,,,,
AF_MF_ALL,TiPd,H. Donkersloot and J. Van Vucht,Journal of the Less Common Metals,Martensitic transformations in gold-titanium; palladium-titanium and platinum-titanium alloys near the equiatomic composition,1970.0,Ti49.0Pd51.0 %,,,,,,,,,,,,51.0,,,,,49.0,,,540.0,,470.0,,,,,
AF_MF_ALL,TiPd,H. Donkersloot and J. Van Vucht,Journal of the Less Common Metals,Martensitic transformations in gold-titanium; palladium-titanium and platinum-titanium alloys near the equiatomic composition,1970.0,Ti50.0Pd50.0 %,,,,,,,,,,,,50.0,,,,,50.0,,,550.0,,480.0,,,,,
AF_MF_ALL,TiPd,H. Donkersloot and J. Van Vucht,Journal of the Less Common Metals,Martensitic transformations in gold-titanium; palladium-titanium and platinum-titanium alloys near the equiatomic composition,1970.0,Ti51.0Pd49.0 %,,,,,,,,,,,,49.0,,,,,51.0,,,525.0,,455.0,,,,,
AF_MF_ALL,TiPd,H. Donkersloot and J. Van Vucht,Journal of the Less Common Metals,Martensitic transformations in gold-titanium; palladium-titanium and platinum-titanium alloys near the equiatomic composition,1970.0,Ti52.5Pd47.5 %,,,,,,,,,,,,47.5,,,,,52.5,,,495.0,,420.0,,,,,
AF_MF_ALL,TiPd,H. Donkersloot and J. Van Vucht,Journal of the Less Common Metals,Martensitic transformations in gold-titanium; palladium-titanium and platinum-titanium alloys near the equiatomic composition,1970.0,Ti55.0Pd45.0 %,,,,,,,,,,,,45.0,,,,,55.0,,,470.0,,410.0,,,,,
AF_MF_ALL,TiPd,K. Enami and Y. Nakagawa,ICOMAT 1992,93 martensite in the Ti-Pd-Fe alloys,1992.0,Ti50.0Pd50.0 %,,,,,,,,,,,,50.0,,,,,50.0,,,577.0,,528.0,,,,,
AF_MF_ALL,TiPd,K. Otsuka; K. Oda; Y. Ueno; M. Piao; T. Ueki and H. Horikawa,Scripta Metallurgica et Materialia,The shape memory effect in a Ti50Pd50 alloy,1993.0,Ti50.0Pd50.0 %,,,,,,,,,,,,50.0,,,,,50.0,,,590.8,,539.6,,,,,
AF_MF_ALL,TiPd,T. Hoshiya; I. Goto; M. Omi; H. Ando; K. Enami and K. Yamauchi,,Ecomaterials,1994.0,Ti50.0Pd50.0 %,,,,,,,,,,,,50.0,,,,,50.0,,,596.0,,533.0,,,,,
AF_MF_ALL,TiPd,T. Hoshiya; H. Sekino; Y. Matsui; F. Sakurai and K. Enami,Journal of nuclear materials,Effects of residual strain on deformation processes of neutron-irradiated Ti Ni and Ti Pd shape memory alloys,1996.0,Ti50.0Pd50.0 %,,,,,,,,,,,,50.0,,,,,50.0,,,598.0,,511.0,,,,,
AF_MF_ALL,TiPd,Y. Xu; K. Otsuka; E. Furubayashi; T. Ueki and K. Mitose,Materials Letters,Recovery and recrystallization in the Ti50Pd50 martensite,1997.0,Ti50.0Pd50.0 %,,,,,,,,,,,,50.0,,,,,50.0,,,589.0,,526.0,,,,,
AF_MF_ALL,TiPd,Y. Xu; K. Otsuka; E. Furubayashi; T. Ueki and K. Mitose,Materials Letters,Recovery and recrystallization in the Ti50Pd50 martensite,1997.0,Ti50.0Pd50.0 %,,,,,,,,,,,,50.0,,,,,50.0,,,589.0,,535.5,,,,,
AF_MF_ALL,TiPd,Y. Xu; K. Otsuka; E. Furubayashi; T. Ueki and K. Mitose,Materials Letters,Recovery and recrystallization in the Ti50Pd50 martensite,1997.0,Ti50.0Pd50.0 %,,,,,,,,,,,,50.0,,,,,50.0,,,597.0,,540.0,,,,,
AF_MF_ALL,TiPd,Y. Xu; K. Otsuka; E. Furubayashi; T. Ueki and K. Mitose,Materials Letters,Recovery and recrystallization in the Ti50Pd50 martensite,1997.0,Ti50.0Pd50.0 %,,,,,,,,,,,,50.0,,,,,50.0,,,596.0,,537.0,,,,,
AF_MF_ALL,TiPd,Y. Xu; K. Otsuka; E. Furubayashi and K. Mitose,Materials Letters,TEM observation of recrystallization process in solution-treated Ti50Pd50 martensite,1998.0,Ti50.0Pd50.0 %,,,,,,,,,,,,50.0,,,,,50.0,,,587.6,,532.1,,,,,
AF_MF_ALL,TiPd,W. Cai; K. Otsuka and M. Asai,Materials transactions; JIM,Martensite aging effect in Ti–Pd and Ti–Pd–Ni high temperature shape memory alloys,1999.0,Ti50.0Pd50.0 %,,,,,,,,,,,,50.0,,,,,50.0,,,587.1,,528.2,,,,,
AF_MF_ALL,TiPd,V. C. Solomon and M. Nishida,Materials Transactions,Martensitic transformation in Ti-rich Ti-Pd shape memory alloys,2002.0,Ti50.0Pd50.0 %,,,,,,,,,,,,50.0,,,,,50.0,,,597.0,,530.0,,,,,
AF_MF_ALL,TiPd,V. C. Solomon and M. Nishida,Materials Transactions,Martensitic transformation in Ti-rich Ti-Pd shape memory alloys,2002.0,Ti53.0Pd47.0 %,,,,,,,,,,,,47.0,,,,,53.0,,,591.0,,530.0,,,,,
AF_MF_ALL,TiPd,V. C. Solomon and M. Nishida,Materials Transactions,Martensitic transformation in Ti-rich Ti-Pd shape memory alloys,2002.0,Ti50.0Pd50.0 %,,,,,,,,,,,,50.0,,,,,50.0,,,598.0,,537.0,,,,,
AF_MF_ALL,TiPd,V. C. Solomon and M. Nishida,Materials Transactions,Martensitic transformation in Ti-rich Ti-Pd shape memory alloys,2002.0,Ti53.0Pd47.0 %,,,,,,,,,,,,47.0,,,,,53.0,,,584.0,,491.0,,,,,
AF_MF_ALL,TiPd,V. C. Solomon and M. Nishida,Materials Transactions,Martensitic transformation in Ti-rich Ti-Pd shape memory alloys,2002.0,Ti53.0Pd47.0 %,,,,,,,,,,,,47.0,,,,,53.0,,,514.0,,498.0,,,,,
AF_MF_ALL,TiPd,V. C. Solomon and M. Nishida,Materials Transactions,Martensitic transformation in Ti-rich Ti-Pd shape memory alloys,2002.0,Ti53.0Pd47.0 %,,,,,,,,,,,,47.0,,,,,53.0,,,522.0,,494.0,,,,,
AF_MF_ALL,TiPd,V. C. Solomon and M. Nishida,Materials Transactions,Martensitic transformation in Ti-rich Ti-Pd shape memory alloys,2002.0,Ti53.0Pd47.0 %,,,,,,,,,,,,47.0,,,,,53.0,,,520.0,,486.0,,,,,
AF_MF_ALL,TiPd,V. C. Solomon and M. Nishida,Materials Transactions,Martensitic transformation in Ti-rich Ti-Pd shape memory alloys,2002.0,Ti53.0Pd47.0 %,,,,,,,,,,,,47.0,,,,,53.0,,,523.0,,475.0,,,,,
AF_MF_ALL,TiPd,V. C. Solomon and M. Nishida,Materials Transactions,Martensitic transformation in Ti-rich Ti-Pd shape memory alloys,2002.0,Ti53.0Pd47.0 %,,,,,,,,,,,,47.0,,,,,53.0,,,598.0,,550.0,,,,,
AF_MF_ALL,TiPd,V. C. Solomon and M. Nishida,Materials Transactions,Martensitic transformation in Ti-rich Ti-Pd shape memory alloys,2002.0,Ti53.0Pd47.0 %,,,,,,,,,,,,47.0,,,,,53.0,,,526.0,,469.0,,,,,
AF_MF_ALL,TiPd,V. C. Solomon and M. Nishida,Materials Transactions,Martensitic transformation in Ti-rich Ti-Pd shape memory alloys,2002.0,Ti53.0Pd47.0 %,,,,,,,,,,,,47.0,,,,,53.0,,,596.0,,534.0,,,,,
AF_MF_ALL,TiPd,V. C. Solomon and M. Nishida,Materials Transactions,Martensitic transformation in Ti-rich Ti-Pd shape memory alloys,2002.0,Ti53.0Pd47.0 %,,,,,,,,,,,,47.0,,,,,53.0,,,590.0,,527.0,,,,,
AF_MF_ALL,TiPd,T. Yamamuro; Y. Morizono; J. Honjyo and M. Nishida,Materials Science and Engineering: A,Phase equilibrium and martensitic transformation in near equiatomic TiPd alloys,2006.0,Ti50.0Pd50.0 %,,,,,,,,,,,,50.0,,,,,50.0,,,600.0,,530.0,,,,,
AF_MF_ALL,TiPd,T. Yamamuro; Y. Morizono; J. Honjyo and M. Nishida,Materials Science and Engineering: A,Phase equilibrium and martensitic transformation in near equiatomic TiPd alloys,2006.0,Ti55.0Pd45.0 %,,,,,,,,,,,,45.0,,,,,55.0,,,601.0,,532.0,,,,,
AF_MF_ALL,TiPd,M. Kawakita; M. Takahashi; S. Takahashi and Y. Yamabe-Mitarai,Materials Letters,Effect of Zr on phase transformation and high-temperature shape memory effect in TiPd alloys,2012.0,Ti50.0Pd50.0 %,,,,,,,,,,,,50.0,,,,,50.0,,,584.0,,511.0,,,,,
AF_MF_ALL,TiPd,M. Todai; T. Fukuda and T. Kakeshita,Journal of Alloys and Compounds,Temperature dependence of diffuse satellites in Ti–(50− x) Pd–xFe (14⩽ x⩽ 20 (at.%)) alloys,2014.0,Ti50.0Pd50.0 %,,,,,,,,,,,,50.0,,,,,50.0,,,610.0,,525.0,,,,,
AF_MF_ALL,TiPd,Y. Xu; S. Shimizu; Y. Suzuki; K. Otsuka; T. Ueki; K. Mitose,Acta Materialia,Recovery and Recrystallization Processes in Ti-Pd-Ni High Temperature Shape Memory Alloys,1997.0,Ti50.0Pd50.0 %,,,,,,,,,,,,50.0,,,,,50.0,,,589.0,,526.0,,,,,
AF_MF_ALL,TiPd,K. Otsuka; K. Oda; Y. Ueno; M. Piao,Scripta Metallurgica et Materialia,The Shape Memory Effect in a Ti50Pd50 Alloy,1993.0,Ti50.0Pd50.0 %,,,,,,,,,,,,50.0,,,,,50.0,,,591.0,,540.0,,,,,
AF_MF_ALL,TiPd,H.C. Donkersloot; J.H.N. Van Vucht ,Journal of the Less Common Materials,Martensitic transformations in gold-titanium; palladium-titanium and platinum-titanium alloys near the equiatomic composition,1970.0,Ti45.0Pd55.0 %,,,,,,,,,,,,55.0,,,,,45.0,,,475.0,,380.0,,,,,
AF_MF_ALL,TiPd,H.C. Donkersloot; J.H.N. Van Vucht ,Journal of the Less Common Materials,Martensitic transformations in gold-titanium; palladium-titanium and platinum-titanium alloys near the equiatomic composition,1970.0,Ti47.5Pd52.5 %,,,,,,,,,,,,52.5,,,,,47.5,,,525.0,,455.0,,,,,
AF_MF_ALL,TiPd,H.C. Donkersloot; J.H.N. Van Vucht ,Journal of the Less Common Materials,Martensitic transformations in gold-titanium; palladium-titanium and platinum-titanium alloys near the equiatomic composition,1970.0,Ti49.0Pd51.0 %,,,,,,,,,,,,51.0,,,,,49.0,,,540.0,,470.0,,,,,
AF_MF_ALL,TiPd,H.C. Donkersloot; J.H.N. Van Vucht ,Journal of the Less Common Materials,Martensitic transformations in gold-titanium; palladium-titanium and platinum-titanium alloys near the equiatomic composition,1970.0,Ti50.0Pd50.0 %,,,,,,,,,,,,50.0,,,,,50.0,,,550.0,,480.0,,,,,
AF_MF_ALL,TiPd,H.C. Donkersloot; J.H.N. Van Vucht ,Journal of the Less Common Materials,Martensitic transformations in gold-titanium; palladium-titanium and platinum-titanium alloys near the equiatomic composition,1970.0,Ti51.0Pd49.0 %,,,,,,,,,,,,49.0,,,,,51.0,,,525.0,,455.0,,,,,
AF_MF_ALL,TiPd,H.C. Donkersloot; J.H.N. Van Vucht ,Journal of the Less Common Materials,Martensitic transformations in gold-titanium; palladium-titanium and platinum-titanium alloys near the equiatomic composition,1970.0,Ti52.5Pd47.5 %,,,,,,,,,,,,47.5,,,,,52.5,,,495.0,,420.0,,,,,
AF_MF_ALL,TiPd,H.C. Donkersloot; J.H.N. Van Vucht ,Journal of the Less Common Materials,Martensitic transformations in gold-titanium; palladium-titanium and platinum-titanium alloys near the equiatomic composition,1970.0,Ti55.0Pd45.0 %,,,,,,,,,,,,45.0,,,,,55.0,,,470.0,,410.0,,,,,
AF_MF_ALL,TiPd,P.G. Lindquist,PhD Thesis,Structure and transformation behavior of martensitic Ti - (Ni;Pd) and Ti - (Ni;Pt) alloys,1988.0,Ti50.0Pd50.0 %,,,,,,,,,,,,50.0,,,,,50.0,,,591.0,,550.0,,,,,
AF_MF_ALL,NiTiCu,K. Yamazaki; S. Kajiwara; T. Kikuchi; K. Ogawa and S. Miyazaki,Journal de Physique IV ,Super-high strength shape memory thin films,2003.0,Ni40.0Ti54.3Cu5.7 %,,,,,,5.7,,,,,40.0,,,,,,54.3,,,170.0,,83.0,,,,,
AF_MF_ALL,NiTiCu,T. Matsunaga; S. Kajiwara; K. Ogawa; T. Kikuchi and S. Miyazaki,Acta Materialia,Internal structures and shape memory properties of sputter-deposited thin films of a Ti–Ni–Cu alloy,2001.0,Ni43.0Ti50.8Cu6.2 %,,,,,,6.2,,,,,43.0,,,,,,50.8,,,172.0,,83.0,,,,,
AF_MF_ALL,NiTiCu,A. Ishida and M. Sato,Intermetallics,Shape memory behaviour of Ti51.5Ni(48.5−x)Cux (x=23.4–37.3) thin films with submicron grain sizes,2011.0,Ni21.1Ti51.3Cu27.6 %,,,,,,27.6,,,,,21.1,,,,,,51.3,,,159.0,,86.0,,,,,
AF_MF_ALL,NiTiCu,A. Ishida and M. Sato,Intermetallics,Shape memory behaviour of Ti51.5Ni(48.5−x)Cux (x=23.4–37.3) thin films with submicron grain sizes,2011.0,Ni25.2Ti51.4Cu23.4 %,,,,,,23.4,,,,,25.2,,,,,,51.4,,,164.0,,96.0,,,,,
AF_MF_ALL,NiTiCu,A. Ishida; M. Sato and K. Ogawa,Materials Science and Engineering: A,Microstructure and shape memory behavior of annealed Ti–36.8at.% Ni–11.6at.% Cu thin film,2008.0,Ni36.8Ti51.6Cu11.6 %,,,,,,11.6,,,,,36.8,,,,,,51.6,,,159.0,,100.0,,,,,
AF_MF_ALL,NiTiCu,K. Yamazaki; S. Kajiwara; T. Kikuchi; K. Ogawa and S. Miyazaki,Journal de Physique IV ,Super-high strength shape memory thin films,2003.0,Ni40.0Ti54.3Cu5.7 %,,,,,,5.7,,,,,40.0,,,,,,54.3,,,157.0,,84.0,,,,,
AF_MF_ALL,NiTiCu,T. Matsunaga; S. Kajiwara; K. Ogawa; T. Kikuchi and S. Miyazaki,Materials Science and Engineering: A,High strength Ti–Ni-based shape memory thin films,1999.0,Ni43.0Ti50.8Cu6.2 %,,,,,,6.2,,,,,43.0,,,,,,50.8,,,160.0,,76.0,,,,,
AF_MF_ALL,NiTiCu,A. Ishida and M. Sato,Philosophical Magazine,Shape memory behaviour of annealed Ti48.5Ni(51.5− x )Cu x (x = 6.2–33.5) thin films,2008.0,Ni35.9Ti48.6Cu15.5 %,,,,,,15.5,,,,,35.9,,,,,,48.6,,,164.0,,82.0,,,,,
AF_MF_ALL,NiTiCu,A. Ishida and M. Sato,Intermetallics,Shape memory behaviour of Ti51.5Ni(48.5−x)Cux (x=23.4–37.3) thin films with submicron grain sizes,2011.0,Ni25.2Ti51.4Cu23.4 %,,,,,,23.4,,,,,25.2,,,,,,51.4,,,142.0,,91.0,,,,,
AF_MF_ALL,NiTiCu,A. Ishida and M. Sato,Intermetallics,Shape memory behaviour of Ti51.5Ni(48.5−x)Cux (x=23.4–37.3) thin films with submicron grain sizes,2011.0,Ni21.1Ti51.3Cu27.6 %,,,,,,27.6,,,,,21.1,,,,,,51.3,,,146.0,,83.0,,,,,
AF_MF_ALL,NiTiCu,T. Matsunaga; S. Kajiwara; K. Ogawa; T. Kikuchi and S. Miyazaki,Acta Materialia,Internal structures and shape memory properties of sputter-deposited thin films of a Ti–Ni–Cu alloy,2001.0,Ni43.0Ti50.8Cu6.2 %,,,,,,6.2,,,,,43.0,,,,,,50.8,,,155.0,,78.0,,,,,
AF_MF_ALL,NiTiCu,A. Ishida and M. Sato,Philosophical Magazine,Shape memory behaviour of annealed Ti48.5Ni(51.5− x )Cu x (x = 6.2–33.5) thin films,2008.0,Ni35.9Ti48.6Cu15.5 %,,,,,,15.5,,,,,35.9,,,,,,48.6,,,147.0,,88.0,,,,,
AF_MF_ALL,NiTiCu,A. Ishida and M. Sato,Philosophical Magazine,Shape memory behaviour of annealed Ti48.5Ni(51.5− x )Cu x (x = 6.2–33.5) thin films,2008.0,Ni35.9Ti48.6Cu15.5 %,,,,,,15.5,,,,,35.9,,,,,,48.6,,,155.0,,83.0,,,,,
AF_MF_ALL,NiTiCu,A. Ishida and M. Sato,Intermetallics,Shape memory behaviour of Ti51.5Ni(48.5−x)Cux (x=23.4–37.3) thin films with submicron grain sizes,2011.0,Ni15.7Ti51.2Cu33.1 %,,,,,,33.1,,,,,15.7,,,,,,51.2,,,144.0,,70.0,,,,,
AF_MF_ALL,NiTiCu,A. Ishida; M. Sato and K. Ogawa,Materials Science and Engineering: A,Microstructure and shape memory behavior of annealed Ti–36.8at.% Ni–11.6at.% Cu thin film,2008.0,Ni36.8Ti51.6Cu11.6 %,,,,,,11.6,,,,,36.8,,,,,,51.6,,,147.0,,95.0,,,,,
AF_MF_ALL,NiTiCu,A. Ishida; M. Sato; K. Ogawa and K. Yamada,Materials Science and Engineering: A,Shape memory behavior of Ti–Ni–Cu thin films,2006.0,Ni36.8Ti51.6Cu11.6 %,,,,,,11.6,,,,,36.8,,,,,,51.6,,,150.0,,93.0,,,,,
AF_MF_ALL,NiTiCu,A. Ishida; M. Sato and K. Ogawa,Materials Science and Engineering: A,Microstructure and shape memory behavior of annealed Ti–36.8at.% Ni–11.6at.% Cu thin film,2008.0,Ni36.8Ti51.6Cu11.6 %,,,,,,11.6,,,,,36.8,,,,,,51.6,,,143.0,,87.0,,,,,
AF_MF_ALL,NiTiCu,K. Yamazaki; S. Kajiwara; T. Kikuchi; K. Ogawa and S. Miyazaki,Journal de Physique IV ,Super-high strength shape memory thin films,2003.0,Ni40.0Ti54.3Cu5.7 %,,,,,,5.7,,,,,40.0,,,,,,54.3,,,141.0,,83.0,,,,,
AF_MF_ALL,NiTiCu,A. Ishida and M. Sato,Philosophical Magazine,Shape memory behaviour of annealed Ti48.5Ni(51.5− x )Cu x (x = 6.2–33.5) thin films,2008.0,Ni35.9Ti48.6Cu15.5 %,,,,,,15.5,,,,,35.9,,,,,,48.6,,,140.0,,86.0,,,,,
AF_MF_ALL,NiTiCu,A. Ishida and M. Sato,Philosophical Magazine,Shape memory behaviour of annealed Ti48.5Ni(51.5− x )Cu x (x = 6.2–33.5) thin films,2008.0,Ni35.9Ti48.6Cu15.5 %,,,,,,15.5,,,,,35.9,,,,,,48.6,,,149.0,,83.0,,,,,
AF_MF_ALL,NiTiCu,A. Ishida and M. Sato,Philosophical Magazine,Shape memory behaviour of annealed Ti48.5Ni(51.5− x )Cu x (x = 6.2–33.5) thin films,2008.0,Ni35.9Ti48.6Cu15.5 %,,,,,,15.5,,,,,35.9,,,,,,48.6,,,131.0,,85.0,,,,,
AF_MF_ALL,NiTiCu,A. Ishida and M. Sato,Intermetallics,Shape memory behaviour of Ti51.5Ni(48.5−x)Cux (x=23.4–37.3) thin films with submicron grain sizes,2011.0,Ni21.1Ti51.3Cu27.6 %,,,,,,27.6,,,,,21.1,,,,,,51.3,,,128.0,,71.0,,,,,
AF_MF_ALL,NiTiCu,A. Ishida and M. Sato,Intermetallics,Shape memory behaviour of Ti51.5Ni(48.5−x)Cux (x=23.4–37.3) thin films with submicron grain sizes,2011.0,Ni21.1Ti51.3Cu27.6 %,,,,,,27.6,,,,,21.1,,,,,,51.3,,,132.0,,82.0,,,,,
AF_MF_ALL,NiTiCu,A. Ishida and M. Sato,Intermetallics,Shape memory behaviour of Ti51.5Ni(48.5−x)Cux (x=23.4–37.3) thin films with submicron grain sizes,2011.0,Ni25.2Ti51.4Cu23.4 %,,,,,,23.4,,,,,25.2,,,,,,51.4,,,130.0,,88.0,,,,,
AF_MF_ALL,NiTiCu,A. Ishida and M. Sato,Intermetallics,Shape memory behaviour of Ti51.5Ni(48.5−x)Cux (x=23.4–37.3) thin films with submicron grain sizes,2011.0,Ni15.7Ti51.2Cu33.1 %,,,,,,33.1,,,,,15.7,,,,,,51.2,,,128.0,,72.0,,,,,
AF_MF_ALL,NiTiCu,Y. Tong; Y. Liu; Z. Xie and M. Zarinejad,Acta Materialia,Effect of precipitation on the shape memory effect of Ti50Ni25Cu25 Melt Spun ribbon,2008.0,Ni25.0Ti50.0Cu25.0 %,,,,,,25.0,,,,,25.0,,,,,,50.0,,,131.0,,84.0,,,,,
AF_MF_ALL,NiTiCu,A. Ishida and M. Sato,Intermetallics,Shape memory behaviour of Ti51.5Ni(48.5−x)Cux (x=23.4–37.3) thin films with submicron grain sizes,2011.0,Ni21.1Ti51.3Cu27.6 %,,,,,,27.6,,,,,21.1,,,,,,51.3,,,126.0,,81.0,,,,,
AF_MF_ALL,NiTiCu,A. Ishida and M. Sato,Intermetallics,Shape memory behaviour of Ti51.5Ni(48.5−x)Cux (x=23.4–37.3) thin films with submicron grain sizes,2011.0,Ni15.7Ti51.2Cu33.1 %,,,,,,33.1,,,,,15.7,,,,,,51.2,,,122.0,,65.0,,,,,
AF_MF_ALL,NiTiCu,A. Ishida and M. Sato,Intermetallics,Shape memory behaviour of Ti51.5Ni(48.5−x)Cux (x=23.4–37.3) thin films with submicron grain sizes,2011.0,Ni11.3Ti51.4Cu37.3 %,,,,,,37.3,,,,,11.3,,,,,,51.4,,,119.0,,70.0,,,,,
AF_MF_ALL,NiTiCu,A. Ishida and M. Sato,Philosophical Magazine,Shape memory behaviour of annealed Ti48.5Ni(51.5− x )Cu x (x = 6.2–33.5) thin films,2008.0,Ni35.9Ti48.6Cu15.5 %,,,,,,15.5,,,,,35.9,,,,,,48.6,,,138.0,,80.0,,,,,
AF_MF_ALL,NiTiCu,A. Ishida; M. Sato and K. Ogawa,Philosophical Magazine Letters,Microstructure and shape-memory behavior of annealed Ti51.5Ni33.1Cu15.4 thin films,2006.0,Ni33.1Ti51.5Cu15.4 %,,,,,,15.4,,,,,33.1,,,,,,51.5,,,132.0,,89.0,,,,,
AF_MF_ALL,NiTiCu,Y. Tong; Y. Liu; Z. Xie and M. Zarinejad,Acta Materialia,Effect of precipitation on the shape memory effect of Ti50Ni25Cu25 Melt Spun ribbon,2008.0,Ni25.0Ti50.0Cu25.0 %,,,,,,25.0,,,,,25.0,,,,,,50.0,,,127.0,,90.0,,,,,
AF_MF_ALL,NiTiCu,Y. Tong; Y. Liu; Z. Xie and M. Zarinejad,Acta Materialia,Effect of precipitation on the shape memory effect of Ti50Ni25Cu25 Melt Spun ribbon,2008.0,Ni25.0Ti50.0Cu25.0 %,,,,,,25.0,,,,,25.0,,,,,,50.0,,,125.0,,90.0,,,,,
AF_MF_ALL,NiTiCu,Y. Tong; Y. Liu; Z. Xie and M. Zarinejad,Acta Materialia,Effect of precipitation on the shape memory effect of Ti50Ni25Cu25 Melt Spun ribbon,2008.0,Ni25.0Ti50.0Cu25.0 %,,,,,,25.0,,,,,25.0,,,,,,50.0,,,126.0,,87.0,,,,,
AF_MF_ALL,NiTiCu,A. Ishida and M. Sato,Philosophical Magazine,Shape memory behaviour of annealed Ti48.5Ni(51.5− x )Cu x (x = 6.2–33.5) thin films,2008.0,Ni35.9Ti48.6Cu15.5 %,,,,,,15.5,,,,,35.9,,,,,,48.6,,,126.0,,83.0,,,,,
AF_MF_ALL,NiTiCu,A. Ishida and M. Sato,Philosophical Magazine,Shape memory behaviour of annealed Ti48.5Ni(51.5− x )Cu x (x = 6.2–33.5) thin films,2008.0,Ni18.0Ti48.5Cu33.5 %,,,,,,33.5,,,,,18.0,,,,,,48.5,,,118.0,,61.0,,,,,
AF_MF_ALL,NiTiCu,A. Ishida; M. Sato and K. Ogawa,Materials Science and Engineering: A,Microstructure and shape memory behavior of annealed Ti–36.8at.% Ni–11.6at.% Cu thin film,2008.0,Ni36.8Ti51.6Cu11.6 %,,,,,,11.6,,,,,36.8,,,,,,51.6,,,126.0,,85.0,,,,,
AF_MF_ALL,NiTiCu,R. Zarnetta; M. Ehmann; A. Savan and A. Ludwig,Smart Materials and Structures,Identification of optimized Ti–Ni–Cu shape memory alloy compositions for high-frequency thin film microactuator applications,2010.0,Ni41.0Ti50.0Cu9.0 %,,,,,,9.0,,,,,41.0,,,,,,50.0,,,110.0,,107.0,,,,,
AF_MF_ALL,NiTiCu,A. Ishida; M. Sato; K. Ogawa and K. Yamada,Materials Science and Engineering: A,Shape memory behavior of Ti–Ni–Cu thin films,2006.0,Ni36.8Ti51.6Cu11.6 %,,,,,,11.6,,,,,36.8,,,,,,51.6,,,123.0,,84.0,,,,,
AF_MF_ALL,NiTiCu,A. Ishida; M. Sato; K. Ogawa and K. Yamada,Materials Science and Engineering: A,Shape memory behavior of Ti–Ni–Cu thin films,2006.0,Ni36.8Ti51.6Cu11.6 %,,,,,,11.6,,,,,36.8,,,,,,51.6,,,128.0,,84.0,,,,,
AF_MF_ALL,NiTiCu,A. Ishida; M. Sato and K. Ogawa,Materials Science and Engineering: A,Microstructure and shape memory behavior of annealed Ti–36.8at.% Ni–11.6at.% Cu thin film,2008.0,Ni36.8Ti51.6Cu11.6 %,,,,,,11.6,,,,,36.8,,,,,,51.6,,,122.0,,82.0,,,,,
AF_MF_ALL,NiTiCu,R. Zarnetta; M. Ehmann; A. Savan and A. Ludwig,Smart Materials and Structures,Identification of optimized Ti–Ni–Cu shape memory alloy compositions for high-frequency thin film microactuator applications,2010.0,Ni42.0Ti49.0Cu9.0 %,,,,,,9.0,,,,,42.0,,,,,,49.0,,,109.0,,106.0,,,,,
AF_MF_ALL,NiTiCu,R. Zarnetta; M. Ehmann; A. Savan and A. Ludwig,Smart Materials and Structures,Identification of optimized Ti–Ni–Cu shape memory alloy compositions for high-frequency thin film microactuator applications,2010.0,Ni40.0Ti51.0Cu9.0 %,,,,,,9.0,,,,,40.0,,,,,,51.0,,,110.0,,107.0,,,,,
AF_MF_ALL,NiTiCu,R. Zarnetta; M. Ehmann; A. Savan and A. Ludwig,Smart Materials and Structures,Identification of optimized Ti–Ni–Cu shape memory alloy compositions for high-frequency thin film microactuator applications,2010.0,Ni39.0Ti52.0Cu9.0 %,,,,,,9.0,,,,,39.0,,,,,,52.0,,,110.0,,106.0,,,,,
AF_MF_ALL,NiTiCu,R. Zarnetta; M. Ehmann; A. Savan and A. Ludwig,Smart Materials and Structures,Identification of optimized Ti–Ni–Cu shape memory alloy compositions for high-frequency thin film microactuator applications,2010.0,Ni36.0Ti55.0Cu9.0 %,,,,,,9.0,,,,,36.0,,,,,,55.0,,,110.0,,106.0,,,,,
AF_MF_ALL,NiTiCu,R. Zarnetta; M. Ehmann; A. Savan and A. Ludwig,Smart Materials and Structures,Identification of optimized Ti–Ni–Cu shape memory alloy compositions for high-frequency thin film microactuator applications,2010.0,Ni35.0Ti56.0Cu9.0 %,,,,,,9.0,,,,,35.0,,,,,,56.0,,,109.0,,106.0,,,,,
AF_MF_ALL,NiTiCu,R. Zarnetta; M. Ehmann; A. Savan and A. Ludwig,Smart Materials and Structures,Identification of optimized Ti–Ni–Cu shape memory alloy compositions for high-frequency thin film microactuator applications,2010.0,Ni34.0Ti57.0Cu9.0 %,,,,,,9.0,,,,,34.0,,,,,,57.0,,,109.0,,106.0,,,,,
AF_MF_ALL,NiTiCu,R. Zarnetta; M. Ehmann; A. Savan and A. Ludwig,Smart Materials and Structures,Identification of optimized Ti–Ni–Cu shape memory alloy compositions for high-frequency thin film microactuator applications,2010.0,Ni32.0Ti59.0Cu9.0 %,,,,,,9.0,,,,,32.0,,,,,,59.0,,,109.0,,106.0,,,,,
AF_MF_ALL,NiTiCu,R. Zarnetta; M. Ehmann; A. Savan and A. Ludwig,Smart Materials and Structures,Identification of optimized Ti–Ni–Cu shape memory alloy compositions for high-frequency thin film microactuator applications,2010.0,Ni31.0Ti60.0Cu9.0 %,,,,,,9.0,,,,,31.0,,,,,,60.0,,,109.0,,106.0,,,,,
AF_MF_ALL,NiTiCu,R. Zarnetta; M. Ehmann; A. Savan and A. Ludwig,Smart Materials and Structures,Identification of optimized Ti–Ni–Cu shape memory alloy compositions for high-frequency thin film microactuator applications,2010.0,Ni29.0Ti62.0Cu9.0 %,,,,,,9.0,,,,,29.0,,,,,,62.0,,,109.0,,105.0,,,,,
AF_MF_ALL,NiTiCu,R. Zarnetta; M. Ehmann; A. Savan and A. Ludwig,Smart Materials and Structures,Identification of optimized Ti–Ni–Cu shape memory alloy compositions for high-frequency thin film microactuator applications,2010.0,Ni28.0Ti63.0Cu9.0 %,,,,,,9.0,,,,,28.0,,,,,,63.0,,,108.0,,105.0,,,,,
AF_MF_ALL,NiTiCu,T. Matsunaga; S. Kajiwara; K. Ogawa; T. Kikuchi and S. Miyazaki,Materials Science and Engineering: A,High strength Ti–Ni-based shape memory thin films,1999.0,Ni43.0Ti50.8Cu6.2 %,,,,,,6.2,,,,,43.0,,,,,,50.8,,,126.0,,64.0,,,,,
AF_MF_ALL,NiTiCu,R. Zarnetta; M. Ehmann; A. Savan and A. Ludwig,Smart Materials and Structures,Identification of optimized Ti–Ni–Cu shape memory alloy compositions for high-frequency thin film microactuator applications,2010.0,Ni43.0Ti48.0Cu9.0 %,,,,,,9.0,,,,,43.0,,,,,,48.0,,,109.0,,104.0,,,,,
AF_MF_ALL,NiTiCu,R. Zarnetta; M. Ehmann; A. Savan and A. Ludwig,Smart Materials and Structures,Identification of optimized Ti–Ni–Cu shape memory alloy compositions for high-frequency thin film microactuator applications,2010.0,Ni33.0Ti58.0Cu9.0 %,,,,,,9.0,,,,,33.0,,,,,,58.0,,,109.0,,106.0,,,,,
AF_MF_ALL,NiTiCu,R. Zarnetta; M. Ehmann; A. Savan and A. Ludwig,Smart Materials and Structures,Identification of optimized Ti–Ni–Cu shape memory alloy compositions for high-frequency thin film microactuator applications,2010.0,Ni30.0Ti61.0Cu9.0 %,,,,,,9.0,,,,,30.0,,,,,,61.0,,,109.0,,105.0,,,,,
AF_MF_ALL,NiTiCu,A. Ishida and M. Sato,Intermetallics,Shape memory behaviour of Ti51.5Ni(48.5−x)Cux (x=23.4–37.3) thin films with submicron grain sizes,2011.0,Ni25.2Ti51.4Cu23.4 %,,,,,,23.4,,,,,25.2,,,,,,51.4,,,115.0,,76.0,,,,,
AF_MF_ALL,NiTiCu,A. Ishida and M. Sato,Philosophical Magazine,Microstructure and shape memory behaviour of annealed Ti51.5Ni(48.5- x )Cu x ( x  = 6.5–20.9) thin films,2007.0,Ni27.4Ti51.7Cu20.9 %,,,,,,20.9,,,,,27.4,,,,,,51.7,,,117.0,,87.0,,,,,
AF_MF_ALL,NiTiCu,A. Ishida and M. Sato,Philosophical Magazine,Shape memory behaviour of annealed Ti48.5Ni(51.5− x )Cu x (x = 6.2–33.5) thin films,2008.0,Ni35.9Ti48.6Cu15.5 %,,,,,,15.5,,,,,35.9,,,,,,48.6,,,128.0,,80.0,,,,,
AF_MF_ALL,NiTiCu,R. Zarnetta; M. Ehmann; A. Savan and A. Ludwig,Smart Materials and Structures,Identification of optimized Ti–Ni–Cu shape memory alloy compositions for high-frequency thin film microactuator applications,2010.0,Ni44.0Ti47.0Cu9.0 %,,,,,,9.0,,,,,44.0,,,,,,47.0,,,107.0,,101.0,,,,,
AF_MF_ALL,NiTiCu,A. Ishida and M. Sato,Philosophical Magazine,Shape memory behaviour of annealed Ti48.5Ni(51.5− x )Cu x (x = 6.2–33.5) thin films,2008.0,Ni35.9Ti48.6Cu15.5 %,,,,,,15.5,,,,,35.9,,,,,,48.6,,,118.0,,79.0,,,,,
AF_MF_ALL,NiTiCu,K. Hori; T. Namazu and S. Inoue,Thin Solid Films,Effect of Cu content on the shape memory behavior of Ti–Ni–Cu alloy thin films prepared by triple-source dc magnetron sputtering,2010.0,Ni41.8Ti52.1Cu6.1 %,,,,,,6.1,,,,,41.8,,,,,,52.1,,,126.0,,57.0,,,,,
AF_MF_ALL,NiTiCu,Y. Tong; Y. Liu; Z. Xie and M. Zarinejad,Acta Materialia,Effect of precipitation on the shape memory effect of Ti50Ni25Cu25 Melt Spun ribbon,2008.0,Ni25.0Ti50.0Cu25.0 %,,,,,,25.0,,,,,25.0,,,,,,50.0,,,114.0,,87.0,,,,,
AF_MF_ALL,NiTiCu,A. Ishida and M. Sato,Intermetallics,Shape memory behaviour of Ti51.5Ni(48.5−x)Cux (x=23.4–37.3) thin films with submicron grain sizes,2011.0,Ni25.2Ti51.4Cu23.4 %,,,,,,23.4,,,,,25.2,,,,,,51.4,,,111.0,,80.0,,,,,
AF_MF_ALL,NiTiCu,A. Ishida and M. Sato,Philosophical Magazine,Shape memory behaviour of annealed Ti48.5Ni(51.5− x )Cu x (x = 6.2–33.5) thin films,2008.0,Ni48.3Ti28.4Cu23.3 %,,,,,,23.3,,,,,48.3,,,,,,28.4,,,115.0,,80.0,,,,,
AF_MF_ALL,NiTiCu,A. Ishida and M. Sato,Philosophical Magazine,Shape memory behaviour of annealed Ti48.5Ni(51.5− x )Cu x (x = 6.2–33.5) thin films,2008.0,Ni18.0Ti48.5Cu33.5 %,,,,,,33.5,,,,,18.0,,,,,,48.5,,,115.0,,60.0,,,,,
AF_MF_ALL,NiTiCu,R. Zarnetta; M. Ehmann; A. Savan and A. Ludwig,Smart Materials and Structures,Identification of optimized Ti–Ni–Cu shape memory alloy compositions for high-frequency thin film microactuator applications,2010.0,Ni45.0Ti46.0Cu9.0 %,,,,,,9.0,,,,,45.0,,,,,,46.0,,,106.0,,97.0,,,,,
AF_MF_ALL,NiTiCu,A. Ishida and M. Sato,Philosophical Magazine,Shape memory behaviour of annealed Ti48.5Ni(51.5− x )Cu x (x = 6.2–33.5) thin films,2008.0,Ni35.9Ti48.6Cu15.5 %,,,,,,15.5,,,,,35.9,,,,,,48.6,,,120.0,,77.0,,,,,
AF_MF_ALL,NiTiCu,R. Zarnetta; M. Ehmann; A. Savan and A. Ludwig,Smart Materials and Structures,Identification of optimized Ti–Ni–Cu shape memory alloy compositions for high-frequency thin film microactuator applications,2010.0,Ni46.0Ti45.0Cu9.0 %,,,,,,9.0,,,,,46.0,,,,,,45.0,,,104.0,,93.0,,,,,
AF_MF_ALL,NiTiCu,A. Ishida and M. Sato,Intermetallics,Shape memory behaviour of Ti51.5Ni(48.5−x)Cux (x=23.4–37.3) thin films with submicron grain sizes,2011.0,Ni15.7Ti51.2Cu33.1 %,,,,,,33.1,,,,,15.7,,,,,,51.2,,,112.0,,68.0,,,,,
AF_MF_ALL,NiTiCu,A. Ishida and M. Sato,Intermetallics,Shape memory behaviour of Ti51.5Ni(48.5−x)Cux (x=23.4–37.3) thin films with submicron grain sizes,2011.0,Ni11.3Ti51.4Cu37.3 %,,,,,,37.3,,,,,11.3,,,,,,51.4,,,112.0,,67.0,,,,,
AF_MF_ALL,NiTiCu,T. Matsunaga; S. Kajiwara; K. Ogawa; T. Kikuchi and S. Miyazaki,Acta Materialia,Internal structures and shape memory properties of sputter-deposited thin films of a Ti–Ni–Cu alloy,2001.0,Ni43.0Ti50.8Cu6.2 %,,,,,,6.2,,,,,43.0,,,,,,50.8,,,125.0,,72.0,,,,,
AF_MF_ALL,NiTiCu,A. Ishida and M. Sato,Philosophical Magazine,Shape memory behaviour of annealed Ti48.5Ni(51.5− x )Cu x (x = 6.2–33.5) thin films,2008.0,Ni35.9Ti48.6Cu15.5 %,,,,,,15.5,,,,,35.9,,,,,,48.6,,,112.0,,77.0,,,,,
AF_MF_ALL,NiTiCu,A. Ishida and M. Sato,Intermetallics,Shape memory behaviour of Ti51.5Ni(48.5−x)Cux (x=23.4–37.3) thin films with submicron grain sizes,2011.0,Ni21.1Ti51.3Cu27.6 %,,,,,,27.6,,,,,21.1,,,,,,51.3,,,107.0,,63.0,,,,,
AF_MF_ALL,NiTiCu,A. Ishida and M. Sato,Intermetallics,Shape memory behaviour of Ti51.5Ni(48.5−x)Cux (x=23.4–37.3) thin films with submicron grain sizes,2011.0,Ni21.1Ti51.3Cu27.6 %,,,,,,27.6,,,,,21.1,,,,,,51.3,,,112.0,,71.0,,,,,
AF_MF_ALL,NiTiCu,A. Ishida; M. Sato and K. Ogawa,Materials Science and Engineering: A,Microstructure and shape memory behavior of annealed Ti–36.8at.% Ni–11.6at.% Cu thin film,2008.0,Ni36.8Ti51.6Cu11.6 %,,,,,,11.6,,,,,36.8,,,,,,51.6,,,110.0,,78.0,,,,,
AF_MF_ALL,NiTiCu,A. Ishida; M. Sato and K. Ogawa,Philosophical Magazine Letters,Microstructure and shape-memory behavior of annealed Ti51.5Ni33.1Cu15.4 thin films,2006.0,Ni33.1Ti51.5Cu15.4 %,,,,,,15.4,,,,,33.1,,,,,,51.5,,,107.0,,79.0,,,,,
AF_MF_ALL,NiTiCu,A. Ishida and M. Sato,Philosophical Magazine,Shape memory behaviour of annealed Ti48.5Ni(51.5− x )Cu x (x = 6.2–33.5) thin films,2008.0,Ni48.3Ti28.4Cu23.3 %,,,,,,23.3,,,,,48.3,,,,,,28.4,,,108.0,,78.0,,,,,
AF_MF_ALL,NiTiCu,A. Ishida and M. Sato,Philosophical Magazine,Shape memory behaviour of annealed Ti48.5Ni(51.5− x )Cu x (x = 6.2–33.5) thin films,2008.0,Ni23.9Ti48.3Cu27.8 %,,,,,,27.8,,,,,23.9,,,,,,48.3,,,109.0,,76.0,,,,,
AF_MF_ALL,NiTiCu,A. Ishida and M. Sato,Philosophical Magazine,Shape memory behaviour of annealed Ti48.5Ni(51.5− x )Cu x (x = 6.2–33.5) thin films,2008.0,Ni18.0Ti48.5Cu33.5 %,,,,,,33.5,,,,,18.0,,,,,,48.5,,,108.0,,55.0,,,,,
AF_MF_ALL,NiTiCu,A. Ishida and M. Sato,Philosophical Magazine,Microstructure and shape memory behaviour of annealed Ti51.5Ni(48.5- x )Cu x ( x  = 6.5–20.9) thin films,2007.0,Ni27.4Ti51.7Cu20.9 %,,,,,,20.9,,,,,27.4,,,,,,51.7,,,105.0,,80.0,,,,,
AF_MF_ALL,NiTiCu,A. Ishida and M. Sato,Philosophical Magazine,Shape memory behaviour of annealed Ti48.5Ni(51.5− x )Cu x (x = 6.2–33.5) thin films,2008.0,Ni35.9Ti48.6Cu15.5 %,,,,,,15.5,,,,,35.9,,,,,,48.6,,,113.0,,77.0,,,,,
AF_MF_ALL,NiTiCu,A. Ishida and M. Sato,Philosophical Magazine,Shape memory behaviour of annealed Ti48.5Ni(51.5− x )Cu x (x = 6.2–33.5) thin films,2008.0,Ni18.0Ti48.5Cu33.5 %,,,,,,33.5,,,,,18.0,,,,,,48.5,,,108.0,,60.0,,,,,
AF_MF_ALL,NiTiCu,A. Ishida and M. Sato,Intermetallics,Shape memory behaviour of Ti51.5Ni(48.5−x)Cux (x=23.4–37.3) thin films with submicron grain sizes,2011.0,Ni21.1Ti51.3Cu27.6 %,,,,,,27.6,,,,,21.1,,,,,,51.3,,,107.0,,74.0,,,,,
AF_MF_ALL,NiTiCu,A. Ishida and M. Sato,Intermetallics,Shape memory behaviour of Ti51.5Ni(48.5−x)Cux (x=23.4–37.3) thin films with submicron grain sizes,2011.0,Ni15.7Ti51.2Cu33.1 %,,,,,,33.1,,,,,15.7,,,,,,51.2,,,109.0,,62.0,,,,,
AF_MF_ALL,NiTiCu,A. Ishida and M. Sato,Intermetallics,Shape memory behaviour of Ti51.5Ni(48.5−x)Cux (x=23.4–37.3) thin films with submicron grain sizes,2011.0,Ni11.3Ti51.4Cu37.3 %,,,,,,37.3,,,,,11.3,,,,,,51.4,,,108.0,,60.0,,,,,
AF_MF_ALL,NiTiCu,A. Ishida and M. Sato,Philosophical Magazine,Microstructure and shape memory behaviour of annealed Ti51.5Ni(48.5- x )Cu x ( x  = 6.5–20.9) thin films,2007.0,Ni41.6Ti51.9Cu6.5 %,,,,,,6.5,,,,,41.6,,,,,,51.9,,,114.0,,68.0,,,,,
AF_MF_ALL,NiTiCu,A. Ishida and M. Sato,Philosophical Magazine,Shape memory behaviour of annealed Ti48.5Ni(51.5− x )Cu x (x = 6.2–33.5) thin films,2008.0,Ni35.9Ti48.6Cu15.5 %,,,,,,15.5,,,,,35.9,,,,,,48.6,,,106.0,,75.0,,,,,
AF_MF_ALL,NiTiCu,A. Ishida and M. Sato,Philosophical Magazine,Shape memory behaviour of annealed Ti48.5Ni(51.5− x )Cu x (x = 6.2–33.5) thin films,2008.0,Ni35.9Ti48.6Cu15.5 %,,,,,,15.5,,,,,35.9,,,,,,48.6,,,114.0,,73.0,,,,,
AF_MF_ALL,NiTiCu,A. Ishida; M. Sato; K. Ogawa and K. Yamada,Materials Science and Engineering: A,Shape memory behavior of Ti–Ni–Cu thin films,2006.0,Ni36.8Ti51.6Cu11.6 %,,,,,,11.6,,,,,36.8,,,,,,51.6,,,106.0,,74.0,,,,,
AF_MF_ALL,NiTiCu,A. Ishida; M. Sato; K. Ogawa and K. Yamada,Materials Science and Engineering: A,Shape memory behavior of Ti–Ni–Cu thin films,2006.0,Ni36.8Ti51.6Cu11.6 %,,,,,,11.6,,,,,36.8,,,,,,51.6,,,106.0,,77.0,,,,,
AF_MF_ALL,NiTiCu,A. Ishida and M. Sato,Philosophical Magazine,Shape memory behaviour of annealed Ti48.5Ni(51.5− x )Cu x (x = 6.2–33.5) thin films,2008.0,Ni18.0Ti48.5Cu33.5 %,,,,,,33.5,,,,,18.0,,,,,,48.5,,,105.0,,59.0,,,,,
AF_MF_ALL,NiTiCu,M. Tomozawa; H. Y. Kim and S. Miyazaki,Acta Materialia,Shape memory behavior and internal structure of Ti–Ni–Cu shape memory alloy thin films and their application for microactuators,2009.0,Ni38.3Ti52.4Cu9.3 %,,,,,,9.3,,,,,38.3,,,,,,52.4,,,106.0,,76.0,,,,,
AF_MF_ALL,NiTiCu,Y. Fu; H. Du; S. Zhang and Y. Gu,Surface and Coatings Technology,Stress and surface morphology of TiNiCu thin films: effect of annealing temperature,2005.0,Ni47.5Ti49.5Cu3.0 %,,,,,,3.0,,,,,47.5,,,,,,49.5,,,119.0,,60.0,,,,,
AF_MF_ALL,NiTiCu,A. Ishida and M. Sato,Philosophical Magazine,Shape memory behaviour of annealed Ti48.5Ni(51.5− x )Cu x (x = 6.2–33.5) thin films,2008.0,Ni18.0Ti48.5Cu33.5 %,,,,,,33.5,,,,,18.0,,,,,,48.5,,,103.0,,53.0,,,,,
AF_MF_ALL,NiTiCu,Y. Fu; H. Du; S. Zhang and Y. Gu,Surface and Coatings Technology,Stress and surface morphology of TiNiCu thin films: effect of annealing temperature,2005.0,Ni47.5Ti49.5Cu3.0 %,,,,,,3.0,,,,,47.5,,,,,,49.5,,,121.0,,57.0,,,,,
AF_MF_ALL,NiTiCu,A. Ishida and M. Sato,Philosophical Magazine,Shape memory behaviour of annealed Ti48.5Ni(51.5− x )Cu x (x = 6.2–33.5) thin films,2008.0,Ni18.0Ti48.5Cu33.5 %,,,,,,33.5,,,,,18.0,,,,,,48.5,,,102.0,,57.0,,,,,
AF_MF_ALL,NiTiCu,A. Ishida; M. Sato and K. Ogawa,Materials Science and Engineering: A,Microstructure and shape memory behavior of annealed Ti–36.8at.% Ni–11.6at.% Cu thin film,2008.0,Ni36.8Ti51.6Cu11.6 %,,,,,,11.6,,,,,36.8,,,,,,51.6,,,104.0,,78.0,,,,,
AF_MF_ALL,NiTiCu,M. Tomozawa; H. Y. Kim and S. Miyazaki,Acta Materialia,Shape memory behavior and internal structure of Ti–Ni–Cu shape memory alloy thin films and their application for microactuators,2009.0,Ni38.3Ti52.4Cu9.3 %,,,,,,9.3,,,,,38.3,,,,,,52.4,,,111.0,,79.0,,,,,
AF_MF_ALL,NiTiCu,A. Ishida and M. Sato,Intermetallics,Shape memory behaviour of Ti51.5Ni(48.5−x)Cux (x=23.4–37.3) thin films with submicron grain sizes,2011.0,Ni25.2Ti51.4Cu23.4 %,,,,,,23.4,,,,,25.2,,,,,,51.4,,,100.0,,73.0,,,,,
AF_MF_ALL,NiTiCu,C. Araujo; M. Morin and G. Guénin,Journal de Physique IV,Fatigue behavior of Ti-Ni-Cu thin wires SME,1997.0,Ni45.0Ti50.0Cu5.0 %,,,,,,5.0,,,,,45.0,,,,,,50.0,,,92.0,,69.0,,,,,
AF_MF_ALL,NiTiCu,A. Ishida and M. Sato,Philosophical Magazine,Microstructure and shape memory behaviour of annealed Ti51.5Ni(48.5- x )Cu x ( x  = 6.5–20.9) thin films,2007.0,Ni41.6Ti51.9Cu6.5 %,,,,,,6.5,,,,,41.6,,,,,,51.9,,,107.0,,68.0,,,,,
AF_MF_ALL,NiTiCu,A. Ishida and M. Sato,Philosophical Magazine,Shape memory behaviour of annealed Ti48.5Ni(51.5− x )Cu x (x = 6.2–33.5) thin films,2008.0,Ni35.9Ti48.6Cu15.5 %,,,,,,15.5,,,,,35.9,,,,,,48.6,,,104.0,,72.0,,,,,
AF_MF_ALL,NiTiCu,A. Ishida and M. Sato,Philosophical Magazine,Shape memory behaviour of annealed Ti48.5Ni(51.5− x )Cu x (x = 6.2–33.5) thin films,2008.0,Ni35.9Ti48.6Cu15.5 %,,,,,,15.5,,,,,35.9,,,,,,48.6,,,100.0,,72.0,,,,,
AF_MF_ALL,NiTiCu,A. Ishida; M. Sato and K. Ogawa,Materials Science and Engineering: A,Microstructure and shape memory behavior of annealed Ti–36.8at.% Ni–11.6at.% Cu thin film,2008.0,Ni36.8Ti51.6Cu11.6 %,,,,,,11.6,,,,,36.8,,,,,,51.6,,,102.0,,72.0,,,,,
AF_MF_ALL,NiTiCu,M. Nishida; T. Ueda; Y. Toyama and A. Chiba,Materials Science Forum,Phase transformations in Ti40Ni60-XCuX alloys,1990.0,Ni56.5Ti40.0Cu3.5 %,,,,,,3.5,,,,,56.5,,,,,,40.0,,,103.0,,30.0,,,,,
AF_MF_ALL,NiTiCu,Y. Fu; H. Du; S. Zhang and Y. Gu,Surface and Coatings Technology,Stress and surface morphology of TiNiCu thin films: effect of annealing temperature,2005.0,Ni47.5Ti49.5Cu3.0 %,,,,,,3.0,,,,,47.5,,,,,,49.5,,,120.0,,59.0,,,,,
AF_MF_ALL,NiTiCu,A. Ishida and M. Sato,Philosophical Magazine,Shape memory behaviour of annealed Ti48.5Ni(51.5− x )Cu x (x = 6.2–33.5) thin films,2008.0,Ni35.9Ti48.6Cu15.5 %,,,,,,15.5,,,,,35.9,,,,,,48.6,,,103.0,,68.0,,,,,
AF_MF_ALL,NiTiCu,A. Ishida and M. Sato,Philosophical Magazine,Shape memory behaviour of annealed Ti48.5Ni(51.5− x )Cu x (x = 6.2–33.5) thin films,2008.0,Ni35.9Ti48.6Cu15.5 %,,,,,,15.5,,,,,35.9,,,,,,48.6,,,104.0,,71.0,,,,,
AF_MF_ALL,NiTiCu,A. Ishida and M. Sato,Philosophical Magazine,Shape memory behaviour of annealed Ti48.5Ni(51.5− x )Cu x (x = 6.2–33.5) thin films,2008.0,Ni35.9Ti48.6Cu15.5 %,,,,,,15.5,,,,,35.9,,,,,,48.6,,,109.0,,68.0,,,,,
