Repository: AyushChauhan9389/Shape-Memory-Alloy-Dataset

File: Combined_SMA_Dataset.csv (part 3 of 113)
Source_Directory,Alloy_Type,Authors,Source,Title,Year,composition,Ag (at.%),Al (at.%),Au (at.%),Cd (at.%),Co (at.%),Cu (at.%),Fe (at.%),Hf (at.%),Mn (at.%),Nb (at.%),Ni (at.%),Pd (at.%),Pt (at.%),Ru (at.%),Si (at.%),Ta (at.%),Ti (at.%),Zn (at.%),Zr (at.%),Austenite Finish Temperature - AF - (°C),Austenite Start Temperature - AS - (°C),Martensite Finish Temperature - MF - (°C),Martensite Start Temperature - MS - (°C),Cooling Rate (°C/min),Heating Rate (°C/min),Calculated Density (g/cm^3),Thermal transformation span (TSPAN) - (AF-MF) - (°C)
AF_MF_ALL,NiTiCu,A. Ishida and M. Sato,Philosophical Magazine,Shape memory behaviour of annealed Ti48.5Ni(51.5− x )Cu x (x = 6.2–33.5) thin films,2008.0,Ni18.0Ti48.5Cu33.5 %,,,,,,33.5,,,,,18.0,,,,,,48.5,,,104.0,,60.0,,,,,
AF_MF_ALL,NiTiCu,N. G. Jones and D. Dye,Intermetallics,Influence of applied stress on the transformation behaviour and martensite evolution of a Ti–Ni–Cu shape memory alloy,2013.0,Ni41.0Ti50.0Cu9.0 %,,,,,,9.0,,,,,41.0,,,,,,50.0,,,100.0,,54.0,,,,,
AF_MF_ALL,NiTiCu,A. Ishida and M. Sato,Philosophical Magazine,Shape memory behaviour of annealed Ti48.5Ni(51.5− x )Cu x (x = 6.2–33.5) thin films,2008.0,Ni18.0Ti48.5Cu33.5 %,,,,,,33.5,,,,,18.0,,,,,,48.5,,,101.0,,53.0,,,,,
AF_MF_ALL,NiTiCu,K. Yamazaki; S. Kajiwara; T. Kikuchi; K. Ogawa and S. Miyazaki,Journal de Physique IV ,Super-high strength shape memory thin films,2003.0,Ni40.0Ti54.3Cu5.7 %,,,,,,5.7,,,,,40.0,,,,,,54.3,,,104.0,,58.0,,,,,
AF_MF_ALL,NiTiCu,G.-b. Cho; C.-a. Yu; J.-h. Lee; Y.-w. Kim and T.-h. Nam,Scripta Materialia,Lattice deformation and shape memory characteristics of Ti–30Ni–20Cu(at.%) alloy ribbons,2006.0,Ni30.0Ti50.0Cu20.0 %,,,,,,20.0,,,,,30.0,,,,,,50.0,,,91.0,,85.0,,,,,
AF_MF_ALL,NiTiCu,K. Hori; T. Namazu and S. Inoue,Thin Solid Films,Effect of Cu content on the shape memory behavior of Ti–Ni–Cu alloy thin films prepared by triple-source dc magnetron sputtering,2010.0,Ni32.9Ti48.1Cu19.0 %,,,,,,19.0,,,,,32.9,,,,,,48.1,,,105.0,,73.0,,,,,
AF_MF_ALL,NiTiCu,T.-H. Nam and Y.-W. Kim,Intermetallics,Shape memory characteristics of rapidly solidified Ti50Ni15Cu35 alloy ribbons,2010.0,Ni15.0Ti50.0Cu35.0 %,,,,,,35.0,,,,,15.0,,,,,,50.0,,,92.0,,72.0,,,,,
AF_MF_ALL,NiTiCu,A. Ishida and M. Sato,Intermetallics,Shape memory behaviour of Ti51.5Ni(48.5−x)Cux (x=23.4–37.3) thin films with submicron grain sizes,2011.0,Ni11.3Ti51.4Cu37.3 %,,,,,,37.3,,,,,11.3,,,,,,51.4,,,97.0,,66.0,,,,,
AF_MF_ALL,NiTiCu,T. Matsunaga; S. Kajiwara; K. Ogawa; T. Kikuchi and S. Miyazaki,Materials Science and Engineering: A,High strength Ti–Ni-based shape memory thin films,1999.0,Ni43.0Ti50.8Cu6.2 %,,,,,,6.2,,,,,43.0,,,,,,50.8,,,101.0,,55.0,,,,,
AF_MF_ALL,NiTiCu,A. Ishida and M. Sato,Philosophical Magazine,Shape memory behaviour of annealed Ti48.5Ni(51.5− x )Cu x (x = 6.2–33.5) thin films,2008.0,Ni35.9Ti48.6Cu15.5 %,,,,,,15.5,,,,,35.9,,,,,,48.6,,,95.0,,68.0,,,,,
AF_MF_ALL,NiTiCu,A. Ishida and M. Sato,Philosophical Magazine,Shape memory behaviour of annealed Ti48.5Ni(51.5− x )Cu x (x = 6.2–33.5) thin films,2008.0,Ni18.0Ti48.5Cu33.5 %,,,,,,33.5,,,,,18.0,,,,,,48.5,,,97.0,,59.0,,,,,
AF_MF_ALL,NiTiCu,V. Tokarev; A. Savvinov and V. Khachin,Fiz. Met. Metalloved.,Shape-Memory Effect During Martensite Transformations in TiNi--TiCu Alloys,1983.0,Ni30.0Ti50.0Cu20.0 %,,,,,,20.0,,,,,30.0,,,,,,50.0,,,117.0,,68.0,,,,,
AF_MF_ALL,NiTiCu,A. Ishida; M. Sato; K. Ogawa and K. Yamada,Materials Science and Engineering: A,Shape memory behavior of Ti–Ni–Cu thin films,2006.0,Ni36.8Ti51.6Cu11.6 %,,,,,,11.6,,,,,36.8,,,,,,51.6,,,93.0,,72.0,,,,,
AF_MF_ALL,NiTiCu,A. Ishida and M. Sato,Philosophical Magazine,Shape memory behaviour of annealed Ti48.5Ni(51.5− x )Cu x (x = 6.2–33.5) thin films,2008.0,Ni18.0Ti48.5Cu33.5 %,,,,,,33.5,,,,,18.0,,,,,,48.5,,,98.0,,49.0,,,,,
AF_MF_ALL,NiTiCu,M. Tomozawa; H. Y. Kim and S. Miyazaki,Acta Materialia,Shape memory behavior and internal structure of Ti–Ni–Cu shape memory alloy thin films and their application for microactuators,2009.0,Ni38.3Ti52.4Cu9.3 %,,,,,,9.3,,,,,38.3,,,,,,52.4,,,113.0,,72.0,,,,,
AF_MF_ALL,NiTiCu,K. Hori; T. Namazu and S. Inoue,Thin Solid Films,Effect of Cu content on the shape memory behavior of Ti–Ni–Cu alloy thin films prepared by triple-source dc magnetron sputtering,2010.0,Ni41.8Ti52.1Cu6.1 %,,,,,,6.1,,,,,41.8,,,,,,52.1,,,111.0,,52.0,,,,,
AF_MF_ALL,NiTiCu,T.-H. Nam and Y.-W. Kim,Intermetallics,Shape memory characteristics of rapidly solidified Ti50Ni15Cu35 alloy ribbons,2010.0,Ni15.0Ti50.0Cu35.0 %,,,,,,35.0,,,,,15.0,,,,,,50.0,,,89.0,,71.0,,,,,
AF_MF_ALL,NiTiCu,A. Ishida and M. Sato,Intermetallics,Shape memory behaviour of Ti51.5Ni(48.5−x)Cux (x=23.4–37.3) thin films with submicron grain sizes,2011.0,Ni25.2Ti51.4Cu23.4 %,,,,,,23.4,,,,,25.2,,,,,,51.4,,,93.0,,68.0,,,,,
AF_MF_ALL,NiTiCu,T. Hashinaga; S. Miyazaki; T. Ueki and H. Horikawa,Journal de Physique IV,Transformation and deformation behavior in sputter-deposited Ti-Ni-Cu thin films,1995.0,Ni42.6Ti52.4Cu5.0 %,,,,,,5.0,,,,,42.6,,,,,,52.4,,,116.0,,60.0,,,,,
AF_MF_ALL,NiTiCu,A. Ishida and M. Sato,Philosophical Magazine,Shape memory behaviour of annealed Ti48.5Ni(51.5− x )Cu x (x = 6.2–33.5) thin films,2008.0,Ni40.0Ti48.5Cu11.5 %,,,,,,11.5,,,,,40.0,,,,,,48.5,,,101.0,,59.0,,,,,
AF_MF_ALL,NiTiCu,A. Ishida and M. Sato,Philosophical Magazine,Shape memory behaviour of annealed Ti48.5Ni(51.5− x )Cu x (x = 6.2–33.5) thin films,2008.0,Ni40.0Ti48.5Cu11.5 %,,,,,,11.5,,,,,40.0,,,,,,48.5,,,106.0,,52.0,,,,,
AF_MF_ALL,NiTiCu,A. Ishida and M. Sato,Philosophical Magazine,Shape memory behaviour of annealed Ti48.5Ni(51.5− x )Cu x (x = 6.2–33.5) thin films,2008.0,Ni35.9Ti48.6Cu15.5 %,,,,,,15.5,,,,,35.9,,,,,,48.6,,,99.0,,68.0,,,,,
AF_MF_ALL,NiTiCu,A. Ishida and M. Sato,Philosophical Magazine,Shape memory behaviour of annealed Ti48.5Ni(51.5− x )Cu x (x = 6.2–33.5) thin films,2008.0,Ni23.9Ti48.3Cu27.8 %,,,,,,27.8,,,,,23.9,,,,,,48.3,,,95.0,,62.0,,,,,
AF_MF_ALL,NiTiCu,M. Tomozawa; H. Y. Kim and S. Miyazaki,Acta Materialia,Shape memory behavior and internal structure of Ti–Ni–Cu shape memory alloy thin films and their application for microactuators,2009.0,Ni38.3Ti52.4Cu9.3 %,,,,,,9.3,,,,,38.3,,,,,,52.4,,,92.0,,68.0,,,,,
AF_MF_ALL,NiTiCu,A. Ishida and M. Sato,Intermetallics,Shape memory behaviour of Ti51.5Ni(48.5−x)Cux (x=23.4–37.3) thin films with submicron grain sizes,2011.0,Ni11.3Ti51.4Cu37.3 %,,,,,,37.3,,,,,11.3,,,,,,51.4,,,95.0,,55.0,,,,,
AF_MF_ALL,NiTiCu,C. J. d. Araújo; C. H. Gonzalez; M. Morin and G. Guénin,Materials ReseVARh,Influence of the mechanical loading history on the stress assisted two way memory effect in a Ti-Ni-Cu alloy,2001.0,Ni45.0Ti50.0Cu5.0 %,,,,,,5.0,,,,,45.0,,,,,,50.0,,,102.0,,77.0,,,,,
AF_MF_ALL,NiTiCu,Y. Q. Fu; J. Luo; A. Flewitt; S.-E. Ong; S. Zhang; H. Du and W. Milne,Smart Materials and Structures,Microactuators of free-standing TiNiCu films,2007.0,Ni47.0Ti50.0Cu3.0 %,,,,,,3.0,,,,,47.0,,,,,,50.0,,,101.0,,56.0,,,,,
AF_MF_ALL,NiTiCu,M. Tomozawa; H. Y. Kim and S. Miyazaki,Acta Materialia,Shape memory behavior and internal structure of Ti–Ni–Cu shape memory alloy thin films and their application for microactuators,2009.0,Ni38.3Ti52.4Cu9.3 %,,,,,,9.3,,,,,38.3,,,,,,52.4,,,97.0,,76.0,,,,,
AF_MF_ALL,NiTiCu,A. Ishida and M. Sato,Intermetallics,Shape memory behaviour of Ti51.5Ni(48.5−x)Cux (x=23.4–37.3) thin films with submicron grain sizes,2011.0,Ni25.2Ti51.4Cu23.4 %,,,,,,23.4,,,,,25.2,,,,,,51.4,,,92.0,,61.0,,,,,
AF_MF_ALL,NiTiCu,A. Ishida and M. Sato,Intermetallics,Shape memory behaviour of Ti51.5Ni(48.5−x)Cux (x=23.4–37.3) thin films with submicron grain sizes,2011.0,Ni15.7Ti51.2Cu33.1 %,,,,,,33.1,,,,,15.7,,,,,,51.2,,,98.0,,64.0,,,,,
AF_MF_ALL,NiTiCu,A. Ishida and M. Sato,Philosophical Magazine,Shape memory behaviour of annealed Ti48.5Ni(51.5− x )Cu x (x = 6.2–33.5) thin films,2008.0,Ni35.9Ti48.6Cu15.5 %,,,,,,15.5,,,,,35.9,,,,,,48.6,,,98.0,,69.0,,,,,
AF_MF_ALL,NiTiCu,A. Ishida and M. Sato,Philosophical Magazine,Shape memory behaviour of annealed Ti48.5Ni(51.5− x )Cu x (x = 6.2–33.5) thin films,2008.0,Ni18.0Ti48.5Cu33.5 %,,,,,,33.5,,,,,18.0,,,,,,48.5,,,98.0,,57.0,,,,,
AF_MF_ALL,NiTiCu,M. Tomozawa; H. Y. Kim and S. Miyazaki,Acta Materialia,Shape memory behavior and internal structure of Ti–Ni–Cu shape memory alloy thin films and their application for microactuators,2009.0,Ni38.3Ti52.4Cu9.3 %,,,,,,9.3,,,,,38.3,,,,,,52.4,,,97.0,,66.0,,,,,
AF_MF_ALL,NiTiCu,T.-H. Nam and Y.-W. Kim,Intermetallics,Shape memory characteristics of rapidly solidified Ti50Ni15Cu35 alloy ribbons,2010.0,Ni15.0Ti50.0Cu35.0 %,,,,,,35.0,,,,,15.0,,,,,,50.0,,,85.0,,69.0,,,,,
AF_MF_ALL,NiTiCu,A. Terayama and H. Kyogoku,Materials Science and Engineering: A,Shape memory characteristics of the P/M-processed Ti–Ni–Cu alloys,2010.0,Ni30.2Ti49.8Cu20.0 %,,,,,,20.0,,,,,30.2,,,,,,49.8,,,100.0,,64.0,,,,,
AF_MF_ALL,NiTiCu,A. Ishida and M. Sato,Intermetallics,Shape memory behaviour of Ti51.5Ni(48.5−x)Cux (x=23.4–37.3) thin films with submicron grain sizes,2011.0,Ni21.1Ti51.3Cu27.6 %,,,,,,27.6,,,,,21.1,,,,,,51.3,,,87.0,,49.0,,,,,
AF_MF_ALL,NiTiCu,S. Miyazaki and A. Ishida,Materials Science and Engineering: A,Martensitic transformation and shape memory behavior in sputter-deposited TiNi-base thin films,1999.0,Ni37.0Ti53.5Cu9.5 %,,,,,,9.5,,,,,37.0,,,,,,53.5,,,99.0,,64.0,,,,,
AF_MF_ALL,NiTiCu,Y. Fu; H. Du; S. Zhang and Y. Gu,Surface and Coatings Technology,Stress and surface morphology of TiNiCu thin films: effect of annealing temperature,2005.0,Ni47.5Ti49.5Cu3.0 %,,,,,,3.0,,,,,47.5,,,,,,49.5,,,117.0,,46.0,,,,,
AF_MF_ALL,NiTiCu,G.-b. Cho; C.-a. Yu; J.-h. Lee; Y.-w. Kim and T.-h. Nam,Scripta Materialia,Lattice deformation and shape memory characteristics of Ti–30Ni–20Cu(at.%) alloy ribbons,2006.0,Ni30.0Ti50.0Cu20.0 %,,,,,,20.0,,,,,30.0,,,,,,50.0,,,85.0,,78.0,,,,,
AF_MF_ALL,NiTiCu,A. Ishida; M. Sato and K. Ogawa,Philosophical Magazine Letters,Microstructure and shape-memory behavior of annealed Ti51.5Ni33.1Cu15.4 thin films,2006.0,Ni33.1Ti51.5Cu15.4 %,,,,,,15.4,,,,,33.1,,,,,,51.5,,,89.0,,65.0,,,,,
AF_MF_ALL,NiTiCu,A. Ishida and M. Sato,Philosophical Magazine,Shape memory behaviour of annealed Ti48.5Ni(51.5− x )Cu x (x = 6.2–33.5) thin films,2008.0,Ni18.0Ti48.5Cu33.5 %,,,,,,33.5,,,,,18.0,,,,,,48.5,,,90.0,,67.0,,,,,
AF_MF_ALL,NiTiCu,A. Ishida; M. Sato and K. Ogawa,Materials Science and Engineering: A,Microstructure and shape memory behavior of annealed Ti–36.8at.% Ni–11.6at.% Cu thin film,2008.0,Ni36.8Ti51.6Cu11.6 %,,,,,,11.6,,,,,36.8,,,,,,51.6,,,90.0,,67.0,,,,,
AF_MF_ALL,NiTiCu,A. Ishida and M. Sato,Intermetallics,Shape memory behaviour of Ti51.5Ni(48.5−x)Cux (x=23.4–37.3) thin films with submicron grain sizes,2011.0,Ni15.7Ti51.2Cu33.1 %,,,,,,33.1,,,,,15.7,,,,,,51.2,,,94.0,,60.0,,,,,
AF_MF_ALL,NiTiCu,B. Ramachandran; R. Tang; P. Chang; Y. Kuo; C. Chien and S. Wu,Journal of Applied Physics,Cu-substitution effect on thermoelectric properties of the TiNi-based shape memory alloys,2013.0,Ni20.0Ti50.0Cu30.0 %,,,,,,30.0,,,,,20.0,,,,,,50.0,,,82.0,,74.0,,,,,
AF_MF_ALL,NiTiCu,S. Miyazaki and A. Ishida,Materials Science and Engineering: A,Martensitic transformation and shape memory behavior in sputter-deposited TiNi-base thin films,1999.0,Ni42.6Ti52.4Cu5.0 %,,,,,,5.0,,,,,42.6,,,,,,52.4,,,113.0,,56.0,,,,,
AF_MF_ALL,NiTiCu,A. Ishida; M. Sato; K. Ogawa and K. Yamada,Materials Science and Engineering: A,Shape memory behavior of Ti–Ni–Cu thin films,2006.0,Ni36.8Ti51.6Cu11.6 %,,,,,,11.6,,,,,36.8,,,,,,51.6,,,90.0,,65.0,,,,,
AF_MF_ALL,NiTiCu,A. Ishida and M. Sato,Philosophical Magazine,Shape memory behaviour of annealed Ti48.5Ni(51.5− x )Cu x (x = 6.2–33.5) thin films,2008.0,Ni35.9Ti48.6Cu15.5 %,,,,,,15.5,,,,,35.9,,,,,,48.6,,,95.0,,66.0,,,,,
AF_MF_ALL,NiTiCu,M. Tomozawa; H. Y. Kim and S. Miyazaki,Acta Materialia,Shape memory behavior and internal structure of Ti–Ni–Cu shape memory alloy thin films and their application for microactuators,2009.0,Ni38.3Ti52.4Cu9.3 %,,,,,,9.3,,,,,38.3,,,,,,52.4,,,95.0,,73.0,,,,,
AF_MF_ALL,NiTiCu,M. Tomozawa; H. Y. Kim; A. Yamamoto; S. Hiromoto and S. Miyazaki,Acta Materialia,Effect of heat treatment temperature on the microstructure and actuation behavior of a Ti–Ni–Cu thin film microactuator,2010.0,Ni38.0Ti52.0Cu10.0 %,,,,,,10.0,,,,,38.0,,,,,,52.0,,,84.0,,69.0,,,,,
AF_MF_ALL,NiTiCu,A. Ishida and M. Sato,Intermetallics,Shape memory behaviour of Ti51.5Ni(48.5−x)Cux (x=23.4–37.3) thin films with submicron grain sizes,2011.0,Ni21.1Ti51.3Cu27.6 %,,,,,,27.6,,,,,21.1,,,,,,51.3,,,95.0,,63.0,,,,,
AF_MF_ALL,NiTiCu,T. Hashinaga; S. Miyazaki; T. Ueki and H. Horikawa,Journal de Physique IV,Transformation and deformation behavior in sputter-deposited Ti-Ni-Cu thin films,1995.0,Ni37.0Ti53.5Cu9.5 %,,,,,,9.5,,,,,37.0,,,,,,53.5,,,98.0,,61.0,,,,,
AF_MF_ALL,NiTiCu,A. Ishida and M. Sato,Philosophical Magazine,Shape memory behaviour of annealed Ti48.5Ni(51.5− x )Cu x (x = 6.2–33.5) thin films,2008.0,Ni35.9Ti48.6Cu15.5 %,,,,,,15.5,,,,,35.9,,,,,,48.6,,,91.0,,66.0,,,,,
AF_MF_ALL,NiTiCu,A. Ishida and M. Sato,Philosophical Magazine,Shape memory behaviour of annealed Ti48.5Ni(51.5− x )Cu x (x = 6.2–33.5) thin films,2008.0,Ni18.0Ti48.5Cu33.5 %,,,,,,33.5,,,,,18.0,,,,,,48.5,,,90.0,,49.0,,,,,
AF_MF_ALL,NiTiCu,A. Ishida; M. Sato and K. Ogawa,Materials Science and Engineering: A,Microstructure and shape memory behavior of annealed Ti–36.8at.% Ni–11.6at.% Cu thin film,2008.0,Ni36.8Ti51.6Cu11.6 %,,,,,,11.6,,,,,36.8,,,,,,51.6,,,88.0,,59.0,,,,,
AF_MF_ALL,NiTiCu,T.-H. Nam and Y.-W. Kim,Intermetallics,Shape memory characteristics of rapidly solidified Ti50Ni15Cu35 alloy ribbons,2010.0,Ni15.0Ti50.0Cu35.0 %,,,,,,35.0,,,,,15.0,,,,,,50.0,,,82.0,,68.0,,,,,
AF_MF_ALL,NiTiCu,T. Goryczka,Shape Memory Alloys-Processing; Characterization and Applications,Ni25Ti50Cu25 shape memory alloy produced by nonconventional techniques,2013.0,Ni25.0Ti50.0Cu25.0 %,,,,,,25.0,,,,,25.0,,,,,,50.0,,,83.0,,39.0,,,,,
AF_MF_ALL,NiTiCu,T. Hashinaga; S. Miyazaki; T. Ueki and H. Horikawa,Journal de Physique IV,Transformation and deformation behavior in sputter-deposited Ti-Ni-Cu thin films,1995.0,Ni42.6Ti52.4Cu5.0 %,,,,,,5.0,,,,,42.6,,,,,,52.4,,,106.0,,60.0,,,,,
AF_MF_ALL,NiTiCu,C. Araujo; M. Morin and G. Guénin,Journal de Physique IV,Fatigue behavior of Ti-Ni-Cu thin wires SME,1997.0,Ni45.0Ti50.0Cu5.0 %,,,,,,5.0,,,,,45.0,,,,,,50.0,,,117.0,,40.0,,,,,
AF_MF_ALL,NiTiCu,C. J. d. Araújo; C. H. Gonzalez; M. Morin and G. Guénin,Materials ReseVARh,Influence of the mechanical loading history on the stress assisted two way memory effect in a Ti-Ni-Cu alloy,2001.0,Ni45.0Ti50.0Cu5.0 %,,,,,,5.0,,,,,45.0,,,,,,50.0,,,98.0,,76.0,,,,,
AF_MF_ALL,NiTiCu,G.-b. Cho; C.-a. Yu; J.-h. Lee; Y.-w. Kim and T.-h. Nam,Scripta Materialia,Lattice deformation and shape memory characteristics of Ti–30Ni–20Cu(at.%) alloy ribbons,2006.0,Ni30.0Ti50.0Cu20.0 %,,,,,,20.0,,,,,30.0,,,,,,50.0,,,82.0,,76.0,,,,,
AF_MF_ALL,NiTiCu,T. Goryczka and J. Van Humbeeck,Journal of Achievements in Materials and Manufacturing Engineering,Characterization of a NiTiCu shape memory alloy produced by powder technology,2006.0,Ni30.0Ti50.0Cu20.0 %,,,,,,20.0,,,,,30.0,,,,,,50.0,,,82.0,,39.0,,,,,
AF_MF_ALL,NiTiCu,A. Ishida; M. Sato; K. Ogawa and K. Yamada,Materials Science and Engineering: A,Shape memory behavior of Ti–Ni–Cu thin films,2006.0,Ni36.8Ti51.6Cu11.6 %,,,,,,11.6,,,,,36.8,,,,,,51.6,,,91.0,,65.0,,,,,
AF_MF_ALL,NiTiCu,A. Ishida and M. Sato,Philosophical Magazine,Shape memory behaviour of annealed Ti48.5Ni(51.5− x )Cu x (x = 6.2–33.5) thin films,2008.0,Ni35.9Ti48.6Cu15.5 %,,,,,,15.5,,,,,35.9,,,,,,48.6,,,91.0,,64.0,,,,,
AF_MF_ALL,NiTiCu,A. Ishida and M. Sato,Philosophical Magazine,Shape memory behaviour of annealed Ti48.5Ni(51.5− x )Cu x (x = 6.2–33.5) thin films,2008.0,Ni18.0Ti48.5Cu33.5 %,,,,,,33.5,,,,,18.0,,,,,,48.5,,,88.0,,47.0,,,,,
AF_MF_ALL,NiTiCu,A. Ishida and M. Sato,Philosophical Magazine,Shape memory behaviour of annealed Ti48.5Ni(51.5− x )Cu x (x = 6.2–33.5) thin films,2008.0,Ni18.0Ti48.5Cu33.5 %,,,,,,33.5,,,,,18.0,,,,,,48.5,,,89.0,,48.0,,,,,
AF_MF_ALL,NiTiCu,A. Ishida and M. Sato,Philosophical Magazine,Shape memory behaviour of annealed Ti48.5Ni(51.5− x )Cu x (x = 6.2–33.5) thin films,2008.0,Ni18.0Ti48.5Cu33.5 %,,,,,,33.5,,,,,18.0,,,,,,48.5,,,91.0,,57.0,,,,,
AF_MF_ALL,NiTiCu,A. Terayama and H. Kyogoku,Materials Science and Engineering: A,Shape memory characteristics of the P/M-processed Ti–Ni–Cu alloys,2010.0,Ni30.2Ti49.8Cu20.0 %,,,,,,20.0,,,,,30.2,,,,,,49.8,,,83.0,,64.0,,,,,
AF_MF_ALL,NiTiCu,T. Goryczka,Shape Memory Alloys-Processing; Characterization and Applications,Ni25Ti50Cu25 shape memory alloy produced by nonconventional techniques,2013.0,Ni25.0Ti50.0Cu25.0 %,,,,,,25.0,,,,,25.0,,,,,,50.0,,,83.0,,41.0,,,,,
AF_MF_ALL,NiTiCu,T. Hashinaga; S. Miyazaki; T. Ueki and H. Horikawa,Journal de Physique IV,Transformation and deformation behavior in sputter-deposited Ti-Ni-Cu thin films,1995.0,Ni42.6Ti52.4Cu5.0 %,,,,,,5.0,,,,,42.6,,,,,,52.4,,,99.0,,57.0,,,,,
AF_MF_ALL,NiTiCu,I. Yoshida; D. Monma; K. Iino; K. Otsuka; M. Asai and H. Tsuzuki,Journal of Alloys and Compounds,Damping properties of Ti50Ni50−xCux alloys utilizing martensitic transformation,2003.0,Ni34.0Ti50.0Cu16.0 %,,,,,,16.0,,,,,34.0,,,,,,50.0,,,90.0,,62.0,,,,,
AF_MF_ALL,NiTiCu,I. Yoshida; D. Monma; K. Iino; K. Otsuka; M. Asai and H. Tsuzuki,Journal of Alloys and Compounds,Damping properties of Ti50Ni50−xCux alloys utilizing martensitic transformation,2003.0,Ni30.0Ti50.0Cu20.0 %,,,,,,20.0,,,,,30.0,,,,,,50.0,,,83.0,,59.0,,,,,
AF_MF_ALL,NiTiCu,A. Ishida; M. Sato and K. Ogawa,Materials Science and Engineering: A,Microstructure and shape memory behavior of annealed Ti–36.8at.% Ni–11.6at.% Cu thin film,2008.0,Ni36.8Ti51.6Cu11.6 %,,,,,,11.6,,,,,36.8,,,,,,51.6,,,95.0,,66.0,,,,,
AF_MF_ALL,NiTiCu,S.-w. Kang; Y.-M. Lim; Y.-h. Lee; H.-j. Moon; Y.-w. Kim and T.-h. Nam,Scripta Materialia,Microstructures and shape memory characteristics of a Ti–20Ni–30Cu (at.%) alloy strip fabricated by the melt overflow process,2010.0,Ni20.0Ti50.0Cu30.0 %,,,,,,30.0,,,,,20.0,,,,,,50.0,,,83.0,,68.0,,,,,
AF_MF_ALL,NiTiCu,T. Goryczka,Shape Memory Alloys-Processing; Characterization and Applications,Ni25Ti50Cu25 shape memory alloy produced by nonconventional techniques,2013.0,Ni25.0Ti50.0Cu25.0 %,,,,,,25.0,,,,,25.0,,,,,,50.0,,,83.0,,42.0,,,,,
AF_MF_ALL,NiTiCu,B. Ramachandran; R. Tang; P. Chang; Y. Kuo; C. Chien and S. Wu,Journal of Applied Physics,Cu-substitution effect on thermoelectric properties of the TiNi-based shape memory alloys,2013.0,Ni30.0Ti50.0Cu20.0 %,,,,,,20.0,,,,,30.0,,,,,,50.0,,,80.0,,72.0,,,,,
AF_MF_ALL,NiTiCu,J. Li; W. L. Song; X. L. Meng; P. Wu; W. Cai and L. C. Zhao,Journal of Alloys and Compounds,The microstructure of martensite in a Ti50.2Ni29.8Cu20 shape memory alloy ribbons,2015.0,Ni29.8Ti50.2Cu20.0 %,,,,,,20.0,,,,,29.8,,,,,,50.2,,,89.0,,76.0,,,,,
AF_MF_ALL,NiTiCu,C. J. d. Araújo; C. H. Gonzalez; M. Morin and G. Guénin,Materials ReseVARh,Influence of the mechanical loading history on the stress assisted two way memory effect in a Ti-Ni-Cu alloy,2001.0,Ni45.0Ti50.0Cu5.0 %,,,,,,5.0,,,,,45.0,,,,,,50.0,,,104.0,,73.0,,,,,
AF_MF_ALL,NiTiCu,T. Matsunaga; S. Kajiwara; K. Ogawa; T. Kikuchi and S. Miyazaki,Acta Materialia,Internal structures and shape memory properties of sputter-deposited thin films of a Ti–Ni–Cu alloy,2001.0,Ni43.0Ti50.8Cu6.2 %,,,,,,6.2,,,,,43.0,,,,,,50.8,,,92.0,,64.0,,,,,
AF_MF_ALL,NiTiCu,V. Saravanan; A. Khantachawana and S. Miyazaki,Materials Transactions,Texture analysis and properties of rapidly solidified Ti52Ni38Cu10 shape memory alloy,2004.0,Ni38.0Ti52.0Cu10.0 %,,,,,,10.0,,,,,38.0,,,,,,52.0,,,91.0,,55.0,,,,,
AF_MF_ALL,NiTiCu,E. López Cuellar; G. Guénin and M. Morin,Materials Science Forum,Strain-resistivity behavior of a Ti-45Ni-5Cu shape memory alloy during superelastic and SATWME cycling,2006.0,Ni45.0Ti50.0Cu5.0 %,,,,,,5.0,,,,,45.0,,,,,,50.0,,,94.0,,69.0,,,,,
AF_MF_ALL,NiTiCu,A. Ishida and M. Sato,Philosophical Magazine,Shape memory behaviour of annealed Ti48.5Ni(51.5− x )Cu x (x = 6.2–33.5) thin films,2008.0,Ni35.9Ti48.6Cu15.5 %,,,,,,15.5,,,,,35.9,,,,,,48.6,,,91.0,,62.0,,,,,
AF_MF_ALL,NiTiCu,A. Ishida and M. Sato,Philosophical Magazine,Shape memory behaviour of annealed Ti48.5Ni(51.5− x )Cu x (x = 6.2–33.5) thin films,2008.0,Ni23.9Ti48.3Cu27.8 %,,,,,,27.8,,,,,23.9,,,,,,48.3,,,83.0,,62.0,,,,,
AF_MF_ALL,NiTiCu,A. Ishida and M. Sato,Philosophical Magazine,Shape memory behaviour of annealed Ti48.5Ni(51.5− x )Cu x (x = 6.2–33.5) thin films,2008.0,Ni18.0Ti48.5Cu33.5 %,,,,,,33.5,,,,,18.0,,,,,,48.5,,,86.0,,57.0,,,,,
AF_MF_ALL,NiTiCu,M. Tomozawa; H. Y. Kim and S. Miyazaki,Acta Materialia,Shape memory behavior and internal structure of Ti–Ni–Cu shape memory alloy thin films and their application for microactuators,2009.0,Ni38.3Ti52.4Cu9.3 %,,,,,,9.3,,,,,38.3,,,,,,52.4,,,89.0,,56.0,,,,,
AF_MF_ALL,NiTiCu,K. Hori; T. Namazu and S. Inoue,Thin Solid Films,Effect of Cu content on the shape memory behavior of Ti–Ni–Cu alloy thin films prepared by triple-source dc magnetron sputtering,2010.0,Ni32.9Ti48.1Cu19.0 %,,,,,,19.0,,,,,32.9,,,,,,48.1,,,89.0,,66.0,,,,,
AF_MF_ALL,NiTiCu,T. Goryczka,Shape Memory Alloys-Processing; Characterization and Applications,Ni25Ti50Cu25 shape memory alloy produced by nonconventional techniques,2013.0,Ni25.0Ti50.0Cu25.0 %,,,,,,25.0,,,,,25.0,,,,,,50.0,,,81.0,,46.0,,,,,
AF_MF_ALL,NiTiCu,Y. Furuya; M. Matsumoto and T. Matsumoto,International Conference on Martensitic Transformations,Mechanical properties and microstructure of rapidly solidified NiTiCu alloy,1992.0,Ni40.0Ti50.0Cu10.0 %,,,,,,10.0,,,,,40.0,,,,,,50.0,,,92.0,,65.0,,,,,
AF_MF_ALL,NiTiCu,I. Yoshida; D. Monma; K. Iino; K. Otsuka; M. Asai and H. Tsuzuki,Journal of Alloys and Compounds,Damping properties of Ti50Ni50−xCux alloys utilizing martensitic transformation,2003.0,Ni38.0Ti50.0Cu12.0 %,,,,,,12.0,,,,,38.0,,,,,,50.0,,,77.0,,58.0,,,,,
AF_MF_ALL,NiTiCu,H. Miyamoto; T. Taniwaki; T. Ohba; K. Otsuka; S. Nishigori and K. Kato,Scripta Materialia,Two-stage B2–B19–B19′ martensitic transformation in a Ti50Ni30Cu20 alloy observed by synchrotron radiation,2005.0,Ni30.0Ti50.0Cu20.0 %,,,,,,20.0,,,,,30.0,,,,,,50.0,,,81.0,,67.0,,,,,
AF_MF_ALL,NiTiCu,T. Goryczka and J. Van Humbeeck,Journal of Achievements in Materials and Manufacturing Engineering,Characterization of a NiTiCu shape memory alloy produced by powder technology,2006.0,Ni30.0Ti50.0Cu20.0 %,,,,,,20.0,,,,,30.0,,,,,,50.0,,,80.0,,36.0,,,,,
AF_MF_ALL,NiTiCu,A. Ishida and M. Sato,Philosophical Magazine,Microstructure and shape memory behaviour of annealed Ti51.5Ni(48.5- x )Cu x ( x  = 6.5–20.9) thin films,2007.0,Ni27.4Ti51.7Cu20.9 %,,,,,,20.9,,,,,27.4,,,,,,51.7,,,87.0,,56.0,,,,,
AF_MF_ALL,NiTiCu,A. Ishida and M. Sato,Philosophical Magazine,Shape memory behaviour of annealed Ti48.5Ni(51.5− x )Cu x (x = 6.2–33.5) thin films,2008.0,Ni35.9Ti48.6Cu15.5 %,,,,,,15.5,,,,,35.9,,,,,,48.6,,,87.0,,63.0,,,,,
AF_MF_ALL,NiTiCu,A. Ishida and M. Sato,Intermetallics,Shape memory behaviour of Ti51.5Ni(48.5−x)Cux (x=23.4–37.3) thin films with submicron grain sizes,2011.0,Ni11.3Ti51.4Cu37.3 %,,,,,,37.3,,,,,11.3,,,,,,51.4,,,87.0,,62.0,,,,,
AF_MF_ALL,NiTiCu,T. Goryczka,Shape Memory Alloys-Processing; Characterization and Applications,Ni25Ti50Cu25 shape memory alloy produced by nonconventional techniques,2013.0,Ni25.0Ti50.0Cu25.0 %,,,,,,25.0,,,,,25.0,,,,,,50.0,,,80.0,,46.0,,,,,
AF_MF_ALL,NiTiCu,W. Moberly; J. Proft; T. Duerig and R. Sinclair,Materials Science Forum,Twinless martensite in TiNiCu shape memory alloys,1990.0,Ni40.0Ti50.0Cu10.0 %,,,,,,10.0,,,,,40.0,,,,,,50.0,,,84.0,,25.0,,,,,
AF_MF_ALL,NiTiCu,T. Hashinaga; S. Miyazaki; T. Ueki and H. Horikawa,Journal de Physique IV,Transformation and deformation behavior in sputter-deposited Ti-Ni-Cu thin films,1995.0,Ni37.0Ti53.5Cu9.5 %,,,,,,9.5,,,,,37.0,,,,,,53.5,,,90.0,,55.0,,,,,
AF_MF_ALL,NiTiCu,S. Miyazaki and A. Ishida,Materials Science and Engineering: A,Martensitic transformation and shape memory behavior in sputter-deposited TiNi-base thin films,1999.0,Ni37.0Ti53.5Cu9.5 %,,,,,,9.5,,,,,37.0,,,,,,53.5,,,91.0,,58.0,,,,,
AF_MF_ALL,NiTiCu,C. J. d. Araújo; C. H. Gonzalez; M. Morin and G. Guénin,Materials ReseVARh,Influence of the mechanical loading history on the stress assisted two way memory effect in a Ti-Ni-Cu alloy,2001.0,Ni45.0Ti50.0Cu5.0 %,,,,,,5.0,,,,,45.0,,,,,,50.0,,,95.0,,71.0,,,,,
AF_MF_ALL,NiTiCu,A. Ishida and M. Sato,Philosophical Magazine,Shape memory behaviour of annealed Ti48.5Ni(51.5− x )Cu x (x = 6.2–33.5) thin films,2008.0,Ni35.9Ti48.6Cu15.5 %,,,,,,15.5,,,,,35.9,,,,,,48.6,,,88.0,,59.0,,,,,
AF_MF_ALL,NiTiCu,A. Ishida and M. Sato,Philosophical Magazine,Shape memory behaviour of annealed Ti48.5Ni(51.5− x )Cu x (x = 6.2–33.5) thin films,2008.0,Ni23.9Ti48.3Cu27.8 %,,,,,,27.8,,,,,23.9,,,,,,48.3,,,81.0,,48.0,,,,,
AF_MF_ALL,NiTiCu,A. Ishida and M. Sato,Philosophical Magazine,Shape memory behaviour of annealed Ti48.5Ni(51.5− x )Cu x (x = 6.2–33.5) thin films,2008.0,Ni18.0Ti48.5Cu33.5 %,,,,,,33.5,,,,,18.0,,,,,,48.5,,,85.0,,55.0,,,,,
AF_MF_ALL,NiTiCu,B. Ramachandran; R. Tang; P. Chang; Y. Kuo; C. Chien and S. Wu,Journal of Applied Physics,Cu-substitution effect on thermoelectric properties of the TiNi-based shape memory alloys,2013.0,Ni25.0Ti50.0Cu25.0 %,,,,,,25.0,,,,,25.0,,,,,,50.0,,,79.0,,69.0,,,,,
AF_MF_ALL,NiTiCu,Z. Xie; J. Van Humbeeck; Y. Liu and L. Delaey,Scripta Materialia,TEM study of Ti50Ni25Cu25 melt spun ribbons,1997.0,Ni25.0Ti50.0Cu25.0 %,,,,,,25.0,,,,,25.0,,,,,,50.0,,,78.0,,59.0,,,,,
AF_MF_ALL,NiTiCu,S. M. Tan; V. H. No and S. Miyazaki,Acta Materialia,Ti-content and annealing temperature dependence of deformation characteristics of TiXNi(92−X)Cu8 shape memory alloys,1998.0,Ni41.0Ti51.0Cu8.0 %,,,,,,8.0,,,,,41.0,,,,,,51.0,,,97.0,,68.0,,,,,
AF_MF_ALL,NiTiCu,T. Matsunaga; S. Kajiwara; K. Ogawa; T. Kikuchi and S. Miyazaki,Materials Science and Engineering: A,High strength Ti–Ni-based shape memory thin films,1999.0,Ni43.0Ti50.8Cu6.2 %,,,,,,6.2,,,,,43.0,,,,,,50.8,,,84.0,,44.0,,,,,
AF_MF_ALL,NiTiCu,S. Miyazaki and A. Ishida,Materials Science and Engineering: A,Martensitic transformation and shape memory behavior in sputter-deposited TiNi-base thin films,1999.0,Ni42.6Ti52.4Cu5.0 %,,,,,,5.0,,,,,42.6,,,,,,52.4,,,97.0,,52.0,,,,,
AF_MF_ALL,NiTiCu,S. Miyazaki and A. Ishida,Materials Science and Engineering: A,Martensitic transformation and shape memory behavior in sputter-deposited TiNi-base thin films,1999.0,Ni42.6Ti52.4Cu5.0 %,,,,,,5.0,,,,,42.6,,,,,,52.4,,,103.0,,56.0,,,,,
AF_MF_ALL,NiTiCu,S. Miyazaki and A. Ishida,Materials Science and Engineering: A,Martensitic transformation and shape memory behavior in sputter-deposited TiNi-base thin films,1999.0,Ni37.0Ti53.5Cu9.5 %,,,,,,9.5,,,,,37.0,,,,,,53.5,,,85.0,,53.0,,,,,
AF_MF_ALL,NiTiCu,A. Ishida and M. Sato,Philosophical Magazine,Shape memory behaviour of annealed Ti48.5Ni(51.5− x )Cu x (x = 6.2–33.5) thin films,2008.0,Ni35.9Ti48.6Cu15.5 %,,,,,,15.5,,,,,35.9,,,,,,48.6,,,84.0,,60.0,,,,,
AF_MF_ALL,NiTiCu,A. Ishida and M. Sato,Philosophical Magazine,Shape memory behaviour of annealed Ti48.5Ni(51.5− x )Cu x (x = 6.2–33.5) thin films,2008.0,Ni48.3Ti28.4Cu23.3 %,,,,,,23.3,,,,,48.3,,,,,,28.4,,,80.0,,53.0,,,,,
AF_MF_ALL,NiTiCu,A. Ishida and M. Sato,Philosophical Magazine,Shape memory behaviour of annealed Ti48.5Ni(51.5− x )Cu x (x = 6.2–33.5) thin films,2008.0,Ni48.3Ti28.4Cu23.3 %,,,,,,23.3,,,,,48.3,,,,,,28.4,,,87.0,,58.0,,,,,
AF_MF_ALL,NiTiCu,A. Ishida and M. Sato,Philosophical Magazine,Shape memory behaviour of annealed Ti48.5Ni(51.5− x )Cu x (x = 6.2–33.5) thin films,2008.0,Ni48.3Ti28.4Cu23.3 %,,,,,,23.3,,,,,48.3,,,,,,28.4,,,87.0,,61.0,,,,,
AF_MF_ALL,NiTiCu,M. Tomozawa; H. Y. Kim and S. Miyazaki,Acta Materialia,Shape memory behavior and internal structure of Ti–Ni–Cu shape memory alloy thin films and their application for microactuators,2009.0,Ni38.3Ti52.4Cu9.3 %,,,,,,9.3,,,,,38.3,,,,,,52.4,,,86.0,,65.0,,,,,
AF_MF_ALL,NiTiCu,M. Tomozawa; H. Y. Kim and S. Miyazaki,Acta Materialia,Shape memory behavior and internal structure of Ti–Ni–Cu shape memory alloy thin films and their application for microactuators,2009.0,Ni38.3Ti52.4Cu9.3 %,,,,,,9.3,,,,,38.3,,,,,,52.4,,,87.0,,56.0,,,,,
AF_MF_ALL,NiTiCu,M. Tomozawa; H. Y. Kim; A. Yamamoto; S. Hiromoto and S. Miyazaki,Acta Materialia,Effect of heat treatment temperature on the microstructure and actuation behavior of a Ti–Ni–Cu thin film microactuator,2010.0,Ni38.0Ti52.0Cu10.0 %,,,,,,10.0,,,,,38.0,,,,,,52.0,,,80.0,,65.0,,,,,
AF_MF_ALL,NiTiCu,A. Ishida and M. Sato,Intermetallics,Shape memory behaviour of Ti51.5Ni(48.5−x)Cux (x=23.4–37.3) thin films with submicron grain sizes,2011.0,Ni11.3Ti51.4Cu37.3 %,,,,,,37.3,,,,,11.3,,,,,,51.4,,,81.0,,52.0,,,,,
AF_MF_ALL,NiTiCu,M. Valeanu; M. Lucaci; A. D. Crisan; M. Sofronie; L. Leonat and V. Kuncser,Journal of Alloys and Compounds,Martensitic transformation of Ti50Ni30Cu20 alloy prepared by powder metallurgy,2011.0,Ni30.0Ti50.0Cu20.0 %,,,,,,20.0,,,,,30.0,,,,,,50.0,,,81.0,,34.0,,,,,
AF_MF_ALL,NiTiCu,Y.-w. Kim; K.-c. Choi; Y.-s. Chung; E. Choi and T.-h. Nam,Journal of Alloys and Compounds,Microstructure and martensitic transformation characteristics of gas-atomized Ti–Ni–Cu powders,2013.0,Ni30.0Ti50.0Cu20.0 %,,,,,,20.0,,,,,30.0,,,,,,50.0,,,78.0,,65.0,,,,,
AF_MF_ALL,NiTiCu,T. Hashinaga; S. Miyazaki; T. Ueki and H. Horikawa,Journal de Physique IV,Transformation and deformation behavior in sputter-deposited Ti-Ni-Cu thin films,1995.0,Ni26.6Ti55.4Cu18.0 %,,,,,,18.0,,,,,26.6,,,,,,55.4,,,89.0,,55.0,,,,,
AF_MF_ALL,NiTiCu,K. Yamazaki; S. Kajiwara; T. Kikuchi; K. Ogawa and S. Miyazaki,Journal de Physique IV ,Super-high strength shape memory thin films,2003.0,Ni40.0Ti54.3Cu5.7 %,,,,,,5.7,,,,,40.0,,,,,,54.3,,,89.0,,44.0,,,,,
AF_MF_ALL,NiTiCu,G.-b. Cho; C.-a. Yu; J.-h. Lee; Y.-w. Kim and T.-h. Nam,Scripta Materialia,Lattice deformation and shape memory characteristics of Ti–30Ni–20Cu(at.%) alloy ribbons,2006.0,Ni30.0Ti50.0Cu20.0 %,,,,,,20.0,,,,,30.0,,,,,,50.0,,,77.0,,70.0,,,,,
AF_MF_ALL,NiTiCu,A. Ishida and M. Sato,Philosophical Magazine,Shape memory behaviour of annealed Ti48.5Ni(51.5− x )Cu x (x = 6.2–33.5) thin films,2008.0,Ni35.9Ti48.6Cu15.5 %,,,,,,15.5,,,,,35.9,,,,,,48.6,,,85.0,,58.0,,,,,
AF_MF_ALL,NiTiCu,A. Ishida and M. Sato,Philosophical Magazine,Shape memory behaviour of annealed Ti48.5Ni(51.5− x )Cu x (x = 6.2–33.5) thin films,2008.0,Ni35.9Ti48.6Cu15.5 %,,,,,,15.5,,,,,35.9,,,,,,48.6,,,83.0,,57.0,,,,,
AF_MF_ALL,NiTiCu,A. Ishida and M. Sato,Philosophical Magazine,Shape memory behaviour of annealed Ti48.5Ni(51.5− x )Cu x (x = 6.2–33.5) thin films,2008.0,Ni18.0Ti48.5Cu33.5 %,,,,,,33.5,,,,,18.0,,,,,,48.5,,,83.0,,47.0,,,,,
AF_MF_ALL,NiTiCu,T.-H. Nam and Y.-W. Kim,Intermetallics,Shape memory characteristics of rapidly solidified Ti50Ni15Cu35 alloy ribbons,2010.0,Ni15.0Ti50.0Cu35.0 %,,,,,,35.0,,,,,15.0,,,,,,50.0,,,79.0,,53.0,,,,,
AF_MF_ALL,NiTiCu,M. Valeanu; M. Lucaci; A. D. Crisan; M. Sofronie; L. Leonat and V. Kuncser,Journal of Alloys and Compounds,Martensitic transformation of Ti50Ni30Cu20 alloy prepared by powder metallurgy,2011.0,Ni30.0Ti50.0Cu20.0 %,,,,,,20.0,,,,,30.0,,,,,,50.0,,,82.0,,34.0,,,,,
AF_MF_ALL,NiTiCu,A. Ishida; M. Sato and Z. Y. Gao,Journal of Alloys and Compounds,Properties and applications of TiNiCu shape-memory-alloy thin films,2013.0,Ni33.1Ti51.5Cu15.4 %,,,,,,15.4,,,,,33.1,,,,,,51.5,,,92.0,,2.0,,,,,
AF_MF_ALL,NiTiCu,J. Frenzel; A. Wieczorek; I. Opahle; B. Maaß; R. Drautz and G. Eggeler,Acta Materialia,On the effect of alloy composition on martensite start temperatures and latent heats in Ni–Ti-based shape memory alloys,2015.0,Ni47.5Ti50.0Cu2.5 %,,,,,,2.5,,,,,47.5,,,,,,50.0,,,107.0,,45.0,,,,,
AF_MF_ALL,NiTiCu,J. Frenzel; A. Wieczorek; I. Opahle; B. Maaß; R. Drautz and G. Eggeler,Acta Materialia,On the effect of alloy composition on martensite start temperatures and latent heats in Ni–Ti-based shape memory alloys,2015.0,Ni45.0Ti50.0Cu5.0 %,,,,,,5.0,,,,,45.0,,,,,,50.0,,,95.0,,44.0,,,,,
AF_MF_ALL,NiTiCu,S. M. Tan; V. H. No and S. Miyazaki,Acta Materialia,Ti-content and annealing temperature dependence of deformation characteristics of TiXNi(92−X)Cu8 shape memory alloys,1998.0,Ni41.0Ti51.0Cu8.0 %,,,,,,8.0,,,,,41.0,,,,,,51.0,,,93.0,,62.0,,,,,
AF_MF_ALL,NiTiCu,T. Goryczka and J. Van Humbeeck,Journal of Achievements in Materials and Manufacturing Engineering,Characterization of a NiTiCu shape memory alloy produced by powder technology,2006.0,Ni47.0Ti50.0Cu3.0 %,,,,,,3.0,,,,,47.0,,,,,,50.0,,,104.0,,48.0,,,,,
AF_MF_ALL,NiTiCu,E. López Cuellar; G. Guénin and M. Morin,Materials Science Forum,Strain-resistivity behavior of a Ti-45Ni-5Cu shape memory alloy during superelastic and SATWME cycling,2006.0,Ni45.0Ti50.0Cu5.0 %,,,,,,5.0,,,,,45.0,,,,,,50.0,,,94.0,,67.0,,,,,
AF_MF_ALL,NiTiCu,A. Terayama and H. Kyogoku,Materials Science and Engineering: A,Shape memory characteristics of the P/M-processed Ti–Ni–Cu alloys,2010.0,Ni30.2Ti49.8Cu20.0 %,,,,,,20.0,,,,,30.2,,,,,,49.8,,,77.0,,61.0,,,,,
AF_MF_ALL,NiTiCu,T. Hashinaga; S. Miyazaki; T. Ueki and H. Horikawa,Journal de Physique IV,Transformation and deformation behavior in sputter-deposited Ti-Ni-Cu thin films,1995.0,Ni37.0Ti53.5Cu9.5 %,,,,,,9.5,,,,,37.0,,,,,,53.5,,,85.0,,51.0,,,,,
AF_MF_ALL,NiTiCu,N. Matveeva; V. Pushin; A. Shelyakov; Y. A. Bykovskii; S. Volkova and V. Kraposhin,Physics of Metals and Metallography,Effect of the conditions of crystallization of amorphous TiNi-TiCu alloys on their structure and shape memory,1997.0,Ni25.0Ti50.0Cu25.0 %,,,,,,25.0,,,,,25.0,,,,,,50.0,,,76.0,,48.0,,,,,
AF_MF_ALL,NiTiCu,S. Miyazaki and A. Ishida,Materials Science and Engineering: A,Martensitic transformation and shape memory behavior in sputter-deposited TiNi-base thin films,1999.0,Ni26.6Ti55.4Cu18.0 %,,,,,,18.0,,,,,26.6,,,,,,55.4,,,86.0,,55.0,,,,,
AF_MF_ALL,NiTiCu,C. J. d. Araújo; C. H. Gonzalez; M. Morin and G. Guénin,Materials ReseVARh,Influence of the mechanical loading history on the stress assisted two way memory effect in a Ti-Ni-Cu alloy,2001.0,Ni45.0Ti50.0Cu5.0 %,,,,,,5.0,,,,,45.0,,,,,,50.0,,,91.0,,68.0,,,,,
AF_MF_ALL,NiTiCu,T. Goryczka and J. Van Humbeeck,Journal of Achievements in Materials and Manufacturing Engineering,Characterization of a NiTiCu shape memory alloy produced by powder technology,2006.0,Ni47.0Ti50.0Cu3.0 %,,,,,,3.0,,,,,47.0,,,,,,50.0,,,100.0,,-47.0,,,,,
AF_MF_ALL,NiTiCu,A. Ishida; M. Sato; K. Ogawa and K. Yamada,Materials Science and Engineering: A,Shape memory behavior of Ti–Ni–Cu thin films,2006.0,Ni36.8Ti51.6Cu11.6 %,,,,,,11.6,,,,,36.8,,,,,,51.6,,,79.0,,59.0,,,,,
AF_MF_ALL,NiTiCu,A. Ishida and M. Sato,Philosophical Magazine,Shape memory behaviour of annealed Ti48.5Ni(51.5− x )Cu x (x = 6.2–33.5) thin films,2008.0,Ni18.0Ti48.5Cu33.5 %,,,,,,33.5,,,,,18.0,,,,,,48.5,,,81.0,,52.0,,,,,
AF_MF_ALL,NiTiCu,Y. Tong; Y. Liu; Z. Xie and M. Zarinejad,Acta Materialia,Effect of precipitation on the shape memory effect of Ti50Ni25Cu25 Melt Spun ribbon,2008.0,Ni25.0Ti50.0Cu25.0 %,,,,,,25.0,,,,,25.0,,,,,,50.0,,,77.0,,59.0,,,,,
AF_MF_ALL,NiTiCu,S.-w. Kang; Y.-M. Lim; Y.-h. Lee; H.-j. Moon; Y.-w. Kim and T.-h. Nam,Scripta Materialia,Microstructures and shape memory characteristics of a Ti–20Ni–30Cu (at.%) alloy strip fabricated by the melt overflow process,2010.0,Ni20.0Ti50.0Cu30.0 %,,,,,,30.0,,,,,20.0,,,,,,50.0,,,74.0,,59.0,,,,,
AF_MF_ALL,NiTiCu,Y. Tong and Y. Liu,Materials Chemistry and Physics,Effect of precipitation on two-way shape memory effect of Melt Spun Ti50Ni25Cu25 ribbon,2010.0,Ni25.0Ti50.0Cu25.0 %,,,,,,25.0,,,,,25.0,,,,,,50.0,,,87.0,,58.0,,,,,
AF_MF_ALL,NiTiCu,T. Goryczka,Shape Memory Alloys-Processing; Characterization and Applications,Ni25Ti50Cu25 shape memory alloy produced by nonconventional techniques,2013.0,Ni25.0Ti50.0Cu25.0 %,,,,,,25.0,,,,,25.0,,,,,,50.0,,,76.0,,64.0,,,,,
AF_MF_ALL,NiTiCu,J. Rak; T. Goryczka and P. Ochin,Acta Physica Polonica A,Martensite Reorientation after Thermal Cycling in NiTiCu Shape Memory Alloys Studied by EBSD Technique,2016.0,Ni25.0Ti50.0Cu25.0 %,,,,,,25.0,,,,,25.0,,,,,,50.0,,,76.0,,60.0,,,,,
AF_MF_ALL,NiTiCu,J. Rak; T. Goryczka and P. Ochin,Acta Physica Polonica A,Martensite Reorientation after Thermal Cycling in NiTiCu Shape Memory Alloys Studied by EBSD Technique,2016.0,Ni25.0Ti50.0Cu25.0 %,,,,,,25.0,,,,,25.0,,,,,,50.0,,,76.0,,60.0,,,,,
AF_MF_ALL,NiTiCu,J. Rak; T. Goryczka and P. Ochin,Acta Physica Polonica A,Martensite Reorientation after Thermal Cycling in NiTiCu Shape Memory Alloys Studied by EBSD Technique,2016.0,Ni25.0Ti50.0Cu25.0 %,,,,,,25.0,,,,,25.0,,,,,,50.0,,,76.0,,60.0,,,,,
AF_MF_ALL,NiTiCu,J. Rak; T. Goryczka and P. Ochin,Acta Physica Polonica A,Martensite Reorientation after Thermal Cycling in NiTiCu Shape Memory Alloys Studied by EBSD Technique,2016.0,Ni25.0Ti50.0Cu25.0 %,,,,,,25.0,,,,,25.0,,,,,,50.0,,,77.0,,60.0,,,,,
AF_MF_ALL,NiTiCu,J. Rak; T. Goryczka and P. Ochin,Acta Physica Polonica A,Martensite Reorientation after Thermal Cycling in NiTiCu Shape Memory Alloys Studied by EBSD Technique,2016.0,Ni25.0Ti50.0Cu25.0 %,,,,,,25.0,,,,,25.0,,,,,,50.0,,,78.0,,60.0,,,,,
AF_MF_ALL,NiTiCu,S. Miyazaki; T. Hashinaga and A. Ishida,Thin Solid Films,Martensitic transformations in sputter-deposited Ti−Ni−Cu shape memory alloy thin films,1996.0,Ni43.0Ti50.8Cu6.2 %,,,,,,6.2,,,,,43.0,,,,,,50.8,,,90.0,,48.0,,,,,
AF_MF_ALL,NiTiCu,T. Matsunaga; S. Kajiwara; K. Ogawa; T. Kikuchi and S. Miyazaki,Acta Materialia,Internal structures and shape memory properties of sputter-deposited thin films of a Ti–Ni–Cu alloy,2001.0,Ni43.0Ti50.8Cu6.2 %,,,,,,6.2,,,,,43.0,,,,,,50.8,,,86.0,,59.0,,,,,
AF_MF_ALL,NiTiCu,Y.-W. Kim; S.-H. Lee and T.-H. Nam,Physica Scripta,Microstructure modifications of Ti–Ni–Cu shape memory alloy strips fabricated by VAR melt overflow process,2007.0,Ni30.0Ti50.0Cu20.0 %,,,,,,20.0,,,,,30.0,,,,,,50.0,,,77.0,,48.0,,,,,
AF_MF_ALL,NiTiCu,A. Ishida and M. Sato,Philosophical Magazine,Shape memory behaviour of annealed Ti48.5Ni(51.5− x )Cu x (x = 6.2–33.5) thin films,2008.0,Ni35.9Ti48.6Cu15.5 %,,,,,,15.5,,,,,35.9,,,,,,48.6,,,83.0,,56.0,,,,,
AF_MF_ALL,NiTiCu,A. Ishida and M. Sato,Philosophical Magazine,Shape memory behaviour of annealed Ti48.5Ni(51.5− x )Cu x (x = 6.2–33.5) thin films,2008.0,Ni35.9Ti48.6Cu15.5 %,,,,,,15.5,,,,,35.9,,,,,,48.6,,,83.0,,56.0,,,,,
AF_MF_ALL,NiTiCu,A. Ishida and M. Sato,Philosophical Magazine,Shape memory behaviour of annealed Ti48.5Ni(51.5− x )Cu x (x = 6.2–33.5) thin films,2008.0,Ni18.0Ti48.5Cu33.5 %,,,,,,33.5,,,,,18.0,,,,,,48.5,,,81.0,,45.0,,,,,
AF_MF_ALL,NiTiCu,A. Ishida and M. Sato,Philosophical Magazine,Shape memory behaviour of annealed Ti48.5Ni(51.5− x )Cu x (x = 6.2–33.5) thin films,2008.0,Ni18.0Ti48.5Cu33.5 %,,,,,,33.5,,,,,18.0,,,,,,48.5,,,77.0,,56.0,,,,,
AF_MF_ALL,NiTiCu,S.-w. Kang; Y.-M. Lim; Y.-h. Lee; H.-j. Moon; Y.-w. Kim and T.-h. Nam,Scripta Materialia,Microstructures and shape memory characteristics of a Ti–20Ni–30Cu (at.%) alloy strip fabricated by the melt overflow process,2010.0,Ni20.0Ti50.0Cu30.0 %,,,,,,30.0,,,,,20.0,,,,,,50.0,,,74.0,,58.0,,,,,
AF_MF_ALL,NiTiCu,A. Terayama and H. Kyogoku,Materials Science and Engineering: A,Shape memory characteristics of the P/M-processed Ti–Ni–Cu alloys,2010.0,Ni30.2Ti49.8Cu20.0 %,,,,,,20.0,,,,,30.2,,,,,,49.8,,,77.0,,59.0,,,,,
AF_MF_ALL,NiTiCu,J. Frenzel; A. Wieczorek; I. Opahle; B. Maaß; R. Drautz and G. Eggeler,Acta Materialia,On the effect of alloy composition on martensite start temperatures and latent heats in Ni–Ti-based shape memory alloys,2015.0,Ni44.75Ti50.25Cu5.0 %,,,,,,5.0,,,,,44.75,,,,,,50.25,,,90.0,,51.0,,,,,
AF_MF_ALL,NiTiCu,G. C. Wang; K. P. Hu; Y. X. Tong; B. Tian; F. Chen; L. Li; Y. F. Zheng and Z. Y. Gao,Intermetallics,Influence of Nb content on martensitic transformation and mechanical properties of TiNiCuNb shape memory alloys,2016.0,Ni40.0Ti50.0Cu10.0 %,,,,,,10.0,,,,,40.0,,,,,,50.0,,,78.0,,56.0,,,,,
AF_MF_ALL,NiTiCu,T. Hashinaga; S. Miyazaki; T. Ueki and H. Horikawa,Journal de Physique IV,Transformation and deformation behavior in sputter-deposited Ti-Ni-Cu thin films,1995.0,Ni26.6Ti55.4Cu18.0 %,,,,,,18.0,,,,,26.6,,,,,,55.4,,,85.0,,53.0,,,,,
AF_MF_ALL,NiTiCu,Z. Xie; J. Van Humbeeck; Y. Liu and L. Delaey,Scripta Materialia,TEM study of Ti50Ni25Cu25 melt spun ribbons,1997.0,Ni25.0Ti50.0Cu25.0 %,,,,,,25.0,,,,,25.0,,,,,,50.0,,,71.0,,60.0,,,,,
AF_MF_ALL,NiTiCu,V. Saravanan; A. Khantachawana and S. Miyazaki,Materials Transactions,Texture analysis and properties of rapidly solidified Ti52Ni38Cu10 shape memory alloy,2004.0,Ni38.0Ti52.0Cu10.0 %,,,,,,10.0,,,,,38.0,,,,,,52.0,,,77.0,,62.0,,,,,
