Repository: AyushChauhan9389/Shape-Memory-Alloy-Dataset

File: Combined_SMA_Dataset.csv (part 4 of 113)
Source_Directory,Alloy_Type,Authors,Source,Title,Year,composition,Ag (at.%),Al (at.%),Au (at.%),Cd (at.%),Co (at.%),Cu (at.%),Fe (at.%),Hf (at.%),Mn (at.%),Nb (at.%),Ni (at.%),Pd (at.%),Pt (at.%),Ru (at.%),Si (at.%),Ta (at.%),Ti (at.%),Zn (at.%),Zr (at.%),Austenite Finish Temperature - AF - (°C),Austenite Start Temperature - AS - (°C),Martensite Finish Temperature - MF - (°C),Martensite Start Temperature - MS - (°C),Cooling Rate (°C/min),Heating Rate (°C/min),Calculated Density (g/cm^3),Thermal transformation span (TSPAN) - (AF-MF) - (°C)
AF_MF_ALL,NiTiCu,A. Ishida; M. Sato; K. Ogawa and K. Yamada,Materials Science and Engineering: A,Shape memory behavior of Ti–Ni–Cu thin films,2006.0,Ni36.8Ti51.6Cu11.6 %,,,,,,11.6,,,,,36.8,,,,,,51.6,,,79.0,,48.0,,,,,
AF_MF_ALL,NiTiCu,A. Ishida and M. Sato,Philosophical Magazine,Shape memory behaviour of annealed Ti48.5Ni(51.5− x )Cu x (x = 6.2–33.5) thin films,2008.0,Ni35.9Ti48.6Cu15.5 %,,,,,,15.5,,,,,35.9,,,,,,48.6,,,81.0,,53.0,,,,,
AF_MF_ALL,NiTiCu,A. Ishida and M. Sato,Philosophical Magazine,Shape memory behaviour of annealed Ti48.5Ni(51.5− x )Cu x (x = 6.2–33.5) thin films,2008.0,Ni18.0Ti48.5Cu33.5 %,,,,,,33.5,,,,,18.0,,,,,,48.5,,,81.0,,43.0,,,,,
AF_MF_ALL,NiTiCu,A. Ishida and M. Sato,Philosophical Magazine,Shape memory behaviour of annealed Ti48.5Ni(51.5− x )Cu x (x = 6.2–33.5) thin films,2008.0,Ni18.0Ti48.5Cu33.5 %,,,,,,33.5,,,,,18.0,,,,,,48.5,,,80.0,,52.0,,,,,
AF_MF_ALL,NiTiCu,M. Tomozawa; H. Y. Kim and S. Miyazaki,Acta Materialia,Shape memory behavior and internal structure of Ti–Ni–Cu shape memory alloy thin films and their application for microactuators,2009.0,Ni38.3Ti52.4Cu9.3 %,,,,,,9.3,,,,,38.3,,,,,,52.4,,,84.0,,60.0,,,,,
AF_MF_ALL,NiTiCu,Z. Y. Gao; M. Sato and A. Ishida,Journal of Alloys and Compounds,Formation of B19′ martensite in annealed Ti44.6Ni40.1Cu15.3 thin films and their shape recovery characteristic,2010.0,Ni40.1Ti44.6Cu15.3 %,,,,,,15.3,,,,,40.1,,,,,,44.6,,,83.0,,41.0,,,,,
AF_MF_ALL,NiTiCu,A. Ishida and M. Sato,Intermetallics,Shape memory behaviour of Ti51.5Ni(48.5−x)Cux (x=23.4–37.3) thin films with submicron grain sizes,2011.0,Ni15.7Ti51.2Cu33.1 %,,,,,,33.1,,,,,15.7,,,,,,51.2,,,79.0,,52.0,,,,,
AF_MF_ALL,NiTiCu,O. Mercier and K. N. Melton,Metallurgical Transactions A,The substitution of Cu for Ni in NiTi shape memory alloys,1979.0,Ni20.4Ti52.2Cu27.4 %,,,,,,27.4,,,,,20.4,,,,,,52.2,,,97.0,,49.0,,,,,
AF_MF_ALL,NiTiCu,C. Araujo; M. Morin and G. Guénin,Journal de Physique IV,Fatigue behavior of Ti-Ni-Cu thin wires SME,1997.0,Ni45.0Ti50.0Cu5.0 %,,,,,,5.0,,,,,45.0,,,,,,50.0,,,94.0,,59.0,,,,,
AF_MF_ALL,NiTiCu,N. Matveeva; V. Pushin; A. Shelyakov; Y. A. Bykovskii; S. Volkova and V. Kraposhin,Physics of Metals and Metallography,Effect of the conditions of crystallization of amorphous TiNi-TiCu alloys on their structure and shape memory,1997.0,Ni25.0Ti50.0Cu25.0 %,,,,,,25.0,,,,,25.0,,,,,,50.0,,,72.0,,62.0,,,,,
AF_MF_ALL,NiTiCu,B. Gabry; C. Lexcellent; V. H. No and S. Miyazaki,Thin Solid Films,Thermodynamic modeling of the recovery strains of sputter-deposited shape memory alloys Ti–Ni and Ti–Ni–Cu thin films,2000.0,Ni43.0Ti50.8Cu6.2 %,,,,,,6.2,,,,,43.0,,,,,,50.8,,,95.0,,45.0,,,,,
AF_MF_ALL,NiTiCu,Y. Liu,Materials Science and Engineering: A,Mechanical and thermomechanical properties of a Ti50Ni25Cu25 melt spun ribbon,2003.0,Ni25.0Ti50.0Cu25.0 %,,,,,,25.0,,,,,25.0,,,,,,50.0,,,74.0,,54.0,,,,,
AF_MF_ALL,NiTiCu,A. Ishida and M. Sato,Philosophical Magazine,Shape memory behaviour of annealed Ti48.5Ni(51.5− x )Cu x (x = 6.2–33.5) thin films,2008.0,Ni35.9Ti48.6Cu15.5 %,,,,,,15.5,,,,,35.9,,,,,,48.6,,,83.0,,54.0,,,,,
AF_MF_ALL,NiTiCu,A. Ishida and M. Sato,Philosophical Magazine,Shape memory behaviour of annealed Ti48.5Ni(51.5− x )Cu x (x = 6.2–33.5) thin films,2008.0,Ni35.9Ti48.6Cu15.5 %,,,,,,15.5,,,,,35.9,,,,,,48.6,,,83.0,,55.0,,,,,
AF_MF_ALL,NiTiCu,A. Ishida; M. Sato and K. Ogawa,Materials Science and Engineering: A,Microstructure and shape memory behavior of annealed Ti–36.8at.% Ni–11.6at.% Cu thin film,2008.0,Ni36.8Ti51.6Cu11.6 %,,,,,,11.6,,,,,36.8,,,,,,51.6,,,76.0,,55.0,,,,,
AF_MF_ALL,NiTiCu,Y. Tong; Y. Liu; Z. Xie and M. Zarinejad,Acta Materialia,Effect of precipitation on the shape memory effect of Ti50Ni25Cu25 Melt Spun ribbon,2008.0,Ni25.0Ti50.0Cu25.0 %,,,,,,25.0,,,,,25.0,,,,,,50.0,,,76.0,,63.0,,,,,
AF_MF_ALL,NiTiCu,S. Belyaev; N. Resnina and V. Slesarenko,Smart Materials and Structures,Mechanical and functional properties of amorphous–crystalline thin ribbons of Ti 50 Ni 25 Cu 25 and Ti 40.7 Hf 9.5 Ni 44.8 Cu 5 shape memory alloys,2011.0,Ni25.0Ti50.0Cu25.0 %,,,,,,25.0,,,,,25.0,,,,,,50.0,,,72.0,,64.0,,,,,
AF_MF_ALL,NiTiCu,Y. Q. Fu; W. M. Huang and H. J. Du,Thin Solid Films,Stress induced texture and shape memory trench in TiNiCu films,2011.0,Ni45.6Ti50.2Cu4.2 %,,,,,,4.2,,,,,45.6,,,,,,50.2,,,92.0,,38.0,,,,,
AF_MF_ALL,NiTiCu,T. Goryczka,Shape Memory Alloys-Processing; Characterization and Applications,Ni25Ti50Cu25 shape memory alloy produced by nonconventional techniques,2013.0,Ni25.0Ti50.0Cu25.0 %,,,,,,25.0,,,,,25.0,,,,,,50.0,,,79.0,,56.0,,,,,
AF_MF_ALL,NiTiCu,A. Ishida; M. Sato and Z. Y. Gao,Journal of Alloys and Compounds,Properties and applications of TiNiCu shape-memory-alloy thin films,2013.0,Ni33.1Ti51.5Cu15.4 %,,,,,,15.4,,,,,33.1,,,,,,51.5,,,79.0,,-30.0,,,,,
AF_MF_ALL,NiTiCu,O. Mercier; E. Torok and B. Tirbonod,International Conference on Martensitic Transformations,Internal friction peaks associated with the martensitic phase transformation of NiTi and NiTiCu alloys,1979.0,Ni35.7Ti51.6Cu12.7 %,,,,,,12.7,,,,,35.7,,,,,,51.6,,,85.0,,51.0,,,,,
AF_MF_ALL,NiTiCu,S. M. Tan; V. H. No and S. Miyazaki,Acta Materialia,Ti-content and annealing temperature dependence of deformation characteristics of TiXNi(92−X)Cu8 shape memory alloys,1998.0,Ni41.0Ti51.0Cu8.0 %,,,,,,8.0,,,,,41.0,,,,,,51.0,,,85.0,,61.0,,,,,
AF_MF_ALL,NiTiCu,S. Miyazaki and A. Ishida,Materials Science and Engineering: A,Martensitic transformation and shape memory behavior in sputter-deposited TiNi-base thin films,1999.0,Ni26.6Ti55.4Cu18.0 %,,,,,,18.0,,,,,26.6,,,,,,55.4,,,83.0,,51.0,,,,,
AF_MF_ALL,NiTiCu,H. Rösner; A. V. Shelyakov; A. M. Glezer; K. Feit and P. Schloßmacher,Materials Science and Engineering: A,A study of an amorphous-crystalline structured Ti–25Ni–25Cu (at.%) shape memory alloy,1999.0,Ni25.0Ti50.0Cu25.0 %,,,,,,25.0,,,,,25.0,,,,,,50.0,,,71.0,,53.0,,,,,
AF_MF_ALL,NiTiCu,L. Rong; D. A. Miller and D. C. Lagoudas,Metallurgical and Materials Transactions,Transformation behavior in a thermomechanically cycled TiNiCu alloy,2000.0,Ni40.0Ti50.0Cu10.0 %,,,,,,10.0,,,,,40.0,,,,,,50.0,,,71.0,,52.0,,,,,
AF_MF_ALL,NiTiCu,C. J. d. Araújo; C. H. Gonzalez; M. Morin and G. Guénin,Materials ReseVARh,Influence of the mechanical loading history on the stress assisted two way memory effect in a Ti-Ni-Cu alloy,2001.0,Ni45.0Ti50.0Cu5.0 %,,,,,,5.0,,,,,45.0,,,,,,50.0,,,89.0,,64.0,,,,,
AF_MF_ALL,NiTiCu,G. P. Cheng and Z. L. Xie,Journal of Alloys and Compounds,Some results on shape memory properties of Ti50Ni25Cu25 Melt Spun ribbons,2005.0,Ni25.0Ti50.0Cu25.0 %,,,,,,25.0,,,,,25.0,,,,,,50.0,,,74.0,,53.0,,,,,
AF_MF_ALL,NiTiCu,G.-b. Cho; C.-a. Yu; J.-h. Lee; Y.-w. Kim and T.-h. Nam,Scripta Materialia,Lattice deformation and shape memory characteristics of Ti–30Ni–20Cu(at.%) alloy ribbons,2006.0,Ni30.0Ti50.0Cu20.0 %,,,,,,20.0,,,,,30.0,,,,,,50.0,,,71.0,,65.0,,,,,
AF_MF_ALL,NiTiCu,M. Cai; S. C. Langford; M. Wu; W. Huang; G. Xiong; T. C. Droubay; A. G. Joly; K. M. Beck; W. P. Hess and J. T. Dickinson,Advanced Functional Materials,Study of Martensitic Phase Transformation in a NiTiCu Thin‐Film Shape‐Memory Alloy Using Photoelectron Emission Microscopy,2007.0,Ni47.0Ti52.0Cu1.0 %,,,,,,1.0,,,,,47.0,,,,,,52.0,,,90.0,,38.0,,,,,
AF_MF_ALL,NiTiCu,A. Ishida and M. Sato,Philosophical Magazine,Shape memory behaviour of annealed Ti48.5Ni(51.5− x )Cu x (x = 6.2–33.5) thin films,2008.0,Ni35.9Ti48.6Cu15.5 %,,,,,,15.5,,,,,35.9,,,,,,48.6,,,80.0,,52.0,,,,,
AF_MF_ALL,NiTiCu,A. Ishida and M. Sato,Philosophical Magazine,Shape memory behaviour of annealed Ti48.5Ni(51.5− x )Cu x (x = 6.2–33.5) thin films,2008.0,Ni23.9Ti48.3Cu27.8 %,,,,,,27.8,,,,,23.9,,,,,,48.3,,,77.0,,56.0,,,,,
AF_MF_ALL,NiTiCu,A. Ishida; M. Sato and K. Ogawa,Materials Science and Engineering: A,Microstructure and shape memory behavior of annealed Ti–36.8at.% Ni–11.6at.% Cu thin film,2008.0,Ni36.8Ti51.6Cu11.6 %,,,,,,11.6,,,,,36.8,,,,,,51.6,,,76.0,,46.0,,,,,
AF_MF_ALL,NiTiCu,Y. Tong; Y. Liu; Z. Xie and M. Zarinejad,Acta Materialia,Effect of precipitation on the shape memory effect of Ti50Ni25Cu25 Melt Spun ribbon,2008.0,Ni25.0Ti50.0Cu25.0 %,,,,,,25.0,,,,,25.0,,,,,,50.0,,,76.0,,61.0,,,,,
AF_MF_ALL,NiTiCu,K. Hori; T. Namazu and S. Inoue,Thin Solid Films,Effect of Cu content on the shape memory behavior of Ti–Ni–Cu alloy thin films prepared by triple-source dc magnetron sputtering,2010.0,Ni41.8Ti52.1Cu6.1 %,,,,,,6.1,,,,,41.8,,,,,,52.1,,,88.0,,40.0,,,,,
AF_MF_ALL,NiTiCu,A. Ishida and M. Sato,Intermetallics,Shape memory behaviour of Ti51.5Ni(48.5−x)Cux (x=23.4–37.3) thin films with submicron grain sizes,2011.0,Ni21.1Ti51.3Cu27.6 %,,,,,,27.6,,,,,21.1,,,,,,51.3,,,71.0,,38.0,,,,,
AF_MF_ALL,NiTiCu,A. V. Shelyakov; N. N. Sitnikov; A. P. Menushenkov; V. V. Koledov and A. I. Irjak,Thin Solid Films,Nanostructured thin ribbons of a shape memory TiNiCu alloy,2011.0,Ni25.0Ti50.0Cu25.0 %,,,,,,25.0,,,,,25.0,,,,,,50.0,,,75.0,,60.0,,,,,
AF_MF_ALL,NiTiCu,A. V. Shelyakov; N. N. Sitnikov; A. P. Menushenkov; V. V. Koledov and A. I. Irjak,Thin Solid Films,Nanostructured thin ribbons of a shape memory TiNiCu alloy,2011.0,Ni25.0Ti50.0Cu25.0 %,,,,,,25.0,,,,,25.0,,,,,,50.0,,,72.0,,55.0,,,,,
AF_MF_ALL,NiTiCu,N. G. Jones and D. Dye,Intermetallics,Influence of applied stress on the transformation behaviour and martensite evolution of a Ti–Ni–Cu shape memory alloy,2013.0,Ni41.0Ti50.0Cu9.0 %,,,,,,9.0,,,,,41.0,,,,,,50.0,,,77.0,,48.0,,,,,
AF_MF_ALL,NiTiCu,Y. Furuya; M. Matsumoto; H. S. Kimura and T. Masumoto,Materials Science and Engineering: A,Thermoelastic phase transformation of Melt Spun Ti50Ni50−xCux (x = 0–20 at.%) ribbons,1991.0,Ni33.0Ti50.0Cu17.0 %,,,,,,17.0,,,,,33.0,,,,,,50.0,,,69.0,,62.0,,,,,
AF_MF_ALL,NiTiCu,Y. Shugo; T. Shimizu; K. Morii; T. Yamada and K. Kusaka,International Conference on Martensitic Transformations,Effects of Heat Treatment and Thermal Cycle on Helical Spring Properties in NiTiCu Alloy,1992.0,Ni39.8Ti50.2Cu10.0 %,,,,,,10.0,,,,,39.8,,,,,,50.2,,,77.0,,43.0,,,,,
AF_MF_ALL,NiTiCu,S. Miyazaki; T. Hashinaga and A. Ishida,Thin Solid Films,Martensitic transformations in sputter-deposited Ti−Ni−Cu shape memory alloy thin films,1996.0,Ni43.0Ti50.8Cu6.2 %,,,,,,6.2,,,,,43.0,,,,,,50.8,,,85.0,,46.0,,,,,
AF_MF_ALL,NiTiCu,S. M. Tan; V. H. No and S. Miyazaki,Acta Materialia,Ti-content and annealing temperature dependence of deformation characteristics of TiXNi(92−X)Cu8 shape memory alloys,1998.0,Ni42.0Ti50.0Cu8.0 %,,,,,,8.0,,,,,42.0,,,,,,50.0,,,93.0,,60.0,,,,,
AF_MF_ALL,NiTiCu,S. M. Tan; V. H. No and S. Miyazaki,Acta Materialia,Ti-content and annealing temperature dependence of deformation characteristics of TiXNi(92−X)Cu8 shape memory alloys,1998.0,Ni41.0Ti51.0Cu8.0 %,,,,,,8.0,,,,,41.0,,,,,,51.0,,,83.0,,62.0,,,,,
AF_MF_ALL,NiTiCu,H. Rösner; A. V. Shelyakov; A. M. Glezer; K. Feit and P. Schloßmacher,Materials Science and Engineering: A,A study of an amorphous-crystalline structured Ti–25Ni–25Cu (at.%) shape memory alloy,1999.0,Ni25.0Ti50.0Cu25.0 %,,,,,,25.0,,,,,25.0,,,,,,50.0,,,72.0,,1.0,,,,,
AF_MF_ALL,NiTiCu,D. A. Miller and D. C. Lagoudas,Smart Materials and Structures,Thermomechanical characterization of NiTiCu and NiTi SMA actuators: influence of plastic strains,2000.0,Ni45.0Ti45.0Cu10.0 %,,,,,,10.0,,,,,45.0,,,,,,45.0,,,74.0,,61.0,,,,,
AF_MF_ALL,NiTiCu,L. Rong; D. A. Miller and D. C. Lagoudas,Metallurgical and Materials Transactions,Transformation behavior in a thermomechanically cycled TiNiCu alloy,2000.0,Ni40.0Ti50.0Cu10.0 %,,,,,,10.0,,,,,40.0,,,,,,50.0,,,71.0,,53.0,,,,,
AF_MF_ALL,NiTiCu,L. Rong; D. A. Miller and D. C. Lagoudas,Metallurgical and Materials Transactions,Transformation behavior in a thermomechanically cycled TiNiCu alloy,2000.0,Ni40.0Ti50.0Cu10.0 %,,,,,,10.0,,,,,40.0,,,,,,50.0,,,76.0,,61.0,,,,,
AF_MF_ALL,NiTiCu,L. Rong; D. A. Miller and D. C. Lagoudas,Metallurgical and Materials Transactions,Transformation behavior in a thermomechanically cycled TiNiCu alloy,2000.0,Ni40.0Ti50.0Cu10.0 %,,,,,,10.0,,,,,40.0,,,,,,50.0,,,78.0,,61.0,,,,,
AF_MF_ALL,NiTiCu,C. J. d. Araújo; C. H. Gonzalez; M. Morin and G. Guénin,Materials ReseVARh,Influence of the mechanical loading history on the stress assisted two way memory effect in a Ti-Ni-Cu alloy,2001.0,Ni45.0Ti50.0Cu5.0 %,,,,,,5.0,,,,,45.0,,,,,,50.0,,,93.0,,63.0,,,,,
AF_MF_ALL,NiTiCu,T. Goryczka; M. Karolus; P. Ochin and H. Morawiec,Journal de Physique IV,Structure of melt spun Ni25Ti50Cu25 ribbons studied by X-ray diffraction,2001.0,Ni25.0Ti50.0Cu25.0 %,,,,,,25.0,,,,,25.0,,,,,,50.0,,,75.0,,46.0,,,,,
AF_MF_ALL,NiTiCu,Y. Liu,Materials Science and Engineering: A,Mechanical and thermomechanical properties of a Ti50Ni25Cu25 melt spun ribbon,2003.0,Ni25.0Ti50.0Cu25.0 %,,,,,,25.0,,,,,25.0,,,,,,50.0,,,73.0,,56.0,,,,,
AF_MF_ALL,NiTiCu,Y. Liu and X. Huang,Philosophical Magazine,Substrate-induced stress and transformation characteristics of a deposited Ti–Ni–Cu thin film,2004.0,Ni48.2Ti50.0Cu1.8 %,,,,,,1.8,,,,,48.2,,,,,,50.0,,,104.0,,47.0,,,,,
AF_MF_ALL,NiTiCu,Y. Liu and X. Huang,Philosophical Magazine,Substrate-induced stress and transformation characteristics of a deposited Ti–Ni–Cu thin film,2004.0,Ni48.2Ti50.0Cu1.8 %,,,,,,1.8,,,,,48.2,,,,,,50.0,,,105.0,,46.0,,,,,
AF_MF_ALL,NiTiCu,G. P. Cheng and Z. L. Xie,Journal of Alloys and Compounds,Some results on shape memory properties of Ti50Ni25Cu25 Melt Spun ribbons,2005.0,Ni25.0Ti50.0Cu25.0 %,,,,,,25.0,,,,,25.0,,,,,,50.0,,,74.0,,53.0,,,,,
AF_MF_ALL,NiTiCu,A. Ishida and M. Sato,Philosophical Magazine,Shape memory behaviour of annealed Ti48.5Ni(51.5− x )Cu x (x = 6.2–33.5) thin films,2008.0,Ni35.9Ti48.6Cu15.5 %,,,,,,15.5,,,,,35.9,,,,,,48.6,,,83.0,,53.0,,,,,
AF_MF_ALL,NiTiCu,A. Ishida and M. Sato,Philosophical Magazine,Shape memory behaviour of annealed Ti48.5Ni(51.5− x )Cu x (x = 6.2–33.5) thin films,2008.0,Ni18.0Ti48.5Cu33.5 %,,,,,,33.5,,,,,18.0,,,,,,48.5,,,77.0,,56.0,,,,,
AF_MF_ALL,NiTiCu,A. Ishida and M. Sato,Philosophical Magazine,Shape memory behaviour of annealed Ti48.5Ni(51.5− x )Cu x (x = 6.2–33.5) thin films,2008.0,Ni18.0Ti48.5Cu33.5 %,,,,,,33.5,,,,,18.0,,,,,,48.5,,,76.0,,41.0,,,,,
AF_MF_ALL,NiTiCu,A. Ishida and M. Sato,Philosophical Magazine,Shape memory behaviour of annealed Ti48.5Ni(51.5− x )Cu x (x = 6.2–33.5) thin films,2008.0,Ni18.0Ti48.5Cu33.5 %,,,,,,33.5,,,,,18.0,,,,,,48.5,,,79.0,,44.0,,,,,
AF_MF_ALL,NiTiCu,A. Ishida and M. Sato,Philosophical Magazine,Shape memory behaviour of annealed Ti48.5Ni(51.5− x )Cu x (x = 6.2–33.5) thin films,2008.0,Ni18.0Ti48.5Cu33.5 %,,,,,,33.5,,,,,18.0,,,,,,48.5,,,79.0,,49.0,,,,,
AF_MF_ALL,NiTiCu,K. N. Lin and S. K. Wu,Journal of Alloys and Compounds,Origin of three-stage transformation in a severely cold-rolled and annealed Ti51Ni40Cu9 shape memory alloy,2008.0,Ni40.0Ti51.0Cu9.0 %,,,,,,9.0,,,,,40.0,,,,,,51.0,,,79.0,,44.0,,,,,
AF_MF_ALL,NiTiCu,N. Resnina; S. Belyaev and A. Shelyakov,The European Physical Journal-Special Topics,Martensitic transformation in amorphous-crystalline Ti-Ni-Cu and Ti-Hf-Ni-Cu thin ribbons,2008.0,Ni25.0Ti50.0Cu25.0 %,,,,,,25.0,,,,,25.0,,,,,,50.0,,,71.0,,55.0,,,,,
AF_MF_ALL,NiTiCu,Y. Tong; Y. Liu; Z. Xie and M. Zarinejad,Acta Materialia,Effect of precipitation on the shape memory effect of Ti50Ni25Cu25 Melt Spun ribbon,2008.0,Ni25.0Ti50.0Cu25.0 %,,,,,,25.0,,,,,25.0,,,,,,50.0,,,74.0,,58.0,,,,,
AF_MF_ALL,NiTiCu,D. Konig; M. Ehmann; S. Thienhaus and A. Ludwig,Journal of Microelectromechanical Systems,Micro-to nanostructured devices for the characterization of scaling effects in shape-memory thin films,2010.0,Ni32.0Ti52.0Cu16.0 %,,,,,,16.0,,,,,32.0,,,,,,52.0,,,69.0,,50.0,,,,,
AF_MF_ALL,NiTiCu,Y. Tong and Y. Liu,Materials Chemistry and Physics,Effect of precipitation on two-way shape memory effect of Melt Spun Ti50Ni25Cu25 ribbon,2010.0,Ni25.0Ti50.0Cu25.0 %,,,,,,25.0,,,,,25.0,,,,,,50.0,,,70.0,,57.0,,,,,
AF_MF_ALL,NiTiCu,Y. Tong and Y. Liu,Materials Chemistry and Physics,Effect of precipitation on two-way shape memory effect of Melt Spun Ti50Ni25Cu25 ribbon,2010.0,Ni25.0Ti50.0Cu25.0 %,,,,,,25.0,,,,,25.0,,,,,,50.0,,,70.0,,60.0,,,,,
AF_MF_ALL,NiTiCu,A. V. Shelyakov; N. N. Sitnikov; V. V. Koledov; D. S. Kuchin; A. I. Irzhak and N. Y. Tabachkova,International Journal of Smart and Nano Materials,Melt Spun thin ribbons of shape memory TiNiCu alloy for micromechanical applications,2011.0,Ni25.0Ti50.0Cu25.0 %,,,,,,25.0,,,,,25.0,,,,,,50.0,,,71.0,,58.0,,,,,
AF_MF_ALL,NiTiCu,S. Kustov; D. Salas; E. Cesari; R. Santamarta and J. Van Humbeeck,Acta Materialia,Isothermal and athermal martensitic transformations in Ni–Ti shape memory alloys,2012.0,Ni45.0Ti45.0Cu10.0 %,,,,,,10.0,,,,,45.0,,,,,,45.0,,,82.0,,-21.0,,,,,
AF_MF_ALL,NiTiCu,T. Goryczka,Shape Memory Alloys-Processing; Characterization and Applications,Ni25Ti50Cu25 shape memory alloy produced by nonconventional techniques,2013.0,Ni25.0Ti50.0Cu25.0 %,,,,,,25.0,,,,,25.0,,,,,,50.0,,,75.0,,60.0,,,,,
AF_MF_ALL,NiTiCu,A. Ishida; M. Sato and Z. Y. Gao,Journal of Alloys and Compounds,Properties and applications of TiNiCu shape-memory-alloy thin films,2013.0,Ni33.1Ti51.5Cu15.4 %,,,,,,15.4,,,,,33.1,,,,,,51.5,,,74.0,,-36.0,,,,,
AF_MF_ALL,NiTiCu,J. Frenzel; A. Wieczorek; I. Opahle; B. Maaß; R. Drautz and G. Eggeler,Acta Materialia,On the effect of alloy composition on martensite start temperatures and latent heats in Ni–Ti-based shape memory alloys,2015.0,Ni44.6Ti50.4Cu5.0 %,,,,,,5.0,,,,,44.6,,,,,,50.4,,,88.0,,43.0,,,,,
AF_MF_ALL,NiTiCu,Y. Shugo; T. Shimizu; K. Morii; T. Yamada and K. Kusaka,International Conference on Martensitic Transformations,Effects of Heat Treatment and Thermal Cycle on Helical Spring Properties in NiTiCu Alloy,1992.0,Ni39.8Ti50.2Cu10.0 %,,,,,,10.0,,,,,39.8,,,,,,50.2,,,76.0,,42.0,,,,,
AF_MF_ALL,NiTiCu,T. Hashinaga; S. Miyazaki; T. Ueki and H. Horikawa,Journal de Physique IV,Transformation and deformation behavior in sputter-deposited Ti-Ni-Cu thin films,1995.0,Ni26.6Ti55.4Cu18.0 %,,,,,,18.0,,,,,26.6,,,,,,55.4,,,82.0,,52.0,,,,,
AF_MF_ALL,NiTiCu,S. Miyazaki; T. Hashinaga and A. Ishida,Thin Solid Films,Martensitic transformations in sputter-deposited Ti−Ni−Cu shape memory alloy thin films,1996.0,Ni43.0Ti50.8Cu6.2 %,,,,,,6.2,,,,,43.0,,,,,,50.8,,,80.0,,48.0,,,,,
AF_MF_ALL,NiTiCu,N. Matveeva; V. Pushin; A. Shelyakov; Y. A. Bykovskii; S. Volkova and V. Kraposhin,Physics of Metals and Metallography,Effect of the conditions of crystallization of amorphous TiNi-TiCu alloys on their structure and shape memory,1997.0,Ni25.0Ti50.0Cu25.0 %,,,,,,25.0,,,,,25.0,,,,,,50.0,,,72.0,,56.0,,,,,
AF_MF_ALL,NiTiCu,T. Matsunaga; S. Kajiwara; K. Ogawa; T. Kikuchi and S. Miyazaki,Materials Science and Engineering: A,High strength Ti–Ni-based shape memory thin films,1999.0,Ni43.0Ti50.8Cu6.2 %,,,,,,6.2,,,,,43.0,,,,,,50.8,,,78.0,,39.0,,,,,
AF_MF_ALL,NiTiCu,L. Rong; D. A. Miller and D. C. Lagoudas,Metallurgical and Materials Transactions,Transformation behavior in a thermomechanically cycled TiNiCu alloy,2000.0,Ni40.0Ti50.0Cu10.0 %,,,,,,10.0,,,,,40.0,,,,,,50.0,,,73.0,,57.0,,,,,
AF_MF_ALL,NiTiCu,L. Rong; D. A. Miller and D. C. Lagoudas,Metallurgical and Materials Transactions,Transformation behavior in a thermomechanically cycled TiNiCu alloy,2000.0,Ni40.0Ti50.0Cu10.0 %,,,,,,10.0,,,,,40.0,,,,,,50.0,,,75.0,,59.0,,,,,
AF_MF_ALL,NiTiCu,L. Rong; D. A. Miller and D. C. Lagoudas,Metallurgical and Materials Transactions,Transformation behavior in a thermomechanically cycled TiNiCu alloy,2000.0,Ni40.0Ti50.0Cu10.0 %,,,,,,10.0,,,,,40.0,,,,,,50.0,,,72.0,,52.0,,,,,
AF_MF_ALL,NiTiCu,L. Rong; D. A. Miller and D. C. Lagoudas,Metallurgical and Materials Transactions,Transformation behavior in a thermomechanically cycled TiNiCu alloy,2000.0,Ni40.0Ti50.0Cu10.0 %,,,,,,10.0,,,,,40.0,,,,,,50.0,,,77.0,,59.0,,,,,
AF_MF_ALL,NiTiCu,L. Rong; D. A. Miller and D. C. Lagoudas,Metallurgical and Materials Transactions,Transformation behavior in a thermomechanically cycled TiNiCu alloy,2000.0,Ni40.0Ti50.0Cu10.0 %,,,,,,10.0,,,,,40.0,,,,,,50.0,,,72.0,,54.0,,,,,
AF_MF_ALL,NiTiCu,Y. Liu and X. Huang,Philosophical Magazine,Substrate-induced stress and transformation characteristics of a deposited Ti–Ni–Cu thin film,2004.0,Ni48.2Ti50.0Cu1.8 %,,,,,,1.8,,,,,48.2,,,,,,50.0,,,103.0,,47.0,,,,,
AF_MF_ALL,NiTiCu,G. P. Cheng and Z. L. Xie,Journal of Alloys and Compounds,Some results on shape memory properties of Ti50Ni25Cu25 Melt Spun ribbons,2005.0,Ni25.0Ti50.0Cu25.0 %,,,,,,25.0,,,,,25.0,,,,,,50.0,,,73.0,,53.0,,,,,
AF_MF_ALL,NiTiCu,G. P. Cheng and Z. L. Xie,Journal of Alloys and Compounds,Some results on shape memory properties of Ti50Ni25Cu25 Melt Spun ribbons,2005.0,Ni25.0Ti50.0Cu25.0 %,,,,,,25.0,,,,,25.0,,,,,,50.0,,,71.0,,47.0,,,,,
AF_MF_ALL,NiTiCu,A. Ishida and M. Sato,Philosophical Magazine,Shape memory behaviour of annealed Ti48.5Ni(51.5− x )Cu x (x = 6.2–33.5) thin films,2008.0,Ni35.9Ti48.6Cu15.5 %,,,,,,15.5,,,,,35.9,,,,,,48.6,,,78.0,,47.0,,,,,
AF_MF_ALL,NiTiCu,A. Ishida and M. Sato,Philosophical Magazine,Shape memory behaviour of annealed Ti48.5Ni(51.5− x )Cu x (x = 6.2–33.5) thin films,2008.0,Ni35.9Ti48.6Cu15.5 %,,,,,,15.5,,,,,35.9,,,,,,48.6,,,81.0,,50.0,,,,,
AF_MF_ALL,NiTiCu,A. Ishida and M. Sato,Philosophical Magazine,Shape memory behaviour of annealed Ti48.5Ni(51.5− x )Cu x (x = 6.2–33.5) thin films,2008.0,Ni35.9Ti48.6Cu15.5 %,,,,,,15.5,,,,,35.9,,,,,,48.6,,,76.0,,51.0,,,,,
AF_MF_ALL,NiTiCu,A. Ishida and M. Sato,Philosophical Magazine,Shape memory behaviour of annealed Ti48.5Ni(51.5− x )Cu x (x = 6.2–33.5) thin films,2008.0,Ni18.0Ti48.5Cu33.5 %,,,,,,33.5,,,,,18.0,,,,,,48.5,,,75.0,,48.0,,,,,
AF_MF_ALL,NiTiCu,A. Ishida and M. Sato,Philosophical Magazine,Shape memory behaviour of annealed Ti48.5Ni(51.5− x )Cu x (x = 6.2–33.5) thin films,2008.0,Ni18.0Ti48.5Cu33.5 %,,,,,,33.5,,,,,18.0,,,,,,48.5,,,78.0,,50.0,,,,,
AF_MF_ALL,NiTiCu,Y. Tong; Y. Liu; Z. Xie and M. Zarinejad,Acta Materialia,Effect of precipitation on the shape memory effect of Ti50Ni25Cu25 Melt Spun ribbon,2008.0,Ni25.0Ti50.0Cu25.0 %,,,,,,25.0,,,,,25.0,,,,,,50.0,,,69.0,,57.0,,,,,
AF_MF_ALL,NiTiCu,M. Tomozawa; H. Y. Kim and S. Miyazaki,Acta Materialia,Shape memory behavior and internal structure of Ti–Ni–Cu shape memory alloy thin films and their application for microactuators,2009.0,Ni38.3Ti52.4Cu9.3 %,,,,,,9.3,,,,,38.3,,,,,,52.4,,,77.0,,50.0,,,,,
AF_MF_ALL,NiTiCu,M. Tomozawa; H. Y. Kim; A. Yamamoto; S. Hiromoto and S. Miyazaki,Acta Materialia,Effect of heat treatment temperature on the microstructure and actuation behavior of a Ti–Ni–Cu thin film microactuator,2010.0,Ni38.0Ti52.0Cu10.0 %,,,,,,10.0,,,,,38.0,,,,,,52.0,,,70.0,,56.0,,,,,
AF_MF_ALL,NiTiCu,A. Ishida and M. Sato,Intermetallics,Shape memory behaviour of Ti51.5Ni(48.5−x)Cux (x=23.4–37.3) thin films with submicron grain sizes,2011.0,Ni25.2Ti51.4Cu23.4 %,,,,,,23.4,,,,,25.2,,,,,,51.4,,,72.0,,45.0,,,,,
AF_MF_ALL,NiTiCu,Y.-w. Kim; K.-c. Choi; Y.-s. Chung; E. Choi and T.-h. Nam,Journal of Alloys and Compounds,Microstructure and martensitic transformation characteristics of gas-atomized Ti–Ni–Cu powders,2013.0,Ni45.0Ti50.0Cu5.0 %,,,,,,5.0,,,,,45.0,,,,,,50.0,,,84.0,,19.0,,,,,
AF_MF_ALL,NiTiCu,J. Frenzel; A. Wieczorek; I. Opahle; B. Maaß; R. Drautz and G. Eggeler,Acta Materialia,On the effect of alloy composition on martensite start temperatures and latent heats in Ni–Ti-based shape memory alloys,2015.0,Ni42.5Ti50.0Cu7.5 %,,,,,,7.5,,,,,42.5,,,,,,50.0,,,84.0,,47.0,,,,,
AF_MF_ALL,NiTiCu,K. Tsuji and K. Nomura,Scripta Metallurgica et Materialia,The influence of cold working on transformation properties of NiTiCu alloys,1990.0,Ni40.5Ti50.5Cu9.0 %,,,,,,9.0,,,,,40.5,,,,,,50.5,,,77.0,,54.0,,,,,
AF_MF_ALL,NiTiCu,Y. Shugo; T. Shimizu; K. Morii; T. Yamada and K. Kusaka,International Conference on Martensitic Transformations,Effects of Heat Treatment and Thermal Cycle on Helical Spring Properties in NiTiCu Alloy,1992.0,Ni37.8Ti50.2Cu12.0 %,,,,,,12.0,,,,,37.8,,,,,,50.2,,,75.0,,45.0,,,,,
AF_MF_ALL,NiTiCu,T. Fukuda; T. Kakeshita; M. Kitayama and T. Saburi,Journal de Physique IV,Effect of aging on martensitic transformation in a shape memory Ti-40.5 Ni-10Cu alloy,1995.0,Ni40.5Ti49.5Cu10.0 %,,,,,,10.0,,,,,40.5,,,,,,49.5,,,76.0,,-11.0,,,,,
AF_MF_ALL,NiTiCu,C. Araujo; M. Morin and G. Guénin,Journal de Physique IV,Fatigue behavior of Ti-Ni-Cu thin wires SME,1997.0,Ni45.0Ti50.0Cu5.0 %,,,,,,5.0,,,,,45.0,,,,,,50.0,,,76.0,,61.0,,,,,
AF_MF_ALL,NiTiCu,L. Rong; D. A. Miller and D. C. Lagoudas,Metallurgical and Materials Transactions,Transformation behavior in a thermomechanically cycled TiNiCu alloy,2000.0,Ni40.0Ti50.0Cu10.0 %,,,,,,10.0,,,,,40.0,,,,,,50.0,,,71.0,,54.0,,,,,
AF_MF_ALL,NiTiCu,L. Rong; D. A. Miller and D. C. Lagoudas,Metallurgical and Materials Transactions,Transformation behavior in a thermomechanically cycled TiNiCu alloy,2000.0,Ni40.0Ti50.0Cu10.0 %,,,,,,10.0,,,,,40.0,,,,,,50.0,,,70.0,,52.0,,,,,
AF_MF_ALL,NiTiCu,L. Rong; D. A. Miller and D. C. Lagoudas,Metallurgical and Materials Transactions,Transformation behavior in a thermomechanically cycled TiNiCu alloy,2000.0,Ni40.0Ti50.0Cu10.0 %,,,,,,10.0,,,,,40.0,,,,,,50.0,,,70.0,,49.0,,,,,
AF_MF_ALL,NiTiCu,L. Rong; D. A. Miller and D. C. Lagoudas,Metallurgical and Materials Transactions,Transformation behavior in a thermomechanically cycled TiNiCu alloy,2000.0,Ni40.0Ti50.0Cu10.0 %,,,,,,10.0,,,,,40.0,,,,,,50.0,,,70.0,,49.0,,,,,
AF_MF_ALL,NiTiCu,L. Rong; D. A. Miller and D. C. Lagoudas,Metallurgical and Materials Transactions,Transformation behavior in a thermomechanically cycled TiNiCu alloy,2000.0,Ni40.0Ti50.0Cu10.0 %,,,,,,10.0,,,,,40.0,,,,,,50.0,,,70.0,,49.0,,,,,
AF_MF_ALL,NiTiCu,L. Rong; D. A. Miller and D. C. Lagoudas,Metallurgical and Materials Transactions,Transformation behavior in a thermomechanically cycled TiNiCu alloy,2000.0,Ni40.0Ti50.0Cu10.0 %,,,,,,10.0,,,,,40.0,,,,,,50.0,,,71.0,,50.0,,,,,
AF_MF_ALL,NiTiCu,L. Rong; D. A. Miller and D. C. Lagoudas,Metallurgical and Materials Transactions,Transformation behavior in a thermomechanically cycled TiNiCu alloy,2000.0,Ni40.0Ti50.0Cu10.0 %,,,,,,10.0,,,,,40.0,,,,,,50.0,,,71.0,,54.0,,,,,
AF_MF_ALL,NiTiCu,Y. Liu,Materials Science and Engineering: A,Mechanical and thermomechanical properties of a Ti50Ni25Cu25 melt spun ribbon,2003.0,Ni25.0Ti50.0Cu25.0 %,,,,,,25.0,,,,,25.0,,,,,,50.0,,,78.0,,45.0,,,,,
AF_MF_ALL,NiTiCu,I. Yoshida; D. Monma; K. Iino; K. Otsuka; M. Asai and H. Tsuzuki,Journal of Alloys and Compounds,Damping properties of Ti50Ni50−xCux alloys utilizing martensitic transformation,2003.0,Ni42.0Ti50.0Cu8.0 %,,,,,,8.0,,,,,42.0,,,,,,50.0,,,82.0,,44.0,,,,,
AF_MF_ALL,NiTiCu,Y. Liu and X. Huang,Philosophical Magazine,Substrate-induced stress and transformation characteristics of a deposited Ti–Ni–Cu thin film,2004.0,Ni48.2Ti50.0Cu1.8 %,,,,,,1.8,,,,,48.2,,,,,,50.0,,,101.0,,48.0,,,,,
AF_MF_ALL,NiTiCu,Y. Liu and X. Huang,Philosophical Magazine,Substrate-induced stress and transformation characteristics of a deposited Ti–Ni–Cu thin film,2004.0,Ni48.2Ti50.0Cu1.8 %,,,,,,1.8,,,,,48.2,,,,,,50.0,,,102.0,,47.0,,,,,
AF_MF_ALL,NiTiCu,A. Ishida and M. Sato,Philosophical Magazine,Shape memory behaviour of annealed Ti48.5Ni(51.5− x )Cu x (x = 6.2–33.5) thin films,2008.0,Ni35.9Ti48.6Cu15.5 %,,,,,,15.5,,,,,35.9,,,,,,48.6,,,76.0,,51.0,,,,,
AF_MF_ALL,NiTiCu,A. Ishida and M. Sato,Philosophical Magazine,Shape memory behaviour of annealed Ti48.5Ni(51.5− x )Cu x (x = 6.2–33.5) thin films,2008.0,Ni18.0Ti48.5Cu33.5 %,,,,,,33.5,,,,,18.0,,,,,,48.5,,,74.0,,41.0,,,,,
AF_MF_ALL,NiTiCu,A. Ishida and M. Sato,Philosophical Magazine,Shape memory behaviour of annealed Ti48.5Ni(51.5− x )Cu x (x = 6.2–33.5) thin films,2008.0,Ni18.0Ti48.5Cu33.5 %,,,,,,33.5,,,,,18.0,,,,,,48.5,,,76.0,,42.0,,,,,
AF_MF_ALL,NiTiCu,A. Ishida and M. Sato,Philosophical Magazine,Shape memory behaviour of annealed Ti48.5Ni(51.5− x )Cu x (x = 6.2–33.5) thin films,2008.0,Ni18.0Ti48.5Cu33.5 %,,,,,,33.5,,,,,18.0,,,,,,48.5,,,77.0,,47.0,,,,,
AF_MF_ALL,NiTiCu,K. N. Lin and S. K. Wu,Journal of Alloys and Compounds,Origin of three-stage transformation in a severely cold-rolled and annealed Ti51Ni40Cu9 shape memory alloy,2008.0,Ni40.0Ti51.0Cu9.0 %,,,,,,9.0,,,,,40.0,,,,,,51.0,,,84.0,,40.0,,,,,
AF_MF_ALL,NiTiCu,Y. Tong; Y. Liu and Z. Xie,Journal of Alloys and Compounds,Characterization of a rapidly annealed Ti50Ni25Cu25 Melt Spun ribbon,2008.0,Ni25.0Ti50.0Cu25.0 %,,,,,,25.0,,,,,25.0,,,,,,50.0,,,69.0,,59.0,,,,,
AF_MF_ALL,NiTiCu,M. Tomozawa; H. Y. Kim and S. Miyazaki,Acta Materialia,Shape memory behavior and internal structure of Ti–Ni–Cu shape memory alloy thin films and their application for microactuators,2009.0,Ni38.3Ti52.4Cu9.3 %,,,,,,9.3,,,,,38.3,,,,,,52.4,,,75.0,,48.0,,,,,
AF_MF_ALL,NiTiCu,D. Konig; M. Ehmann; S. Thienhaus and A. Ludwig,Journal of Microelectromechanical Systems,Micro-to nanostructured devices for the characterization of scaling effects in shape-memory thin films,2010.0,Ni32.0Ti52.0Cu16.0 %,,,,,,16.0,,,,,32.0,,,,,,52.0,,,67.0,,43.0,,,,,
AF_MF_ALL,NiTiCu,Y. Tong and Y. Liu,Materials Chemistry and Physics,Effect of precipitation on two-way shape memory effect of Melt Spun Ti50Ni25Cu25 ribbon,2010.0,Ni25.0Ti50.0Cu25.0 %,,,,,,25.0,,,,,25.0,,,,,,50.0,,,68.0,,58.0,,,,,
AF_MF_ALL,NiTiCu,Y. Tong and Y. Liu,Materials Chemistry and Physics,Effect of precipitation on two-way shape memory effect of Melt Spun Ti50Ni25Cu25 ribbon,2010.0,Ni25.0Ti50.0Cu25.0 %,,,,,,25.0,,,,,25.0,,,,,,50.0,,,68.0,,58.0,,,,,
AF_MF_ALL,NiTiCu,S. Belyaev; N. Resnina and V. Slesarenko,Smart Materials and Structures,Mechanical and functional properties of amorphous–crystalline thin ribbons of Ti 50 Ni 25 Cu 25 and Ti 40.7 Hf 9.5 Ni 44.8 Cu 5 shape memory alloys,2011.0,Ni25.0Ti50.0Cu25.0 %,,,,,,25.0,,,,,25.0,,,,,,50.0,,,71.0,,60.0,,,,,
AF_MF_ALL,NiTiCu,D. E. Soto-Parra; H. Flores-Zúñiga; E. L. Cuéllar; R. A. Ochoa-Gamboa and D. Ríos-Jara,Materials ReseVARh,Recrystallization of a Ti-45Ni-5Cu cold-worked shape memory alloy characterized by thermoelectric power and electrical properties,2014.0,Ni45.0Ti50.0Cu5.0 %,,,,,,5.0,,,,,45.0,,,,,,50.0,,,88.0,,56.0,,,,,
AF_MF_ALL,NiTiCu,V. Tokarev; A. Savvinov and V. Khachin,Fiz. Met. Metalloved.,Shape-Memory Effect During Martensite Transformations in TiNi--TiCu Alloys,1983.0,Ni38.0Ti50.0Cu12.0 %,,,,,,12.0,,,,,38.0,,,,,,50.0,,,94.0,,43.0,,,,,
AF_MF_ALL,NiTiCu,S. Miyazaki and A. Ishida,Materials Science and Engineering: A,Martensitic transformation and shape memory behavior in sputter-deposited TiNi-base thin films,1999.0,Ni26.6Ti55.4Cu18.0 %,,,,,,18.0,,,,,26.6,,,,,,55.4,,,81.0,,48.0,,,,,
AF_MF_ALL,NiTiCu,C. J. d. Araújo; C. H. Gonzalez; M. Morin and G. Guénin,Materials ReseVARh,Influence of the mechanical loading history on the stress assisted two way memory effect in a Ti-Ni-Cu alloy,2001.0,Ni45.0Ti50.0Cu5.0 %,,,,,,5.0,,,,,45.0,,,,,,50.0,,,86.0,,60.0,,,,,
AF_MF_ALL,NiTiCu,Y. Fu and H. Du,Materials Science and Engineering: A,RF magnetron sputtered TiNiCu shape memory alloy thin film,2003.0,Ni46.1Ti51.6Cu2.3 %,,,,,,2.3,,,,,46.1,,,,,,51.6,,,68.0,,43.0,,,,,
AF_MF_ALL,NiTiCu,Y. Liu,Materials Science and Engineering: A,Mechanical and thermomechanical properties of a Ti50Ni25Cu25 melt spun ribbon,2003.0,Ni25.0Ti50.0Cu25.0 %,,,,,,25.0,,,,,25.0,,,,,,50.0,,,77.0,,44.0,,,,,
AF_MF_ALL,NiTiCu,Y. Liu and X. Huang,Philosophical Magazine,Substrate-induced stress and transformation characteristics of a deposited Ti–Ni–Cu thin film,2004.0,Ni48.2Ti50.0Cu1.8 %,,,,,,1.8,,,,,48.2,,,,,,50.0,,,99.0,,48.0,,,,,
AF_MF_ALL,NiTiCu,Y. Liu; Z. L. Xie; Y. X. Tong and C. W. Lim,Journal of Alloys and Compounds,Properties of rapidly annealed Ti50Ni25Cu25 Melt Spun ribbon,2006.0,Ni25.0Ti50.0Cu25.0 %,,,,,,25.0,,,,,25.0,,,,,,50.0,,,67.0,,57.0,,,,,
AF_MF_ALL,NiTiCu,A. Ishida and M. Sato,Philosophical Magazine,Shape memory behaviour of annealed Ti48.5Ni(51.5− x )Cu x (x = 6.2–33.5) thin films,2008.0,Ni35.9Ti48.6Cu15.5 %,,,,,,15.5,,,,,35.9,,,,,,48.6,,,77.0,,49.0,,,,,
AF_MF_ALL,NiTiCu,A. Ishida and M. Sato,Philosophical Magazine,Shape memory behaviour of annealed Ti48.5Ni(51.5− x )Cu x (x = 6.2–33.5) thin films,2008.0,Ni35.9Ti48.6Cu15.5 %,,,,,,15.5,,,,,35.9,,,,,,48.6,,,81.0,,44.0,,,,,
AF_MF_ALL,NiTiCu,A. Ishida and M. Sato,Philosophical Magazine,Shape memory behaviour of annealed Ti48.5Ni(51.5− x )Cu x (x = 6.2–33.5) thin films,2008.0,Ni35.9Ti48.6Cu15.5 %,,,,,,15.5,,,,,35.9,,,,,,48.6,,,75.0,,49.0,,,,,
AF_MF_ALL,NiTiCu,Y. Tong and Y. Liu,Journal of Alloys and Compounds,Crystallization behavior of a Ti50Ni25Cu25 Melt Spun ribbon,2008.0,Ni25.0Ti50.0Cu25.0 %,,,,,,25.0,,,,,25.0,,,,,,50.0,,,67.0,,57.0,,,,,
AF_MF_ALL,NiTiCu,Y. Tong and Y. Liu,Journal of Alloys and Compounds,Crystallization behavior of a Ti50Ni25Cu25 Melt Spun ribbon,2008.0,Ni25.0Ti50.0Cu25.0 %,,,,,,25.0,,,,,25.0,,,,,,50.0,,,68.0,,58.0,,,,,
AF_MF_ALL,NiTiCu,M. Tomozawa; H. Y. Kim and S. Miyazaki,Acta Materialia,Shape memory behavior and internal structure of Ti–Ni–Cu shape memory alloy thin films and their application for microactuators,2009.0,Ni38.3Ti52.4Cu9.3 %,,,,,,9.3,,,,,38.3,,,,,,52.4,,,77.0,,53.0,,,,,
AF_MF_ALL,NiTiCu,M. Tomozawa; H. Y. Kim and S. Miyazaki,Acta Materialia,Shape memory behavior and internal structure of Ti–Ni–Cu shape memory alloy thin films and their application for microactuators,2009.0,Ni38.3Ti52.4Cu9.3 %,,,,,,9.3,,,,,38.3,,,,,,52.4,,,74.0,,46.0,,,,,
AF_MF_ALL,NiTiCu,S. Belyaev; N. Resnina and V. Slesarenko,Smart Materials and Structures,Mechanical and functional properties of amorphous–crystalline thin ribbons of Ti 50 Ni 25 Cu 25 and Ti 40.7 Hf 9.5 Ni 44.8 Cu 5 shape memory alloys,2011.0,Ni25.0Ti50.0Cu25.0 %,,,,,,25.0,,,,,25.0,,,,,,50.0,,,70.0,,58.0,,,,,
AF_MF_ALL,NiTiCu,T. Goryczka,Shape Memory Alloys-Processing; Characterization and Applications,Ni25Ti50Cu25 shape memory alloy produced by nonconventional techniques,2013.0,Ni25.0Ti50.0Cu25.0 %,,,,,,25.0,,,,,25.0,,,,,,50.0,,,69.0,,42.0,,,,,
AF_MF_ALL,NiTiCu,T. H. Nam; T. Saburi and K. i. Shimizu,Materials Transactions,Effect of thermo-mechanical treatment on shape memory characteristics in a Ti-40Ni-10Cu (at%) alloy,1991.0,Ni40.0Ti50.0Cu10.0 %,,,,,,10.0,,,,,40.0,,,,,,50.0,,,74.0,,55.0,,,,,
AF_MF_ALL,NiTiCu,Y. Shugo; T. Shimizu; K. Morii; T. Yamada and K. Kusaka,International Conference on Martensitic Transformations,Effects of Heat Treatment and Thermal Cycle on Helical Spring Properties in NiTiCu Alloy,1992.0,Ni39.8Ti50.2Cu10.0 %,,,,,,10.0,,,,,39.8,,,,,,50.2,,,73.0,,47.0,,,,,
AF_MF_ALL,NiTiCu,Y. Shugo; T. Shimizu; K. Morii; T. Yamada and K. Kusaka,International Conference on Martensitic Transformations,Effects of Heat Treatment and Thermal Cycle on Helical Spring Properties in NiTiCu Alloy,1992.0,Ni37.8Ti50.2Cu12.0 %,,,,,,12.0,,,,,37.8,,,,,,50.2,,,75.0,,43.0,,,,,
AF_MF_ALL,NiTiCu,Y. Shugo; T. Shimizu; K. Morii; T. Yamada and K. Kusaka,International Conference on Martensitic Transformations,Effects of Heat Treatment and Thermal Cycle on Helical Spring Properties in NiTiCu Alloy,1992.0,Ni37.8Ti50.2Cu12.0 %,,,,,,12.0,,,,,37.8,,,,,,50.2,,,74.0,,46.0,,,,,
AF_MF_ALL,NiTiCu,Y. Shugo; T. Shimizu; K. Morii; T. Yamada and K. Kusaka,International Conference on Martensitic Transformations,Effects of Heat Treatment and Thermal Cycle on Helical Spring Properties in NiTiCu Alloy,1992.0,Ni37.8Ti50.2Cu12.0 %,,,,,,12.0,,,,,37.8,,,,,,50.2,,,77.0,,43.0,,,,,
AF_MF_ALL,NiTiCu,S. Miyazaki; T. Hashinaga and A. Ishida,Thin Solid Films,Martensitic transformations in sputter-deposited Ti−Ni−Cu shape memory alloy thin films,1996.0,Ni43.0Ti50.8Cu6.2 %,,,,,,6.2,,,,,43.0,,,,,,50.8,,,77.0,,45.0,,,,,
AF_MF_ALL,NiTiCu,L. Rong; D. A. Miller and D. C. Lagoudas,Metallurgical and Materials Transactions,Transformation behavior in a thermomechanically cycled TiNiCu alloy,2000.0,Ni40.0Ti50.0Cu10.0 %,,,,,,10.0,,,,,40.0,,,,,,50.0,,,71.0,,52.0,,,,,
AF_MF_ALL,NiTiCu,R. Hassdorf; J. Feydt; R. Pascal; S. Thienhaus; M. Boese; T. Sterzl; B. Winzek and M. Moske,Materials Transactions,Phase formation and structural sequence of highly-oriented MBE-grown NiTiCu shape memory thin films,2002.0,Ni38.0Ti51.0Cu11.0 %,,,,,,11.0,,,,,38.0,,,,,,51.0,,,73.0,,42.0,,,,,
AF_MF_ALL,NiTiCu,J. Morgiel; E. Cesari; J. Pons; A. Pasko and J. Dutkiewicz,Journal of Materials Science,Microstructure and martensite transformation in aged Ti-25Ni-25Cu shape memory melt spun ribbons,2002.0,Ni25.0Ti50.0Cu25.0 %,,,,,,25.0,,,,,25.0,,,,,,50.0,,,75.0,,45.0,,,,,
AF_MF_ALL,NiTiCu,A. Ishida and M. Sato,Philosophical Magazine,Shape memory behaviour of annealed Ti48.5Ni(51.5− x )Cu x (x = 6.2–33.5) thin films,2008.0,Ni44.9Ti48.9Cu6.2 %,,,,,,6.2,,,,,44.9,,,,,,48.9,,,99.0,,17.0,,,,,
AF_MF_ALL,NiTiCu,A. Ishida and M. Sato,Philosophical Magazine,Shape memory behaviour of annealed Ti48.5Ni(51.5− x )Cu x (x = 6.2–33.5) thin films,2008.0,Ni35.9Ti48.6Cu15.5 %,,,,,,15.5,,,,,35.9,,,,,,48.6,,,77.0,,45.0,,,,,
AF_MF_ALL,NiTiCu,A. Ishida and M. Sato,Philosophical Magazine,Shape memory behaviour of annealed Ti48.5Ni(51.5− x )Cu x (x = 6.2–33.5) thin films,2008.0,Ni18.0Ti48.5Cu33.5 %,,,,,,33.5,,,,,18.0,,,,,,48.5,,,83.0,,46.0,,,,,
AF_MF_ALL,NiTiCu,K. N. Lin and S. K. Wu,Journal of Alloys and Compounds,Origin of three-stage transformation in a severely cold-rolled and annealed Ti51Ni40Cu9 shape memory alloy,2008.0,Ni40.0Ti51.0Cu9.0 %,,,,,,9.0,,,,,40.0,,,,,,51.0,,,78.0,,45.0,,,,,
AF_MF_ALL,NiTiCu,Y. Tong and Y. Liu,Journal of Alloys and Compounds,Crystallization behavior of a Ti50Ni25Cu25 Melt Spun ribbon,2008.0,Ni25.0Ti50.0Cu25.0 %,,,,,,25.0,,,,,25.0,,,,,,50.0,,,67.0,,58.0,,,,,
AF_MF_ALL,NiTiCu,Y. Tong and Y. Liu,Journal of Alloys and Compounds,Crystallization behavior of a Ti50Ni25Cu25 Melt Spun ribbon,2008.0,Ni25.0Ti50.0Cu25.0 %,,,,,,25.0,,,,,25.0,,,,,,50.0,,,67.0,,58.0,,,,,
AF_MF_ALL,NiTiCu,Y. Tong; Y. Liu and Z. Xie,Journal of Alloys and Compounds,Characterization of a rapidly annealed Ti50Ni25Cu25 Melt Spun ribbon,2008.0,Ni25.0Ti50.0Cu25.0 %,,,,,,25.0,,,,,25.0,,,,,,50.0,,,68.0,,54.0,,,,,
AF_MF_ALL,NiTiCu,M. Tomozawa; H. Y. Kim and S. Miyazaki,Acta Materialia,Shape memory behavior and internal structure of Ti–Ni–Cu shape memory alloy thin films and their application for microactuators,2009.0,Ni38.3Ti52.4Cu9.3 %,,,,,,9.3,,,,,38.3,,,,,,52.4,,,77.0,,54.0,,,,,
AF_MF_ALL,NiTiCu,K. Hori; T. Namazu and S. Inoue,Thin Solid Films,Effect of Cu content on the shape memory behavior of Ti–Ni–Cu alloy thin films prepared by triple-source dc magnetron sputtering,2010.0,Ni32.9Ti48.1Cu19.0 %,,,,,,19.0,,,,,32.9,,,,,,48.1,,,73.0,,57.0,,,,,
AF_MF_ALL,NiTiCu,A. Terayama and H. Kyogoku,Materials Science and Engineering: A,Shape memory characteristics of the P/M-processed Ti–Ni–Cu alloys,2010.0,Ni45.2Ti49.8Cu5.0 %,,,,,,5.0,,,,,45.2,,,,,,49.8,,,123.0,,27.0,,,,,
AF_MF_ALL,NiTiCu,Y. Tong and Y. Liu,Materials Chemistry and Physics,Effect of precipitation on two-way shape memory effect of Melt Spun Ti50Ni25Cu25 ribbon,2010.0,Ni25.0Ti50.0Cu25.0 %,,,,,,25.0,,,,,25.0,,,,,,50.0,,,70.0,,55.0,,,,,
AF_MF_ALL,NiTiCu,X. L. Meng; M. Sato and A. Ishida,Acta Materialia,Structure of martensite in deformed Ti–Ni–Cu thin films,2011.0,Ni30.0Ti50.2Cu19.8 %,,,,,,19.8,,,,,30.0,,,,,,50.2,,,69.0,,48.0,,,,,
AF_MF_ALL,NiTiCu,A. Nespoli; E. Villa and S. Besseghini,Journal of Alloys and Compounds,Characterization of the martensitic transformation in Ni50−xTi50Cux alloys through pure thermal measurements,2011.0,Ni46.0Ti50.0Cu4.0 %,,,,,,4.0,,,,,46.0,,,,,,50.0,,,81.0,,44.0,,,,,
AF_MF_ALL,NiTiCu,A. V. Shelyakov; N. N. Sitnikov; V. V. Koledov; D. S. Kuchin; A. I. Irzhak and N. Y. Tabachkova,International Journal of Smart and Nano Materials,Melt Spun thin ribbons of shape memory TiNiCu alloy for micromechanical applications,2011.0,Ni25.0Ti50.0Cu25.0 %,,,,,,25.0,,,,,25.0,,,,,,50.0,,,67.0,,56.0,,,,,
AF_MF_ALL,NiTiCu,J. Frenzel; A. Wieczorek; I. Opahle; B. Maaß; R. Drautz and G. Eggeler,Acta Materialia,On the effect of alloy composition on martensite start temperatures and latent heats in Ni–Ti-based shape memory alloys,2015.0,Ni44.25Ti50.75Cu5.0 %,,,,,,5.0,,,,,44.25,,,,,,50.75,,,84.0,,40.0,,,,,
AF_MF_ALL,NiTiCu,K. Tsuji and K. Nomura,Scripta Metallurgica et Materialia,The influence of cold working on transformation properties of NiTiCu alloys,1990.0,Ni40.5Ti50.5Cu9.0 %,,,,,,9.0,,,,,40.5,,,,,,50.5,,,76.0,,50.0,,,,,
