Repository: AyushChauhan9389/Shape-Memory-Alloy-Dataset

File: Combined_SMA_Dataset.csv (part 5 of 113)
Source_Directory,Alloy_Type,Authors,Source,Title,Year,composition,Ag (at.%),Al (at.%),Au (at.%),Cd (at.%),Co (at.%),Cu (at.%),Fe (at.%),Hf (at.%),Mn (at.%),Nb (at.%),Ni (at.%),Pd (at.%),Pt (at.%),Ru (at.%),Si (at.%),Ta (at.%),Ti (at.%),Zn (at.%),Zr (at.%),Austenite Finish Temperature - AF - (°C),Austenite Start Temperature - AS - (°C),Martensite Finish Temperature - MF - (°C),Martensite Start Temperature - MS - (°C),Cooling Rate (°C/min),Heating Rate (°C/min),Calculated Density (g/cm^3),Thermal transformation span (TSPAN) - (AF-MF) - (°C)
AF_MF_ALL,NiTiCu,Y. Shugo; T. Shimizu; K. Morii; T. Yamada and K. Kusaka,International Conference on Martensitic Transformations,Effects of Heat Treatment and Thermal Cycle on Helical Spring Properties in NiTiCu Alloy,1992.0,Ni39.8Ti50.2Cu10.0 %,,,,,,10.0,,,,,39.8,,,,,,50.2,,,73.0,,46.0,,,,,
AF_MF_ALL,NiTiCu,C. J. Araujo; M. Morin and G. Guénin,Materials Science and Engineering: A,Electro-thermomechanical behaviour of a Ti-45.0Ni-5.0Cu (at.%) alloy during shape memory cycling,1999.0,Ni45.0Ti50.0Cu5.0 %,,,,,,5.0,,,,,45.0,,,,,,50.0,,,80.0,,56.0,,,,,
AF_MF_ALL,NiTiCu,C. Grossmann; J. Frenzel; V. Sampath; T. Depka; A. Oppenkowski; C. Somsen; K. Neuking; W. Theisen and G. Eggeler,Materialwissenschaft und Werkstofftechnik,Processing and property assessment of NiTi and NiTiCu shape memory actuator springs,2008.0,Ni40.0Ti50.0Cu10.0 %,,,,,,10.0,,,,,40.0,,,,,,50.0,,,83.0,,45.0,,,,,
AF_MF_ALL,NiTiCu,A. Ishida and M. Sato,Philosophical Magazine,Shape memory behaviour of annealed Ti48.5Ni(51.5− x )Cu x (x = 6.2–33.5) thin films,2008.0,Ni35.9Ti48.6Cu15.5 %,,,,,,15.5,,,,,35.9,,,,,,48.6,,,75.0,,48.0,,,,,
AF_MF_ALL,NiTiCu,A. Ishida and M. Sato,Philosophical Magazine,Shape memory behaviour of annealed Ti48.5Ni(51.5− x )Cu x (x = 6.2–33.5) thin films,2008.0,Ni18.0Ti48.5Cu33.5 %,,,,,,33.5,,,,,18.0,,,,,,48.5,,,79.0,,39.0,,,,,
AF_MF_ALL,NiTiCu,A. Ishida and M. Sato,Philosophical Magazine,Shape memory behaviour of annealed Ti48.5Ni(51.5− x )Cu x (x = 6.2–33.5) thin films,2008.0,Ni18.0Ti48.5Cu33.5 %,,,,,,33.5,,,,,18.0,,,,,,48.5,,,73.0,,46.0,,,,,
AF_MF_ALL,NiTiCu,Y. Tong and Y. Liu,Journal of Alloys and Compounds,Crystallization behavior of a Ti50Ni25Cu25 Melt Spun ribbon,2008.0,Ni25.0Ti50.0Cu25.0 %,,,,,,25.0,,,,,25.0,,,,,,50.0,,,66.0,,57.0,,,,,
AF_MF_ALL,NiTiCu,M. Tomozawa; H. Y. Kim and S. Miyazaki,Acta Materialia,Shape memory behavior and internal structure of Ti–Ni–Cu shape memory alloy thin films and their application for microactuators,2009.0,Ni38.3Ti52.4Cu9.3 %,,,,,,9.3,,,,,38.3,,,,,,52.4,,,79.0,,46.0,,,,,
AF_MF_ALL,NiTiCu,M. Tomozawa; H. Y. Kim and S. Miyazaki,Acta Materialia,Shape memory behavior and internal structure of Ti–Ni–Cu shape memory alloy thin films and their application for microactuators,2009.0,Ni38.3Ti52.4Cu9.3 %,,,,,,9.3,,,,,38.3,,,,,,52.4,,,75.0,,52.0,,,,,
AF_MF_ALL,NiTiCu,A. Nespoli; E. Villa and S. Besseghini,Journal of Alloys and Compounds,Characterization of the martensitic transformation in Ni50−xTi50Cux alloys through pure thermal measurements,2011.0,Ni47.0Ti50.0Cu3.0 %,,,,,,3.0,,,,,47.0,,,,,,50.0,,,80.0,,45.0,,,,,
AF_MF_ALL,NiTiCu,J. Frenzel; A. Wieczorek; I. Opahle; B. Maaß; R. Drautz and G. Eggeler,Acta Materialia,On the effect of alloy composition on martensite start temperatures and latent heats in Ni–Ti-based shape memory alloys,2015.0,Ni44.5Ti50.5Cu5.0 %,,,,,,5.0,,,,,44.5,,,,,,50.5,,,85.0,,36.0,,,,,
AF_MF_ALL,NiTiCu,J. Frenzel; A. Wieczorek; I. Opahle; B. Maaß; R. Drautz and G. Eggeler,Acta Materialia,On the effect of alloy composition on martensite start temperatures and latent heats in Ni–Ti-based shape memory alloys,2015.0,Ni44.0Ti51.0Cu5.0 %,,,,,,5.0,,,,,44.0,,,,,,51.0,,,87.0,,38.0,,,,,
AF_MF_ALL,NiTiCu,J. Frenzel; A. Wieczorek; I. Opahle; B. Maaß; R. Drautz and G. Eggeler,Acta Materialia,On the effect of alloy composition on martensite start temperatures and latent heats in Ni–Ti-based shape memory alloys,2015.0,Ni43.5Ti51.5Cu5.0 %,,,,,,5.0,,,,,43.5,,,,,,51.5,,,86.0,,41.0,,,,,
AF_MF_ALL,NiTiCu,Y. Shugo; T. Shimizu; K. Morii; T. Yamada and K. Kusaka,International Conference on Martensitic Transformations,Effects of Heat Treatment and Thermal Cycle on Helical Spring Properties in NiTiCu Alloy,1992.0,Ni42.8Ti50.2Cu7.0 %,,,,,,7.0,,,,,42.8,,,,,,50.2,,,75.0,,41.0,,,,,
AF_MF_ALL,NiTiCu,K. Tsuji and K. Nomura,Journal of Materials Science,Effects of Ni-Ti-Cu alloy composition and heat treatment temperature after cold working on phase transformation characteristics,1992.0,Ni41.3Ti49.5Cu9.2 %,,,,,,9.2,,,,,41.3,,,,,,49.5,,,75.0,,47.0,,,,,
AF_MF_ALL,NiTiCu,C. Araujo; M. Morin and G. Guénin,Journal de Physique IV,Fatigue behavior of Ti-Ni-Cu thin wires SME,1997.0,Ni45.0Ti50.0Cu5.0 %,,,,,,5.0,,,,,45.0,,,,,,50.0,,,121.0,,66.0,,,,,
AF_MF_ALL,NiTiCu,S. M. Tan; V. H. No and S. Miyazaki,Acta Materialia,Ti-content and annealing temperature dependence of deformation characteristics of TiXNi(92−X)Cu8 shape memory alloys,1998.0,Ni42.0Ti50.0Cu8.0 %,,,,,,8.0,,,,,42.0,,,,,,50.0,,,82.0,,54.0,,,,,
AF_MF_ALL,NiTiCu,T. Goryczka; M. Karolus; P. Ochin and H. Morawiec,Journal de Physique IV,Structure of melt spun Ni25Ti50Cu25 ribbons studied by X-ray diffraction,2001.0,Ni25.0Ti50.0Cu25.0 %,,,,,,25.0,,,,,25.0,,,,,,50.0,,,70.0,,47.0,,,,,
AF_MF_ALL,NiTiCu,J. Uchil; K. K. Mahesh and K. Ganesh Kumara,Journal of Materials Science,Dilatometric study of martensitic transformation in NiTiCu and NiTi shape memory alloys,2001.0,Ni44.56Ti50.38Cu5.06 %,,,,,,5.06,,,,,44.56,,,,,,50.38,,,91.0,,55.0,,,,,
AF_MF_ALL,NiTiCu,J. Uchil; K. K. Mahesh and K. Ganesh Kumara,Journal of Materials Science,Dilatometric study of martensitic transformation in NiTiCu and NiTi shape memory alloys,2001.0,Ni44.56Ti50.38Cu5.06 %,,,,,,5.06,,,,,44.56,,,,,,50.38,,,88.0,,54.0,,,,,
AF_MF_ALL,NiTiCu,E. López Cuéllar; G. Guénin and M. Morin,Materials Science and Engineering: A,Behaviour of strain–resistivity coupled measurements of Ti–Ni–Cu wires during thermal cycling under constant stress,2004.0,Ni45.0Ti50.0Cu5.0 %,,,,,,5.0,,,,,45.0,,,,,,50.0,,,84.0,,57.0,,,,,
AF_MF_ALL,NiTiCu,G. P. Cheng and Z. L. Xie,Journal of Alloys and Compounds,Some results on shape memory properties of Ti50Ni25Cu25 Melt Spun ribbons,2005.0,Ni25.0Ti50.0Cu25.0 %,,,,,,25.0,,,,,25.0,,,,,,50.0,,,81.0,,40.0,,,,,
AF_MF_ALL,NiTiCu,Y.-H. Li; L.-J. Rong; Z.-T. Wang; G.-X. Qi and C.-Z. Wang,Journal of Alloys and Compounds,Temperature memory effect of Ti50Ni30Cu20 (at.%) alloy,2005.0,Ni30.0Ti50.0Cu20.0 %,,,,,,20.0,,,,,30.0,,,,,,50.0,,,65.0,,50.0,,,,,
AF_MF_ALL,NiTiCu,Y.-W. Kim; S.-H. Lee and T.-H. Nam,Physica Scripta,Microstructure modifications of Ti–Ni–Cu shape memory alloy strips fabricated by VAR melt overflow process,2007.0,Ni25.0Ti50.0Cu25.0 %,,,,,,25.0,,,,,25.0,,,,,,50.0,,,68.0,,47.0,,,,,
AF_MF_ALL,NiTiCu,A. Ishida and M. Sato,Philosophical Magazine,Shape memory behaviour of annealed Ti48.5Ni(51.5− x )Cu x (x = 6.2–33.5) thin films,2008.0,Ni40.0Ti48.5Cu11.5 %,,,,,,11.5,,,,,40.0,,,,,,48.5,,,75.0,,45.0,,,,,
AF_MF_ALL,NiTiCu,A. Ishida and M. Sato,Philosophical Magazine,Shape memory behaviour of annealed Ti48.5Ni(51.5− x )Cu x (x = 6.2–33.5) thin films,2008.0,Ni40.0Ti48.5Cu11.5 %,,,,,,11.5,,,,,40.0,,,,,,48.5,,,70.0,,45.0,,,,,
AF_MF_ALL,NiTiCu,A. Ishida and M. Sato,Philosophical Magazine,Shape memory behaviour of annealed Ti48.5Ni(51.5− x )Cu x (x = 6.2–33.5) thin films,2008.0,Ni35.9Ti48.6Cu15.5 %,,,,,,15.5,,,,,35.9,,,,,,48.6,,,73.0,,48.0,,,,,
AF_MF_ALL,NiTiCu,A. Ishida and M. Sato,Philosophical Magazine,Shape memory behaviour of annealed Ti48.5Ni(51.5− x )Cu x (x = 6.2–33.5) thin films,2008.0,Ni35.9Ti48.6Cu15.5 %,,,,,,15.5,,,,,35.9,,,,,,48.6,,,76.0,,42.0,,,,,
AF_MF_ALL,NiTiCu,C. Grossmann; J. Frenzel; V. Sampath; T. Depka and G. Eggeler,Metallurgical and Materials Transactions A,Elementary Transformation and Deformation Processes and the Cyclic Stability of NiTi and NiTiCu Shape Memory Spring Actuators,2009.0,Ni40.0Ti50.0Cu10.0 %,,,,,,10.0,,,,,40.0,,,,,,50.0,,,77.0,,36.0,,,,,
AF_MF_ALL,NiTiCu,Z. Y. Gao; M. Sato and A. Ishida,Journal of Alloys and Compounds,Formation of B19′ martensite in annealed Ti44.6Ni40.1Cu15.3 thin films and their shape recovery characteristic,2010.0,Ni40.1Ti44.6Cu15.3 %,,,,,,15.3,,,,,40.1,,,,,,44.6,,,69.0,,40.0,,,,,
AF_MF_ALL,NiTiCu,A. Nespoli; E. Villa and S. Besseghini,Journal of Alloys and Compounds,Characterization of the martensitic transformation in Ni50−xTi50Cux alloys through pure thermal measurements,2011.0,Ni40.0Ti50.0Cu10.0 %,,,,,,10.0,,,,,40.0,,,,,,50.0,,,66.0,,52.0,,,,,
AF_MF_ALL,NiTiCu,R. Zarnetta; P. J. S. Buenconsejo; A. Savan; S. Thienhaus and A. Ludwig,Intermetallics,High-throughput study of martensitic transformations in the complete Ti–Ni–Cu system,2012.0,Ni21.0Ti57.0Cu22.0 %,,,,,,22.0,,,,,21.0,,,,,,57.0,,,71.0,,45.0,,,,,
AF_MF_ALL,NiTiCu,A. Nespoli; E. Villa; F. Passaretti; F. Albertini; R. Cabassi; M. Pasquale; C. P. Sasso and M. Coïsson,Journal of Materials Engineering and Performance,Non-Conventional Techniques for the Study of Phase Transitions in NiTi-Based Alloys,2014.0,Ni47.0Ti50.0Cu3.0 %,,,,,,3.0,,,,,47.0,,,,,,50.0,,,79.0,,45.0,,,,,
AF_MF_ALL,NiTiCu,S. Miyazaki; I. Shiota; K. Otsuka and H. Tamura,Materials ReseVARh Society,Effects of Copper Addition on Mechanical Behavior of Ti-Ni Alloy,1989.0,Ni44.5Ti45.5Cu10.0 %,,,,,,10.0,,,,,44.5,,,,,,45.5,,,76.0,,40.0,,,,,
AF_MF_ALL,NiTiCu,T. H. Nam; T. Saburi and K. i. Shimizu,Materials Transactions,Cu-Content Dependence of Shape Memory Characteristics in Ti-Ni-Cu Alloys,1990.0,Ni30.0Ti50.0Cu20.0 %,,,,,,20.0,,,,,30.0,,,,,,50.0,,,61.0,,54.0,,,,,
AF_MF_ALL,NiTiCu,Y. Shugo; T. Shimizu; K. Morii; T. Yamada and K. Kusaka,International Conference on Martensitic Transformations,Effects of Heat Treatment and Thermal Cycle on Helical Spring Properties in NiTiCu Alloy,1992.0,Ni42.8Ti50.2Cu7.0 %,,,,,,7.0,,,,,42.8,,,,,,50.2,,,74.0,,41.0,,,,,
AF_MF_ALL,NiTiCu,Y. Shugo; T. Shimizu; K. Morii; T. Yamada and K. Kusaka,International Conference on Martensitic Transformations,Effects of Heat Treatment and Thermal Cycle on Helical Spring Properties in NiTiCu Alloy,1992.0,Ni37.8Ti50.2Cu12.0 %,,,,,,12.0,,,,,37.8,,,,,,50.2,,,70.0,,38.0,,,,,
AF_MF_ALL,NiTiCu,T. Fukuda; T. Kakeshita; M. Kitayama and T. Saburi,Journal de Physique IV,Effect of aging on martensitic transformation in a shape memory Ti-40.5 Ni-10Cu alloy,1995.0,Ni40.5Ti49.5Cu10.0 %,,,,,,10.0,,,,,40.5,,,,,,49.5,,,70.0,,45.0,,,,,
AF_MF_ALL,NiTiCu,T. Fukuda; T. Kakeshita; M. Kitayama and T. Saburi,Journal de Physique IV,Effect of aging on martensitic transformation in a shape memory Ti-40.5 Ni-10Cu alloy,1995.0,Ni40.5Ti49.5Cu10.0 %,,,,,,10.0,,,,,40.5,,,,,,49.5,,,69.0,,43.0,,,,,
AF_MF_ALL,NiTiCu,S. Miyazaki; T. Hashinaga and A. Ishida,Thin Solid Films,Martensitic transformations in sputter-deposited Ti−Ni−Cu shape memory alloy thin films,1996.0,Ni43.0Ti50.8Cu6.2 %,,,,,,6.2,,,,,43.0,,,,,,50.8,,,75.0,,42.0,,,,,
AF_MF_ALL,NiTiCu,L. Rong; D. A. Miller and D. C. Lagoudas,Metallurgical and Materials Transactions,Transformation behavior in a thermomechanically cycled TiNiCu alloy,2000.0,Ni40.0Ti50.0Cu10.0 %,,,,,,10.0,,,,,40.0,,,,,,50.0,,,71.0,,53.0,,,,,
AF_MF_ALL,NiTiCu,G.-b. Cho; C.-a. Yu; J.-h. Lee; Y.-w. Kim and T.-h. Nam,Scripta Materialia,Lattice deformation and shape memory characteristics of Ti–30Ni–20Cu(at.%) alloy ribbons,2006.0,Ni30.0Ti50.0Cu20.0 %,,,,,,20.0,,,,,30.0,,,,,,50.0,,,63.0,,56.0,,,,,
AF_MF_ALL,NiTiCu,A. Ishida and M. Sato,Philosophical Magazine,Shape memory behaviour of annealed Ti48.5Ni(51.5− x )Cu x (x = 6.2–33.5) thin films,2008.0,Ni18.0Ti48.5Cu33.5 %,,,,,,33.5,,,,,18.0,,,,,,48.5,,,70.0,,48.0,,,,,
AF_MF_ALL,NiTiCu,Y.-w. Kim; H.-j. Kim and T.-h. Nam,Journal of Alloys and Compounds,Effect of annealing conditions on microstructures and shape memory characteristics of Ti50–Ni30–Cu20 alloy ribbons,2008.0,Ni30.0Ti50.0Cu20.0 %,,,,,,20.0,,,,,30.0,,,,,,50.0,,,65.0,,46.0,,,,,
AF_MF_ALL,NiTiCu,C. Grossmann; J. Frenzel; V. Sampath; T. Depka and G. Eggeler,Metallurgical and Materials Transactions A,Elementary Transformation and Deformation Processes and the Cyclic Stability of NiTi and NiTiCu Shape Memory Spring Actuators,2009.0,Ni45.0Ti50.0Cu5.0 %,,,,,,5.0,,,,,45.0,,,,,,50.0,,,89.0,,34.0,,,,,
AF_MF_ALL,NiTiCu,C. Grossmann; J. Frenzel; V. Sampath; T. Depka and G. Eggeler,Metallurgical and Materials Transactions A,Elementary Transformation and Deformation Processes and the Cyclic Stability of NiTi and NiTiCu Shape Memory Spring Actuators,2009.0,Ni40.0Ti50.0Cu10.0 %,,,,,,10.0,,,,,40.0,,,,,,50.0,,,79.0,,38.0,,,,,
AF_MF_ALL,NiTiCu,C. Grossmann; J. Frenzel; V. Sampath; T. Depka and G. Eggeler,Metallurgical and Materials Transactions A,Elementary Transformation and Deformation Processes and the Cyclic Stability of NiTi and NiTiCu Shape Memory Spring Actuators,2009.0,Ni40.0Ti50.0Cu10.0 %,,,,,,10.0,,,,,40.0,,,,,,50.0,,,81.0,,40.0,,,,,
AF_MF_ALL,NiTiCu,M. Tomozawa; H. Y. Kim and S. Miyazaki,Acta Materialia,Shape memory behavior and internal structure of Ti–Ni–Cu shape memory alloy thin films and their application for microactuators,2009.0,Ni38.3Ti52.4Cu9.3 %,,,,,,9.3,,,,,38.3,,,,,,52.4,,,75.0,,50.0,,,,,
AF_MF_ALL,NiTiCu,S.-w. Kang; Y.-M. Lim; Y.-h. Lee; H.-j. Moon; Y.-w. Kim and T.-h. Nam,Scripta Materialia,Microstructures and shape memory characteristics of a Ti–20Ni–30Cu (at.%) alloy strip fabricated by the melt overflow process,2010.0,Ni20.0Ti50.0Cu30.0 %,,,,,,30.0,,,,,20.0,,,,,,50.0,,,67.0,,42.0,,,,,
AF_MF_ALL,NiTiCu,A. Nespoli; E. Villa and S. Besseghini,Journal of Alloys and Compounds,Characterization of the martensitic transformation in Ni50−xTi50Cux alloys through pure thermal measurements,2011.0,Ni45.0Ti50.0Cu5.0 %,,,,,,5.0,,,,,45.0,,,,,,50.0,,,74.0,,45.0,,,,,
AF_MF_ALL,NiTiCu,R. Zarnetta; P. J. S. Buenconsejo; A. Savan; S. Thienhaus and A. Ludwig,Intermetallics,High-throughput study of martensitic transformations in the complete Ti–Ni–Cu system,2012.0,Ni41.0Ti58.5Cu0.5 %,,,,,,0.5,,,,,41.0,,,,,,58.5,,,61.0,,49.0,,,,,
AF_MF_ALL,NiTiCu,S. Shiva; I. Palani; S. Mishra; C. Paul and L. Kukreja,Journal of Laser Micro Nanoengineering,Influence of Cu Addition to Improve Shape Memory Properties in NiTi Alloys Developed by Laser Rapid Manufacturing,2016.0,Ni46.2Ti40.4Cu13.4 %,,,,,,13.4,,,,,46.2,,,,,,40.4,,,80.0,,42.0,,,,,
AF_MF_ALL,NiTiCu,S. Shiva; I. A. Palani; C. P. Paul; S. K. Mishra and B. Singh,Journal of Materials Processing Technology,Investigations on phase transformation and mechanical characteristics of laser additive manufactured TiNiCu shape memory alloy structures,2016.0,Ni25.0Ti50.0Cu25.0 %,,,,,,25.0,,,,,25.0,,,,,,50.0,,,60.0,,57.0,,,,,
AF_MF_ALL,NiTiCu,S. Miyazaki; I. Shiota; K. Otsuka and H. Tamura,Materials ReseVARh Society,Effects of Copper Addition on Mechanical Behavior of Ti-Ni Alloy,1989.0,Ni44.5Ti45.5Cu10.0 %,,,,,,10.0,,,,,44.5,,,,,,45.5,,,71.0,,37.0,,,,,
AF_MF_ALL,NiTiCu,T. H. Nam; T. Saburi and K. i. Shimizu,Materials Transactions,Cu-Content Dependence of Shape Memory Characteristics in Ti-Ni-Cu Alloys,1990.0,Ni35.0Ti50.0Cu15.0 %,,,,,,15.0,,,,,35.0,,,,,,50.0,,,65.0,,52.0,,,,,
AF_MF_ALL,NiTiCu,Y. Furuya; M. Matsumoto and T. Matsumoto,International Conference on Martensitic Transformations,Mechanical properties and microstructure of rapidly solidified NiTiCu alloy,1992.0,Ni40.0Ti50.0Cu10.0 %,,,,,,10.0,,,,,40.0,,,,,,50.0,,,69.0,,48.0,,,,,
AF_MF_ALL,NiTiCu,Y. Shugo; T. Shimizu; K. Morii; T. Yamada and K. Kusaka,International Conference on Martensitic Transformations,Effects of Heat Treatment and Thermal Cycle on Helical Spring Properties in NiTiCu Alloy,1992.0,Ni39.8Ti50.2Cu10.0 %,,,,,,10.0,,,,,39.8,,,,,,50.2,,,70.0,,37.0,,,,,
AF_MF_ALL,NiTiCu,S. M. Tan; V. H. No and S. Miyazaki,Acta Materialia,Ti-content and annealing temperature dependence of deformation characteristics of TiXNi(92−X)Cu8 shape memory alloys,1998.0,Ni43.0Ti49.0Cu8.0 %,,,,,,8.0,,,,,43.0,,,,,,49.0,,,82.0,,56.0,,,,,
AF_MF_ALL,NiTiCu,H. Rösner; A. V. Shelyakov; A. M. Glezer; K. Feit and P. Schloßmacher,Materials Science and Engineering: A,A study of an amorphous-crystalline structured Ti–25Ni–25Cu (at.%) shape memory alloy,1999.0,Ni25.0Ti50.0Cu25.0 %,,,,,,25.0,,,,,25.0,,,,,,50.0,,,63.0,,37.0,,,,,
AF_MF_ALL,NiTiCu,C. Araujo; M. Morin and G. Guénin,Journal de Physique IV,Martensitic transformation in Ti-Ni-Cu shape memory wires broken by thermal cycling under constant load,2001.0,Ni45.0Ti50.0Cu5.0 %,,,,,,5.0,,,,,45.0,,,,,,50.0,,,69.0,,27.0,,,,,
AF_MF_ALL,NiTiCu,C. J. d. Araújo; C. H. Gonzalez; M. Morin and G. Guénin,Materials ReseVARh,Influence of the mechanical loading history on the stress assisted two way memory effect in a Ti-Ni-Cu alloy,2001.0,Ni45.0Ti50.0Cu5.0 %,,,,,,5.0,,,,,45.0,,,,,,50.0,,,87.0,,56.0,,,,,
AF_MF_ALL,NiTiCu,H. Rösner; P. Schloßmacher; A. Shelyakov and A. Glezer,Acta Materialia,The influence of coherent TiCu plate-like precipitates on the thermoelastic martensitic transformation in Melt Spun Ti 50 Ni 25 Cu 25 shape memory alloys,2001.0,Ni25.0Ti50.0Cu25.0 %,,,,,,25.0,,,,,25.0,,,,,,50.0,,,69.0,,48.0,,,,,
AF_MF_ALL,NiTiCu,J. Uchil; K. K. Mahesh and K. Ganesh Kumara,Journal of Materials Science,Dilatometric study of martensitic transformation in NiTiCu and NiTi shape memory alloys,2001.0,Ni44.56Ti50.38Cu5.06 %,,,,,,5.06,,,,,44.56,,,,,,50.38,,,84.0,,50.0,,,,,
AF_MF_ALL,NiTiCu,I. Yoshida; D. Monma; K. Iino; T. Ono; K. Otsuka and M. Asai,Materials Science and Engineering: A,Internal friction of Ti–Ni–Cu ternary shape memory alloys,2004.0,Ni40.0Ti50.0Cu10.0 %,,,,,,10.0,,,,,40.0,,,,,,50.0,,,69.0,,44.0,,,,,
AF_MF_ALL,NiTiCu,A. Ishida; M. Sato; K. Ogawa and K. Yamada,Materials Science and Engineering: A,Shape memory behavior of Ti–Ni–Cu thin films,2006.0,Ni36.8Ti51.6Cu11.6 %,,,,,,11.6,,,,,36.8,,,,,,51.6,,,68.0,,46.0,,,,,
AF_MF_ALL,NiTiCu,K. Sapozhnikov; S. Golyandin; S. Kustov; R. Schaller and J. Van Humbeeck,Materials Science and Engineering: A,Anelasticity of B19′ martensitic phase in NiTi and NiTiCu alloys,2006.0,Ni46.0Ti49.0Cu5.0 %,,,,,,5.0,,,,,46.0,,,,,,49.0,,,85.0,,32.0,,,,,
AF_MF_ALL,NiTiCu,Y. Q. Fu; J. Luo; A. Flewitt; S.-E. Ong; S. Zhang; H. Du and W. Milne,Smart Materials and Structures,Microactuators of free-standing TiNiCu films,2007.0,Ni47.0Ti50.0Cu3.0 %,,,,,,3.0,,,,,47.0,,,,,,50.0,,,80.0,,38.0,,,,,
AF_MF_ALL,NiTiCu,T.-H. Nam; J.-H. Lee; J.-M. Nam; K.-W. Kim; G.-B. Cho and Y.-W. Kim,Materials Science and Engineering: A,Microstructures and mechanical properties of Ti–45at.%Ni–5at.%Cu alloy ribbons containing Ti2Ni particles,2008.0,Ni45.0Ti50.0Cu5.0 %,,,,,,5.0,,,,,45.0,,,,,,50.0,,,80.0,,51.0,,,,,
AF_MF_ALL,NiTiCu,C. Grossmann; J. Frenzel; V. Sampath; T. Depka and G. Eggeler,Metallurgical and Materials Transactions A,Elementary Transformation and Deformation Processes and the Cyclic Stability of NiTi and NiTiCu Shape Memory Spring Actuators,2009.0,Ni40.0Ti50.0Cu10.0 %,,,,,,10.0,,,,,40.0,,,,,,50.0,,,77.0,,26.0,,,,,
AF_MF_ALL,NiTiCu,C. Grossmann; J. Frenzel; V. Sampath; T. Depka and G. Eggeler,Metallurgical and Materials Transactions A,Elementary Transformation and Deformation Processes and the Cyclic Stability of NiTi and NiTiCu Shape Memory Spring Actuators,2009.0,Ni40.0Ti50.0Cu10.0 %,,,,,,10.0,,,,,40.0,,,,,,50.0,,,77.0,,28.0,,,,,
AF_MF_ALL,NiTiCu,A. Ishida and M. Sato,Intermetallics,Shape memory behaviour of Ti51.5Ni(48.5−x)Cux (x=23.4–37.3) thin films with submicron grain sizes,2011.0,Ni11.3Ti51.4Cu37.3 %,,,,,,37.3,,,,,11.3,,,,,,51.4,,,70.0,,46.0,,,,,
AF_MF_ALL,NiTiCu,A. Fabregat-Sanjuan; F. Ferrando; C. Urbina and S. De la Flor,Materials Science Forum,TiNiCu Martensitic Transformation Characterization at Low Stress Levels Through Thermomechanical Cycling,2013.0,Ni44.6Ti50.4Cu5.0 %,,,,,,5.0,,,,,44.6,,,,,,50.4,,,58.0,,54.0,,,,,
AF_MF_ALL,NiTiCu,A. Menushenkov; O. Grishina; A. Shelyakov; A. Yaroslavtsev; Y. Zubavichus; A. Veligzhanin; J. BednVARik; R. Chernikov and N. Sitnikov,Journal of Alloys and Compounds,Local atomic and crystal structure rearrangement during the martensitic transformation in Ti50Ni25Cu25 shape memory alloy,2014.0,Ni25.0Ti50.0Cu25.0 %,,,,,,25.0,,,,,25.0,,,,,,50.0,,,65.0,,46.0,,,,,
AF_MF_ALL,NiTiCu,T. H. Nam; T. Saburi and K. i. Shimizu,Materials Transactions,Cu-Content Dependence of Shape Memory Characteristics in Ti-Ni-Cu Alloys,1990.0,Ni30.0Ti50.0Cu20.0 %,,,,,,20.0,,,,,30.0,,,,,,50.0,,,60.0,,47.0,,,,,
AF_MF_ALL,NiTiCu,K. Tsuji and K. Nomura,Scripta Metallurgica et Materialia,The influence of cold working on transformation properties of NiTiCu alloys,1990.0,Ni40.5Ti50.5Cu9.0 %,,,,,,9.0,,,,,40.5,,,,,,50.5,,,72.0,,45.0,,,,,
AF_MF_ALL,NiTiCu,Y. Shugo; T. Shimizu; K. Morii; T. Yamada and K. Kusaka,International Conference on Martensitic Transformations,Effects of Heat Treatment and Thermal Cycle on Helical Spring Properties in NiTiCu Alloy,1992.0,Ni37.8Ti50.2Cu12.0 %,,,,,,12.0,,,,,37.8,,,,,,50.2,,,69.0,,37.0,,,,,
AF_MF_ALL,NiTiCu,T. Hashinaga; S. Miyazaki; T. Ueki and H. Horikawa,Journal de Physique IV,Transformation and deformation behavior in sputter-deposited Ti-Ni-Cu thin films,1995.0,Ni26.6Ti55.4Cu18.0 %,,,,,,18.0,,,,,26.6,,,,,,55.4,,,68.0,,49.0,,,,,
AF_MF_ALL,NiTiCu,L. Rong; D. A. Miller and D. C. Lagoudas,Metallurgical and Materials Transactions,Transformation behavior in a thermomechanically cycled TiNiCu alloy,2000.0,Ni40.0Ti50.0Cu10.0 %,,,,,,10.0,,,,,40.0,,,,,,50.0,,,70.0,,51.0,,,,,
AF_MF_ALL,NiTiCu,V. Saravanan; A. Khantachawana and S. Miyazaki,Materials Transactions,Texture analysis and properties of rapidly solidified Ti52Ni38Cu10 shape memory alloy,2004.0,Ni38.0Ti52.0Cu10.0 %,,,,,,10.0,,,,,38.0,,,,,,52.0,,,74.0,,39.0,,,,,
AF_MF_ALL,NiTiCu,G. P. Cheng and Z. L. Xie,Journal of Alloys and Compounds,Some results on shape memory properties of Ti50Ni25Cu25 Melt Spun ribbons,2005.0,Ni25.0Ti50.0Cu25.0 %,,,,,,25.0,,,,,25.0,,,,,,50.0,,,70.0,,31.0,,,,,
AF_MF_ALL,NiTiCu,T.-h. Nam; S.-m. Park; T.-y. Kim and Y.-w. Kim,Smart materials and structures,Microstructures and shape memory characteristics of Ti–25Ni–25Cu (at.%) alloy ribbons,2005.0,Ni25.0Ti50.0Cu25.0 %,,,,,,25.0,,,,,25.0,,,,,,50.0,,,61.0,,45.0,,,,,
AF_MF_ALL,NiTiCu,Y.-W. Kim and T.-H. Nam,Materials Science and Engineering: A,The effect of rapidly solidified microstructures on martensitic transformation behaviours in Ti 50 Ni 30 Cu 20 alloys,2007.0,Ni30.0Ti50.0Cu20.0 %,,,,,,20.0,,,,,30.0,,,,,,50.0,,,66.0,,42.0,,,,,
AF_MF_ALL,NiTiCu,Y. Tong; Y. Liu and Z. Xie,Journal of Alloys and Compounds,Characterization of a rapidly annealed Ti50Ni25Cu25 Melt Spun ribbon,2008.0,Ni25.0Ti50.0Cu25.0 %,,,,,,25.0,,,,,25.0,,,,,,50.0,,,62.0,,53.0,,,,,
AF_MF_ALL,NiTiCu,C. Grossmann; J. Frenzel; V. Sampath; T. Depka and G. Eggeler,Metallurgical and Materials Transactions A,Elementary Transformation and Deformation Processes and the Cyclic Stability of NiTi and NiTiCu Shape Memory Spring Actuators,2009.0,Ni42.5Ti50.0Cu7.5 %,,,,,,7.5,,,,,42.5,,,,,,50.0,,,76.0,,34.0,,,,,
AF_MF_ALL,NiTiCu,N. G. Jones; S. L. Raghunathan and D. Dye,Metallurgical and Materials Transactions A,In-Situ Synchrotron Characterization of Transformation Sequences in TiNi-Based Shape Memory Alloys during Thermal Cycling,2010.0,Ni41.0Ti50.0Cu9.0 %,,,,,,9.0,,,,,41.0,,,,,,50.0,,,70.0,,47.0,,,,,
AF_MF_ALL,NiTiCu,D. Konig; M. Ehmann; S. Thienhaus and A. Ludwig,Journal of Microelectromechanical Systems,Micro-to nanostructured devices for the characterization of scaling effects in shape-memory thin films,2010.0,Ni32.0Ti52.0Cu16.0 %,,,,,,16.0,,,,,32.0,,,,,,52.0,,,62.0,,38.0,,,,,
AF_MF_ALL,NiTiCu,Y. Tong and Y. Liu,Materials Chemistry and Physics,Effect of precipitation on two-way shape memory effect of Melt Spun Ti50Ni25Cu25 ribbon,2010.0,Ni25.0Ti50.0Cu25.0 %,,,,,,25.0,,,,,25.0,,,,,,50.0,,,62.0,,52.0,,,,,
AF_MF_ALL,NiTiCu,A. Nespoli; E. Villa and S. Besseghini,Journal of Alloys and Compounds,Characterization of the martensitic transformation in Ni50−xTi50Cux alloys through pure thermal measurements,2011.0,Ni45.0Ti50.0Cu5.0 %,,,,,,5.0,,,,,45.0,,,,,,50.0,,,71.0,,51.0,,,,,
AF_MF_ALL,NiTiCu,A. Nespoli; E. Villa and S. Besseghini,Journal of Alloys and Compounds,Characterization of the martensitic transformation in Ni50−xTi50Cux alloys through pure thermal measurements,2011.0,Ni41.0Ti50.0Cu9.0 %,,,,,,9.0,,,,,41.0,,,,,,50.0,,,63.0,,49.0,,,,,
AF_MF_ALL,NiTiCu,R. Zarnetta; P. J. S. Buenconsejo; A. Savan; S. Thienhaus and A. Ludwig,Intermetallics,High-throughput study of martensitic transformations in the complete Ti–Ni–Cu system,2012.0,Ni29.4Ti46.4Cu24.2 %,,,,,,24.2,,,,,29.4,,,,,,46.4,,,65.0,,47.0,,,,,
AF_MF_ALL,NiTiCu,A. Nespoli; E. Villa; F. Passaretti; F. Albertini; R. Cabassi; M. Pasquale; C. P. Sasso and M. Coïsson,Journal of Materials Engineering and Performance,Non-Conventional Techniques for the Study of Phase Transitions in NiTi-Based Alloys,2014.0,Ni41.0Ti50.0Cu9.0 %,,,,,,9.0,,,,,41.0,,,,,,50.0,,,65.0,,48.0,,,,,
AF_MF_ALL,NiTiCu,T. H. Nam; T. Saburi; Y. Kawamura; K. Shimizu; rsquo and ichi,Materials Transactions,Shape Memory Characteristics Associated with the B2-B19 and B19-B19 Transformations in a Ti-40Ni-10Cu (at.%) Alloy,1990.0,Ni40.0Ti50.0Cu10.0 %,,,,,,10.0,,,,,40.0,,,,,,50.0,,,76.0,,53.0,,,,,
AF_MF_ALL,NiTiCu,T. H. Nam; T. Saburi and K. i. Shimizu,Materials Transactions,Cu-Content Dependence of Shape Memory Characteristics in Ti-Ni-Cu Alloys,1990.0,Ni30.0Ti50.0Cu20.0 %,,,,,,20.0,,,,,30.0,,,,,,50.0,,,63.0,,40.0,,,,,
AF_MF_ALL,NiTiCu,T. H. Nam; T. Saburi and K. i. Shimizu,Materials Transactions,Effect of thermo-mechanical treatment on shape memory characteristics in a Ti-40Ni-10Cu (at%) alloy,1991.0,Ni40.0Ti50.0Cu10.0 %,,,,,,10.0,,,,,40.0,,,,,,50.0,,,61.0,,38.0,,,,,
AF_MF_ALL,NiTiCu,Y. Shugo; T. Shimizu; K. Morii; T. Yamada and K. Kusaka,International Conference on Martensitic Transformations,Effects of Heat Treatment and Thermal Cycle on Helical Spring Properties in NiTiCu Alloy,1992.0,Ni42.8Ti50.2Cu7.0 %,,,,,,7.0,,,,,42.8,,,,,,50.2,,,69.0,,37.0,,,,,
AF_MF_ALL,NiTiCu,Y. Shugo; T. Shimizu; K. Morii; T. Yamada and K. Kusaka,International Conference on Martensitic Transformations,Effects of Heat Treatment and Thermal Cycle on Helical Spring Properties in NiTiCu Alloy,1992.0,Ni39.8Ti50.2Cu10.0 %,,,,,,10.0,,,,,39.8,,,,,,50.2,,,68.0,,36.0,,,,,
AF_MF_ALL,NiTiCu,T. Fukuda; T. Kakeshita; M. Kitayama and T. Saburi,Journal de Physique IV,Effect of aging on martensitic transformation in a shape memory Ti-40.5 Ni-10Cu alloy,1995.0,Ni40.5Ti49.5Cu10.0 %,,,,,,10.0,,,,,40.5,,,,,,49.5,,,68.0,,-26.0,,,,,
AF_MF_ALL,NiTiCu,S. M. Tan; S. Miyazaki; T. Ueki and H. Horikawa,Materials Science and Engineering: A,Ti-content and annealing temperature dependence of transformation behavior of TiXNi92-XCu8 shape memory alloys,1997.0,Ni41.4Ti50.6Cu8.0 %,,,,,,8.0,,,,,41.4,,,,,,50.6,,,65.0,,48.0,,,,,
AF_MF_ALL,NiTiCu,T. Nam; I. Ahn; S. Hur and S. Kang,Advances in Powder Metallurgy and Particulate Materials,Martensitic Transformation Behaviors of Ti-Ni-Cu Shape Memory Alloy Powders Fabricated by Ball Milling Method,1999.0,Ni45.0Ti50.0Cu5.0 %,,,,,,5.0,,,,,45.0,,,,,,50.0,,,77.0,,23.0,,,,,
AF_MF_ALL,NiTiCu,T. Nam; I. Ahn; S. Hur and S. Kang,Advances in Powder Metallurgy and Particulate Materials,Martensitic Transformation Behaviors of Ti-Ni-Cu Shape Memory Alloy Powders Fabricated by Ball Milling Method,1999.0,Ni40.0Ti50.0Cu10.0 %,,,,,,10.0,,,,,40.0,,,,,,50.0,,,66.0,,23.0,,,,,
AF_MF_ALL,NiTiCu,L. Rong; D. A. Miller and D. C. Lagoudas,Metallurgical and Materials Transactions,Transformation behavior in a thermomechanically cycled TiNiCu alloy,2000.0,Ni40.0Ti50.0Cu10.0 %,,,,,,10.0,,,,,40.0,,,,,,50.0,,,68.0,,52.0,,,,,
AF_MF_ALL,NiTiCu,C. Araujo; M. Morin and G. Guénin,Journal de Physique IV,Martensitic transformation in Ti-Ni-Cu shape memory wires broken by thermal cycling under constant load,2001.0,Ni45.0Ti50.0Cu5.0 %,,,,,,5.0,,,,,45.0,,,,,,50.0,,,67.0,,34.0,,,,,
AF_MF_ALL,NiTiCu,T. Matsunaga; S. Kajiwara; K. Ogawa; T. Kikuchi and S. Miyazaki,Acta Materialia,Internal structures and shape memory properties of sputter-deposited thin films of a Ti–Ni–Cu alloy,2001.0,Ni43.0Ti50.8Cu6.2 %,,,,,,6.2,,,,,43.0,,,,,,50.8,,,72.0,,45.0,,,,,
AF_MF_ALL,NiTiCu,G. P. Cheng and Z. L. Xie,Journal of Alloys and Compounds,Some results on shape memory properties of Ti50Ni25Cu25 Melt Spun ribbons,2005.0,Ni25.0Ti50.0Cu25.0 %,,,,,,25.0,,,,,25.0,,,,,,50.0,,,78.0,,38.0,,,,,
AF_MF_ALL,NiTiCu,G. P. Cheng and Z. L. Xie,Journal of Alloys and Compounds,Some results on shape memory properties of Ti50Ni25Cu25 Melt Spun ribbons,2005.0,Ni25.0Ti50.0Cu25.0 %,,,,,,25.0,,,,,25.0,,,,,,50.0,,,61.0,,42.0,,,,,
AF_MF_ALL,NiTiCu,G. P. Cheng and Z. L. Xie,Journal of Alloys and Compounds,Some results on shape memory properties of Ti50Ni25Cu25 Melt Spun ribbons,2005.0,Ni25.0Ti50.0Cu25.0 %,,,,,,25.0,,,,,25.0,,,,,,50.0,,,68.0,,36.0,,,,,
AF_MF_ALL,NiTiCu,A. Ishida and M. Sato,Philosophical Magazine,Shape memory behaviour of annealed Ti48.5Ni(51.5− x )Cu x (x = 6.2–33.5) thin films,2008.0,Ni35.9Ti48.6Cu15.5 %,,,,,,15.5,,,,,35.9,,,,,,48.6,,,69.0,,44.0,,,,,
AF_MF_ALL,NiTiCu,A. Ishida and M. Sato,Philosophical Magazine,Shape memory behaviour of annealed Ti48.5Ni(51.5− x )Cu x (x = 6.2–33.5) thin films,2008.0,Ni18.0Ti48.5Cu33.5 %,,,,,,33.5,,,,,18.0,,,,,,48.5,,,72.0,,40.0,,,,,
AF_MF_ALL,NiTiCu,C. Grossmann; J. Frenzel; V. Sampath; T. Depka and G. Eggeler,Metallurgical and Materials Transactions A,Elementary Transformation and Deformation Processes and the Cyclic Stability of NiTi and NiTiCu Shape Memory Spring Actuators,2009.0,Ni45.0Ti50.0Cu5.0 %,,,,,,5.0,,,,,45.0,,,,,,50.0,,,75.0,,29.0,,,,,
AF_MF_ALL,NiTiCu,C. Grossmann; J. Frenzel; V. Sampath; T. Depka and G. Eggeler,Metallurgical and Materials Transactions A,Elementary Transformation and Deformation Processes and the Cyclic Stability of NiTi and NiTiCu Shape Memory Spring Actuators,2009.0,Ni42.5Ti50.0Cu7.5 %,,,,,,7.5,,,,,42.5,,,,,,50.0,,,76.0,,36.0,,,,,
AF_MF_ALL,NiTiCu,N. G. Jones; S. L. Raghunathan and D. Dye,Metallurgical and Materials Transactions A,In-Situ Synchrotron Characterization of Transformation Sequences in TiNi-Based Shape Memory Alloys during Thermal Cycling,2010.0,Ni41.0Ti50.0Cu9.0 %,,,,,,9.0,,,,,41.0,,,,,,50.0,,,70.0,,46.0,,,,,
AF_MF_ALL,NiTiCu,N. G. Jones; S. L. Raghunathan and D. Dye,Metallurgical and Materials Transactions A,In-Situ Synchrotron Characterization of Transformation Sequences in TiNi-Based Shape Memory Alloys during Thermal Cycling,2010.0,Ni41.0Ti50.0Cu9.0 %,,,,,,9.0,,,,,41.0,,,,,,50.0,,,70.0,,45.0,,,,,
AF_MF_ALL,NiTiCu,M. Tomozawa; H. Y. Kim; A. Yamamoto; S. Hiromoto and S. Miyazaki,Acta Materialia,Effect of heat treatment temperature on the microstructure and actuation behavior of a Ti–Ni–Cu thin film microactuator,2010.0,Ni38.0Ti52.0Cu10.0 %,,,,,,10.0,,,,,38.0,,,,,,52.0,,,64.0,,37.0,,,,,
AF_MF_ALL,NiTiCu,M. Valeanu; M. Lucaci; A. D. Crisan; M. Sofronie; L. Leonat and V. Kuncser,Journal of Alloys and Compounds,Martensitic transformation of Ti50Ni30Cu20 alloy prepared by powder metallurgy,2011.0,Ni30.0Ti50.0Cu20.0 %,,,,,,20.0,,,,,30.0,,,,,,50.0,,,67.0,,38.0,,,,,
AF_MF_ALL,NiTiCu,N. G. Jones and D. Dye,Intermetallics,Influence of applied stress on the transformation behaviour and martensite evolution of a Ti–Ni–Cu shape memory alloy,2013.0,Ni41.0Ti50.0Cu9.0 %,,,,,,9.0,,,,,41.0,,,,,,50.0,,,66.0,,46.0,,,,,
AF_MF_ALL,NiTiCu,J. Frenzel; A. Wieczorek; I. Opahle; B. Maaß; R. Drautz and G. Eggeler,Acta Materialia,On the effect of alloy composition on martensite start temperatures and latent heats in Ni–Ti-based shape memory alloys,2015.0,Ni43.0Ti52.0Cu5.0 %,,,,,,5.0,,,,,43.0,,,,,,52.0,,,82.0,,34.0,,,,,
AF_MF_ALL,NiTiCu,Y. Furuya; M. Matsumoto; H. S. Kimura and T. Masumoto,Materials Science and Engineering: A,Thermoelastic phase transformation of Melt Spun Ti50Ni50−xCux (x = 0–20 at.%) ribbons,1991.0,Ni40.0Ti50.0Cu10.0 %,,,,,,10.0,,,,,40.0,,,,,,50.0,,,61.0,,52.0,,,,,
AF_MF_ALL,NiTiCu,Y. Furuya; M. Matsumoto; H. S. Kimura and T. Masumoto,Materials Science and Engineering: A,Thermoelastic phase transformation of Melt Spun Ti50Ni50−xCux (x = 0–20 at.%) ribbons,1991.0,Ni40.0Ti50.0Cu10.0 %,,,,,,10.0,,,,,40.0,,,,,,50.0,,,65.0,,49.0,,,,,
AF_MF_ALL,NiTiCu,K. Tsuji and K. Nomura,Journal of Materials Science,Effects of Ni-Ti-Cu alloy composition and heat treatment temperature after cold working on phase transformation characteristics,1992.0,Ni41.3Ti49.5Cu9.2 %,,,,,,9.2,,,,,41.3,,,,,,49.5,,,71.0,,42.0,,,,,
AF_MF_ALL,NiTiCu,T. Fukuda; T. Kakeshita; M. Kitayama and T. Saburi,Journal de Physique IV,Effect of aging on martensitic transformation in a shape memory Ti-40.5 Ni-10Cu alloy,1995.0,Ni40.5Ti49.5Cu10.0 %,,,,,,10.0,,,,,40.5,,,,,,49.5,,,67.0,,20.0,,,,,
AF_MF_ALL,NiTiCu,T. Hashinaga; S. Miyazaki; T. Ueki and H. Horikawa,Journal de Physique IV,Transformation and deformation behavior in sputter-deposited Ti-Ni-Cu thin films,1995.0,Ni42.6Ti52.4Cu5.0 %,,,,,,5.0,,,,,42.6,,,,,,52.4,,,71.0,,47.0,,,,,
AF_MF_ALL,NiTiCu,S. Miyazaki; T. Hashinaga and A. Ishida,Thin Solid Films,Martensitic transformations in sputter-deposited Ti−Ni−Cu shape memory alloy thin films,1996.0,Ni32.7Ti53.6Cu13.7 %,,,,,,13.7,,,,,32.7,,,,,,53.6,,,66.0,,45.0,,,,,
AF_MF_ALL,NiTiCu,N. Matveeva; V. Pushin; A. Shelyakov; Y. A. Bykovskii; S. Volkova and V. Kraposhin,Physics of Metals and Metallography,Effect of the conditions of crystallization of amorphous TiNi-TiCu alloys on their structure and shape memory,1997.0,Ni16.0Ti50.0Cu34.0 %,,,,,,34.0,,,,,16.0,,,,,,50.0,,,59.0,,41.0,,,,,
AF_MF_ALL,NiTiCu,S. M. Tan; S. Miyazaki; T. Ueki and H. Horikawa,Materials Science and Engineering: A,Ti-content and annealing temperature dependence of transformation behavior of TiXNi92-XCu8 shape memory alloys,1997.0,Ni41.0Ti51.0Cu8.0 %,,,,,,8.0,,,,,41.0,,,,,,51.0,,,63.0,,42.0,,,,,
AF_MF_ALL,NiTiCu,S. M. Tan; V. H. No and S. Miyazaki,Acta Materialia,Ti-content and annealing temperature dependence of deformation characteristics of TiXNi(92−X)Cu8 shape memory alloys,1998.0,Ni41.0Ti51.0Cu8.0 %,,,,,,8.0,,,,,41.0,,,,,,51.0,,,75.0,,48.0,,,,,
AF_MF_ALL,NiTiCu,C. Araujo; M. Morin and G. Guénin,Journal de Physique IV,Martensitic transformation in Ti-Ni-Cu shape memory wires broken by thermal cycling under constant load,2001.0,Ni45.0Ti50.0Cu5.0 %,,,,,,5.0,,,,,45.0,,,,,,50.0,,,65.0,,42.0,,,,,
AF_MF_ALL,NiTiCu,G. P. Cheng and Z. L. Xie,Journal of Alloys and Compounds,Some results on shape memory properties of Ti50Ni25Cu25 Melt Spun ribbons,2005.0,Ni25.0Ti50.0Cu25.0 %,,,,,,25.0,,,,,25.0,,,,,,50.0,,,62.0,,40.0,,,,,
AF_MF_ALL,NiTiCu,G. P. Cheng and Z. L. Xie,Journal of Alloys and Compounds,Some results on shape memory properties of Ti50Ni25Cu25 Melt Spun ribbons,2005.0,Ni25.0Ti50.0Cu25.0 %,,,,,,25.0,,,,,25.0,,,,,,50.0,,,77.0,,38.0,,,,,
AF_MF_ALL,NiTiCu,H. C. Zhang,Materials Transactions,A TiNiCu thin film micropump made by magnetron co-sputtered method,2006.0,Ni41.1Ti50.7Cu8.2 %,,,,,,8.2,,,,,41.1,,,,,,50.7,,,65.0,,42.0,,,,,
AF_MF_ALL,NiTiCu,M. Cai; Y. Q. Fu; S. Sanjabi; Z. Barber and J. Dickinson,Surface and Coatings Technology,Effect of composition on surface relief morphology in TiNiCu thin films,2007.0,Ni46.3Ti51.6Cu2.1 %,,,,,,2.1,,,,,46.3,,,,,,51.6,,,79.0,,39.0,,,,,
AF_MF_ALL,NiTiCu,A. Ishida; M. Sato and K. Ogawa,Materials Science and Engineering: A,Microstructure and shape memory behavior of annealed Ti–36.8at.% Ni–11.6at.% Cu thin film,2008.0,Ni36.8Ti51.6Cu11.6 %,,,,,,11.6,,,,,36.8,,,,,,51.6,,,64.0,,42.0,,,,,
AF_MF_ALL,NiTiCu,M. Tomozawa; H. Y. Kim and S. Miyazaki,Acta Materialia,Shape memory behavior and internal structure of Ti–Ni–Cu shape memory alloy thin films and their application for microactuators,2009.0,Ni38.3Ti52.4Cu9.3 %,,,,,,9.3,,,,,38.3,,,,,,52.4,,,70.0,,42.0,,,,,
AF_MF_ALL,NiTiCu,A. Nespoli; E. Villa and S. Besseghini,Journal of Alloys and Compounds,Characterization of the martensitic transformation in Ni50−xTi50Cux alloys through pure thermal measurements,2011.0,Ni46.0Ti50.0Cu4.0 %,,,,,,4.0,,,,,46.0,,,,,,50.0,,,75.0,,46.0,,,,,
AF_MF_ALL,NiTiCu,R. Zarnetta; P. J. S. Buenconsejo; A. Savan; S. Thienhaus and A. Ludwig,Intermetallics,High-throughput study of martensitic transformations in the complete Ti–Ni–Cu system,2012.0,Ni46.9Ti50.3Cu2.8 %,,,,,,2.8,,,,,46.9,,,,,,50.3,,,73.0,,40.0,,,,,
AF_MF_ALL,NiTiCu,J. Frenzel; A. Wieczorek; I. Opahle; B. Maaß; R. Drautz and G. Eggeler,Acta Materialia,On the effect of alloy composition on martensite start temperatures and latent heats in Ni–Ti-based shape memory alloys,2015.0,Ni45.2Ti49.8Cu5.0 %,,,,,,5.0,,,,,45.2,,,,,,49.8,,,78.0,,29.0,,,,,
AF_MF_ALL,NiTiCu,Y. Zhang; S. Jiang; C. Chen; L. Hu and X. Zhu,Intermetallics,Hot workability of a NiTiCu shape memory alloy with acicular martensite phase based on processing maps,2017.0,Ni45.0Ti50.0Cu5.0 %,,,,,,5.0,,,,,45.0,,,,,,50.0,,,114.0,,8.0,,,,,
AF_MF_ALL,NiTiCu,S. Miyazaki; I. Shiota; K. Otsuka and H. Tamura,Materials ReseVARh Society,Effects of Copper Addition on Mechanical Behavior of Ti-Ni Alloy,1989.0,Ni44.5Ti45.5Cu10.0 %,,,,,,10.0,,,,,44.5,,,,,,45.5,,,68.0,,-29.0,,,,,
AF_MF_ALL,NiTiCu,T. H. Nam; T. Saburi and K. i. Shimizu,Materials Transactions,Cu-Content Dependence of Shape Memory Characteristics in Ti-Ni-Cu Alloys,1990.0,Ni37.5Ti50.0Cu12.5 %,,,,,,12.5,,,,,37.5,,,,,,50.0,,,60.0,,47.0,,,,,
AF_MF_ALL,NiTiCu,T. H. Nam; T. Saburi and K. i. Shimizu,Materials Transactions,Cu-Content Dependence of Shape Memory Characteristics in Ti-Ni-Cu Alloys,1990.0,Ni35.0Ti50.0Cu15.0 %,,,,,,15.0,,,,,35.0,,,,,,50.0,,,62.0,,36.0,,,,,
AF_MF_ALL,NiTiCu,K. Tsuji and K. Nomura,Scripta Metallurgica et Materialia,The influence of cold working on transformation properties of NiTiCu alloys,1990.0,Ni40.5Ti50.5Cu9.0 %,,,,,,9.0,,,,,40.5,,,,,,50.5,,,70.0,,44.0,,,,,
AF_MF_ALL,NiTiCu,T. H. Nam; T. Saburi and K. i. Shimizu,Materials Transactions,Effect of thermo-mechanical treatment on shape memory characteristics in a Ti-40Ni-10Cu (at%) alloy,1991.0,Ni40.0Ti50.0Cu10.0 %,,,,,,10.0,,,,,40.0,,,,,,50.0,,,68.0,,51.0,,,,,
AF_MF_ALL,NiTiCu,Y. Shugo; T. Shimizu; K. Morii; T. Yamada and K. Kusaka,International Conference on Martensitic Transformations,Effects of Heat Treatment and Thermal Cycle on Helical Spring Properties in NiTiCu Alloy,1992.0,Ni42.8Ti50.2Cu7.0 %,,,,,,7.0,,,,,42.8,,,,,,50.2,,,68.0,,34.0,,,,,
AF_MF_ALL,NiTiCu,T. Fukuda; T. Kakeshita; M. Kitayama and T. Saburi,Journal de Physique IV,Effect of aging on martensitic transformation in a shape memory Ti-40.5 Ni-10Cu alloy,1995.0,Ni40.5Ti49.5Cu10.0 %,,,,,,10.0,,,,,40.5,,,,,,49.5,,,66.0,,18.0,,,,,
AF_MF_ALL,NiTiCu,P. Krulevitch; P. B. Ramsey; D. M. Makowiecki; A. P. Lee; M. A. Northrup and G. C. Johnson,Thin Solid Films,Mixed-sputter deposition of Ni-Ti-Cu shape memory films,1996.0,Ni42.0Ti51.0Cu7.0 %,,,,,,7.0,,,,,42.0,,,,,,51.0,,,62.0,,36.0,,,,,
AF_MF_ALL,NiTiCu,Z. Xie; J. Van Humbeeck; Y. Liu and L. Delaey,Scripta Materialia,TEM study of Ti50Ni25Cu25 melt spun ribbons,1997.0,Ni25.0Ti50.0Cu25.0 %,,,,,,25.0,,,,,25.0,,,,,,50.0,,,60.0,,40.0,,,,,
AF_MF_ALL,NiTiCu,S. M. Tan; V. H. No and S. Miyazaki,Acta Materialia,Ti-content and annealing temperature dependence of deformation characteristics of TiXNi(92−X)Cu8 shape memory alloys,1998.0,Ni42.0Ti50.0Cu8.0 %,,,,,,8.0,,,,,42.0,,,,,,50.0,,,84.0,,43.0,,,,,
AF_MF_ALL,NiTiCu,C. J. Araujo; M. Morin and G. Guénin,Materials Science and Engineering: A,Electro-thermomechanical behaviour of a Ti-45.0Ni-5.0Cu (at.%) alloy during shape memory cycling,1999.0,Ni45.0Ti50.0Cu5.0 %,,,,,,5.0,,,,,45.0,,,,,,50.0,,,81.0,,50.0,,,,,
AF_MF_ALL,NiTiCu,L. Rong; D. A. Miller and D. C. Lagoudas,Metallurgical and Materials Transactions,Transformation behavior in a thermomechanically cycled TiNiCu alloy,2000.0,Ni40.0Ti50.0Cu10.0 %,,,,,,10.0,,,,,40.0,,,,,,50.0,,,66.0,,49.0,,,,,
AF_MF_ALL,NiTiCu,C. Araujo; M. Morin and G. Guénin,Journal de Physique IV,Martensitic transformation in Ti-Ni-Cu shape memory wires broken by thermal cycling under constant load,2001.0,Ni45.0Ti50.0Cu5.0 %,,,,,,5.0,,,,,45.0,,,,,,50.0,,,68.0,,32.0,,,,,
AF_MF_ALL,NiTiCu,C. J. d. Araújo; C. H. Gonzalez; M. Morin and G. Guénin,Materials ReseVARh,Influence of the mechanical loading history on the stress assisted two way memory effect in a Ti-Ni-Cu alloy,2001.0,Ni45.0Ti50.0Cu5.0 %,,,,,,5.0,,,,,45.0,,,,,,50.0,,,81.0,,51.0,,,,,
AF_MF_ALL,NiTiCu,Y. Fu and H. Du,Materials Science and Engineering: A,RF magnetron sputtered TiNiCu shape memory alloy thin film,2003.0,Ni46.1Ti51.6Cu2.3 %,,,,,,2.3,,,,,46.1,,,,,,51.6,,,79.0,,36.0,,,,,
AF_MF_ALL,NiTiCu,G. P. Cheng and Z. L. Xie,Journal of Alloys and Compounds,Some results on shape memory properties of Ti50Ni25Cu25 Melt Spun ribbons,2005.0,Ni25.0Ti50.0Cu25.0 %,,,,,,25.0,,,,,25.0,,,,,,50.0,,,76.0,,37.0,,,,,
