Repository: AyushChauhan9389/Shape-Memory-Alloy-Dataset

File: Combined_SMA_Dataset.csv (part 6 of 113)
Source_Directory,Alloy_Type,Authors,Source,Title,Year,composition,Ag (at.%),Al (at.%),Au (at.%),Cd (at.%),Co (at.%),Cu (at.%),Fe (at.%),Hf (at.%),Mn (at.%),Nb (at.%),Ni (at.%),Pd (at.%),Pt (at.%),Ru (at.%),Si (at.%),Ta (at.%),Ti (at.%),Zn (at.%),Zr (at.%),Austenite Finish Temperature - AF - (°C),Austenite Start Temperature - AS - (°C),Martensite Finish Temperature - MF - (°C),Martensite Start Temperature - MS - (°C),Cooling Rate (°C/min),Heating Rate (°C/min),Calculated Density (g/cm^3),Thermal transformation span (TSPAN) - (AF-MF) - (°C)
AF_MF_ALL,NiTiCu,G. P. Cheng and Z. L. Xie,Journal of Alloys and Compounds,Some results on shape memory properties of Ti50Ni25Cu25 Melt Spun ribbons,2005.0,Ni25.0Ti50.0Cu25.0 %,,,,,,25.0,,,,,25.0,,,,,,50.0,,,75.0,,35.0,,,,,
AF_MF_ALL,NiTiCu,A. Ishida and M. Sato,Philosophical Magazine,Microstructure and shape memory behaviour of annealed Ti51.5Ni(48.5- x )Cu x ( x  = 6.5–20.9) thin films,2007.0,Ni41.6Ti51.9Cu6.5 %,,,,,,6.5,,,,,41.6,,,,,,51.9,,,67.0,,39.0,,,,,
AF_MF_ALL,NiTiCu,K. N. Lin and S. K. Wu,Scripta Materialia,Annealing effect on martensitic transformation of severely cold-rolled Ti50Ni40Cu10 shape memory alloy,2007.0,Ni40.0Ti50.0Cu10.0 %,,,,,,10.0,,,,,40.0,,,,,,50.0,,,75.0,,39.0,,,,,
AF_MF_ALL,NiTiCu,Y. Tong; Y. Liu and Z. Xie,Journal of Alloys and Compounds,Characterization of a rapidly annealed Ti50Ni25Cu25 Melt Spun ribbon,2008.0,Ni25.0Ti50.0Cu25.0 %,,,,,,25.0,,,,,25.0,,,,,,50.0,,,59.0,,48.0,,,,,
AF_MF_ALL,NiTiCu,C. Grossmann; J. Frenzel; V. Sampath; T. Depka and G. Eggeler,Metallurgical and Materials Transactions A,Elementary Transformation and Deformation Processes and the Cyclic Stability of NiTi and NiTiCu Shape Memory Spring Actuators,2009.0,Ni42.5Ti50.0Cu7.5 %,,,,,,7.5,,,,,42.5,,,,,,50.0,,,72.0,,27.0,,,,,
AF_MF_ALL,NiTiCu,M. Tomozawa; H. Y. Kim and S. Miyazaki,Acta Materialia,Shape memory behavior and internal structure of Ti–Ni–Cu shape memory alloy thin films and their application for microactuators,2009.0,Ni38.3Ti52.4Cu9.3 %,,,,,,9.3,,,,,38.3,,,,,,52.4,,,75.0,,41.0,,,,,
AF_MF_ALL,NiTiCu,K. Hori; T. Namazu and S. Inoue,Thin Solid Films,Effect of Cu content on the shape memory behavior of Ti–Ni–Cu alloy thin films prepared by triple-source dc magnetron sputtering,2010.0,Ni32.9Ti48.1Cu19.0 %,,,,,,19.0,,,,,32.9,,,,,,48.1,,,64.0,,52.0,,,,,
AF_MF_ALL,NiTiCu,N. G. Jones; S. L. Raghunathan and D. Dye,Metallurgical and Materials Transactions A,In-Situ Synchrotron Characterization of Transformation Sequences in TiNi-Based Shape Memory Alloys during Thermal Cycling,2010.0,Ni41.0Ti50.0Cu9.0 %,,,,,,9.0,,,,,41.0,,,,,,50.0,,,69.0,,41.0,,,,,
AF_MF_ALL,NiTiCu,N. G. Jones; S. L. Raghunathan and D. Dye,Metallurgical and Materials Transactions A,In-Situ Synchrotron Characterization of Transformation Sequences in TiNi-Based Shape Memory Alloys during Thermal Cycling,2010.0,Ni41.0Ti50.0Cu9.0 %,,,,,,9.0,,,,,41.0,,,,,,50.0,,,71.0,,41.0,,,,,
AF_MF_ALL,NiTiCu,N. G. Jones; S. L. Raghunathan and D. Dye,Metallurgical and Materials Transactions A,In-Situ Synchrotron Characterization of Transformation Sequences in TiNi-Based Shape Memory Alloys during Thermal Cycling,2010.0,Ni41.0Ti50.0Cu9.0 %,,,,,,9.0,,,,,41.0,,,,,,50.0,,,73.0,,42.0,,,,,
AF_MF_ALL,NiTiCu,A. Terayama and H. Kyogoku,Materials Science and Engineering: A,Shape memory characteristics of the P/M-processed Ti–Ni–Cu alloys,2010.0,Ni45.2Ti49.8Cu5.0 %,,,,,,5.0,,,,,45.2,,,,,,49.8,,,75.0,,28.0,,,,,
AF_MF_ALL,NiTiCu,A. Nespoli; E. Villa and S. Besseghini,Journal of Alloys and Compounds,Characterization of the martensitic transformation in Ni50−xTi50Cux alloys through pure thermal measurements,2011.0,Ni43.0Ti50.0Cu7.0 %,,,,,,7.0,,,,,43.0,,,,,,50.0,,,64.0,,45.0,,,,,
AF_MF_ALL,NiTiCu,A. Nespoli; E. Villa and S. Besseghini,Journal of Alloys and Compounds,Characterization of the martensitic transformation in Ni50−xTi50Cux alloys through pure thermal measurements,2011.0,Ni42.0Ti50.0Cu8.0 %,,,,,,8.0,,,,,42.0,,,,,,50.0,,,62.0,,40.0,,,,,
AF_MF_ALL,NiTiCu,T. Goryczka and J. Lelątko,Solid State Phenomena,Martensitic transformation in Ti50Ni25Cu25 shape memory alloy studied by EBSD,2012.0,Ni25.0Ti50.0Cu25.0 %,,,,,,25.0,,,,,25.0,,,,,,50.0,,,58.0,,24.0,,,,,
AF_MF_ALL,NiTiCu,Y. Furuya; M. Matsumoto; H. S. Kimura and T. Masumoto,Materials Science and Engineering: A,Thermoelastic phase transformation of Melt Spun Ti50Ni50−xCux (x = 0–20 at.%) ribbons,1991.0,Ni45.0Ti50.0Cu5.0 %,,,,,,5.0,,,,,45.0,,,,,,50.0,,,75.0,,46.0,,,,,
AF_MF_ALL,NiTiCu,Y. Furuya; M. Matsumoto; H. S. Kimura and T. Masumoto,Materials Science and Engineering: A,Thermoelastic phase transformation of Melt Spun Ti50Ni50−xCux (x = 0–20 at.%) ribbons,1991.0,Ni35.0Ti50.0Cu15.0 %,,,,,,15.0,,,,,35.0,,,,,,50.0,,,55.0,,46.0,,,,,
AF_MF_ALL,NiTiCu,Y. Furuya; M. Matsumoto and T. Matsumoto,International Conference on Martensitic Transformations,Mechanical properties and microstructure of rapidly solidified NiTiCu alloy,1992.0,Ni40.0Ti50.0Cu10.0 %,,,,,,10.0,,,,,40.0,,,,,,50.0,,,64.0,,46.0,,,,,
AF_MF_ALL,NiTiCu,Y. Shugo; T. Shimizu; K. Morii; T. Yamada and K. Kusaka,International Conference on Martensitic Transformations,Effects of Heat Treatment and Thermal Cycle on Helical Spring Properties in NiTiCu Alloy,1992.0,Ni42.8Ti50.2Cu7.0 %,,,,,,7.0,,,,,42.8,,,,,,50.2,,,68.0,,34.0,,,,,
AF_MF_ALL,NiTiCu,C. J. d. Araújo; C. H. Gonzalez; M. Morin and G. Guénin,Materials ReseVARh,Influence of the mechanical loading history on the stress assisted two way memory effect in a Ti-Ni-Cu alloy,2001.0,Ni45.0Ti50.0Cu5.0 %,,,,,,5.0,,,,,45.0,,,,,,50.0,,,81.0,,50.0,,,,,
AF_MF_ALL,NiTiCu,J. Uchil; K. K. Mahesh and K. Ganesh Kumara,Journal of Materials Science,Dilatometric study of martensitic transformation in NiTiCu and NiTi shape memory alloys,2001.0,Ni44.56Ti50.38Cu5.06 %,,,,,,5.06,,,,,44.56,,,,,,50.38,,,83.0,,48.0,,,,,
AF_MF_ALL,NiTiCu,E. López Cuéllar; G. Guénin and M. Morin,Materials Science and Engineering: A,Study of the stress-assisted two-way memory effect of a Ti–Ni–Cu alloy using resistivity and thermoelectric power techniques,2003.0,Ni45.0Ti50.0Cu5.0 %,,,,,,5.0,,,,,45.0,,,,,,50.0,,,69.0,,47.0,,,,,
AF_MF_ALL,NiTiCu,I. Yoshida; D. Monma; K. Iino; K. Otsuka; M. Asai and H. Tsuzuki,Journal of Alloys and Compounds,Damping properties of Ti50Ni50−xCux alloys utilizing martensitic transformation,2003.0,Ni40.0Ti50.0Cu10.0 %,,,,,,10.0,,,,,40.0,,,,,,50.0,,,67.0,,48.0,,,,,
AF_MF_ALL,NiTiCu,H. Du and Y. Fu,Surface and Coatings Technology,Deposition and characterization of Ti1−x(Ni;Cu)x shape memory alloy thin films,2004.0,Ni45.2Ti50.3Cu4.5 %,,,,,,4.5,,,,,45.2,,,,,,50.3,,,79.0,,37.0,,,,,
AF_MF_ALL,NiTiCu,Y. Liu and X. Huang,Philosophical Magazine,Substrate-induced stress and transformation characteristics of a deposited Ti–Ni–Cu thin film,2004.0,Ni48.2Ti50.0Cu1.8 %,,,,,,1.8,,,,,48.2,,,,,,50.0,,,77.0,,45.0,,,,,
AF_MF_ALL,NiTiCu,K. N. Lin and S. K. Wu,Scripta Materialia,Annealing effect on martensitic transformation of severely cold-rolled Ti50Ni40Cu10 shape memory alloy,2007.0,Ni40.0Ti50.0Cu10.0 %,,,,,,10.0,,,,,40.0,,,,,,50.0,,,71.0,,37.0,,,,,
AF_MF_ALL,NiTiCu,Y. Q. Fu; W. M. Huang and H. J. Du,Thin Solid Films,Stress induced texture and shape memory trench in TiNiCu films,2011.0,Ni45.6Ti50.2Cu4.2 %,,,,,,4.2,,,,,45.6,,,,,,50.2,,,70.0,,35.0,,,,,
AF_MF_ALL,NiTiCu,A. Nespoli; E. Villa and S. Besseghini,Journal of Alloys and Compounds,Characterization of the martensitic transformation in Ni50−xTi50Cux alloys through pure thermal measurements,2011.0,Ni47.0Ti50.0Cu3.0 %,,,,,,3.0,,,,,47.0,,,,,,50.0,,,75.0,,46.0,,,,,
AF_MF_ALL,NiTiCu,A. Fabregat-Sanjuan; F. Ferrando; C. Urbina and S. De la Flor,Materials Science Forum,TiNiCu Martensitic Transformation Characterization at Low Stress Levels Through Thermomechanical Cycling,2013.0,Ni44.6Ti50.4Cu5.0 %,,,,,,5.0,,,,,44.6,,,,,,50.4,,,69.0,,45.0,,,,,
AF_MF_ALL,NiTiCu,A. Fabregat-Sanjuan; F. Ferrando; C. Urbina and S. De la Flor,Materials Science Forum,TiNiCu Martensitic Transformation Characterization at Low Stress Levels Through Thermomechanical Cycling,2013.0,Ni44.6Ti50.4Cu5.0 %,,,,,,5.0,,,,,44.6,,,,,,50.4,,,70.0,,46.0,,,,,
AF_MF_ALL,NiTiCu,A. Fabregat-Sanjuan; F. Ferrando; C. Urbina and S. De la Flor,Materials Science Forum,TiNiCu Martensitic Transformation Characterization at Low Stress Levels Through Thermomechanical Cycling,2013.0,Ni44.6Ti50.4Cu5.0 %,,,,,,5.0,,,,,44.6,,,,,,50.4,,,70.0,,44.0,,,,,
AF_MF_ALL,NiTiCu,T. Goryczka,Shape Memory Alloys-Processing; Characterization and Applications,Ni25Ti50Cu25 shape memory alloy produced by nonconventional techniques,2013.0,Ni25.0Ti50.0Cu25.0 %,,,,,,25.0,,,,,25.0,,,,,,50.0,,,58.0,,24.0,,,,,
AF_MF_ALL,NiTiCu,S.-H. Chang and S.-H. Hsiao,Journal of Alloys and Compounds,Inherent internal friction of Ti50Ni50−xCux shape memory alloys measured under isothermal conditions,2014.0,Ni30.0Ti50.0Cu20.0 %,,,,,,20.0,,,,,30.0,,,,,,50.0,,,68.0,,38.0,,,,,
AF_MF_ALL,NiTiCu,A. Fabregat-Sanjuan; F. Ferrando and S. De la Flor,Journal of Materials Engineering and Performance,NiTiCu Shape Memory Alloy Characterization Through Microhardness Tests,2014.0,Ni44.6Ti50.4Cu5.0 %,,,,,,5.0,,,,,44.6,,,,,,50.4,,,70.0,,46.0,,,,,
AF_MF_ALL,NiTiCu,T. H. Nam; T. Saburi and K. i. Shimizu,Materials Transactions,Effect of thermo-mechanical treatment on shape memory characteristics in a Ti-40Ni-10Cu (at%) alloy,1991.0,Ni40.0Ti50.0Cu10.0 %,,,,,,10.0,,,,,40.0,,,,,,50.0,,,58.0,,33.0,,,,,
AF_MF_ALL,NiTiCu,Y. Shugo; T. Shimizu; K. Morii; T. Yamada and K. Kusaka,International Conference on Martensitic Transformations,Effects of Heat Treatment and Thermal Cycle on Helical Spring Properties in NiTiCu Alloy,1992.0,Ni42.8Ti50.2Cu7.0 %,,,,,,7.0,,,,,42.8,,,,,,50.2,,,69.0,,31.0,,,,,
AF_MF_ALL,NiTiCu,Y. C. Lo; S. K. Wu and H. E. Horng,Acta Metallurgica et Materialia,A study of B2↔B19↔B19′ two-stage martensitic transformation in a Ti50Ni40Cu10 alloy,1993.0,Ni40.0Ti50.0Cu10.0 %,,,,,,10.0,,,,,40.0,,,,,,50.0,,,67.0,,38.0,,,,,
AF_MF_ALL,NiTiCu,G. C. Hur and T. H. Nam,Pacific Rim International Conference on Advanced Materials and Processing,Transformation behavior and shape memory characteristics of Ti-(50-X)Ni-XCu(X=0-5) alloys,1995.0,Ni46.0Ti50.0Cu4.0 %,,,,,,4.0,,,,,46.0,,,,,,50.0,,,79.0,,45.0,,,,,
AF_MF_ALL,NiTiCu,J. Uchil; K. K. Mahesh and K. Ganesh Kumara,Journal of Materials Science,Dilatometric study of martensitic transformation in NiTiCu and NiTi shape memory alloys,2001.0,Ni44.56Ti50.38Cu5.06 %,,,,,,5.06,,,,,44.56,,,,,,50.38,,,81.0,,42.0,,,,,
AF_MF_ALL,NiTiCu,G. P. Cheng and Z. L. Xie,Journal of Alloys and Compounds,Some results on shape memory properties of Ti50Ni25Cu25 Melt Spun ribbons,2005.0,Ni25.0Ti50.0Cu25.0 %,,,,,,25.0,,,,,25.0,,,,,,50.0,,,73.0,,35.0,,,,,
AF_MF_ALL,NiTiCu,G. P. Cheng and Z. L. Xie,Journal of Alloys and Compounds,Some results on shape memory properties of Ti50Ni25Cu25 Melt Spun ribbons,2005.0,Ni25.0Ti50.0Cu25.0 %,,,,,,25.0,,,,,25.0,,,,,,50.0,,,73.0,,38.0,,,,,
AF_MF_ALL,NiTiCu,J.-h. Lee; T.-h. Nam; H.-j. Ahn and Y.-w. Kim,Materials Science and Engineering: A,Shape memory characteristics and superelasticity of Ti–45Ni–5Cu alloy ribbons,2006.0,Ni45.0Ti50.0Cu5.0 %,,,,,,5.0,,,,,45.0,,,,,,50.0,,,69.0,,43.0,,,,,
AF_MF_ALL,NiTiCu,K. N. Lin and S. K. Wu,Scripta Materialia,Annealing effect on martensitic transformation of severely cold-rolled Ti50Ni40Cu10 shape memory alloy,2007.0,Ni40.0Ti50.0Cu10.0 %,,,,,,10.0,,,,,40.0,,,,,,50.0,,,70.0,,36.0,,,,,
AF_MF_ALL,NiTiCu,A. Ishida and M. Sato,Philosophical Magazine,Shape memory behaviour of annealed Ti48.5Ni(51.5− x )Cu x (x = 6.2–33.5) thin films,2008.0,Ni35.9Ti48.6Cu15.5 %,,,,,,15.5,,,,,35.9,,,,,,48.6,,,66.0,,40.0,,,,,
AF_MF_ALL,NiTiCu,T.-H. Nam; J.-H. Lee; J.-M. Nam; K.-W. Kim; G.-B. Cho and Y.-W. Kim,Materials Science and Engineering: A,Microstructures and mechanical properties of Ti–45at.%Ni–5at.%Cu alloy ribbons containing Ti2Ni particles,2008.0,Ni45.0Ti50.0Cu5.0 %,,,,,,5.0,,,,,45.0,,,,,,50.0,,,72.0,,47.0,,,,,
AF_MF_ALL,NiTiCu,C. Grossmann; J. Frenzel; V. Sampath; T. Depka and G. Eggeler,Metallurgical and Materials Transactions A,Elementary Transformation and Deformation Processes and the Cyclic Stability of NiTi and NiTiCu Shape Memory Spring Actuators,2009.0,Ni45.0Ti50.0Cu5.0 %,,,,,,5.0,,,,,45.0,,,,,,50.0,,,82.0,,36.0,,,,,
AF_MF_ALL,NiTiCu,R. Zarnetta; D. König; C. Zamponi; A. Aghajani; J. Frenzel; G. Eggeler and A. Ludwig,Acta Materialia,R-phase formation in Ti39Ni45Cu16 shape memory thin films and bulk alloys discovered by combinatorial methods,2009.0,Ni45.0Ti39.0Cu16.0 %,,,,,,16.0,,,,,45.0,,,,,,39.0,,,51.0,,25.0,,,,,
AF_MF_ALL,NiTiCu,R. Zarnetta; D. König; C. Zamponi; A. Aghajani; J. Frenzel; G. Eggeler and A. Ludwig,Acta Materialia,R-phase formation in Ti39Ni45Cu16 shape memory thin films and bulk alloys discovered by combinatorial methods,2009.0,Ni45.0Ti39.0Cu16.0 %,,,,,,16.0,,,,,45.0,,,,,,39.0,,,51.0,,25.0,,,,,
AF_MF_ALL,NiTiCu,N. G. Jones; S. L. Raghunathan and D. Dye,Metallurgical and Materials Transactions A,In-Situ Synchrotron Characterization of Transformation Sequences in TiNi-Based Shape Memory Alloys during Thermal Cycling,2010.0,Ni41.0Ti50.0Cu9.0 %,,,,,,9.0,,,,,41.0,,,,,,50.0,,,71.0,,43.0,,,,,
AF_MF_ALL,NiTiCu,A. Nespoli; E. Villa and S. Besseghini,Journal of Alloys and Compounds,Characterization of the martensitic transformation in Ni50−xTi50Cux alloys through pure thermal measurements,2011.0,Ni44.0Ti50.0Cu6.0 %,,,,,,6.0,,,,,44.0,,,,,,50.0,,,66.0,,39.0,,,,,
AF_MF_ALL,NiTiCu,A. Nespoli; E. Villa and S. Besseghini,Journal of Alloys and Compounds,Characterization of the martensitic transformation in Ni50−xTi50Cux alloys through pure thermal measurements,2011.0,Ni43.0Ti50.0Cu7.0 %,,,,,,7.0,,,,,43.0,,,,,,50.0,,,61.0,,47.0,,,,,
AF_MF_ALL,NiTiCu,R. Zarnetta; S. Kneip; C. Somsen and A. Ludwig,Materials Science and Engineering: A,High-throughput characterization of mechanical properties of Ti–Ni–Cu shape memory thin films at elevated temperature,2011.0,Ni41.0Ti50.0Cu9.0 %,,,,,,9.0,,,,,41.0,,,,,,50.0,,,63.0,,29.0,,,,,
AF_MF_ALL,NiTiCu,R. Zarnetta; P. J. S. Buenconsejo; A. Savan; S. Thienhaus and A. Ludwig,Intermetallics,High-throughput study of martensitic transformations in the complete Ti–Ni–Cu system,2012.0,Ni44.0Ti51.0Cu5.0 %,,,,,,5.0,,,,,44.0,,,,,,51.0,,,63.0,,31.0,,,,,
AF_MF_ALL,NiTiCu,A. Nespoli; E. Villa; F. Passaretti; F. Albertini; R. Cabassi; M. Pasquale; C. P. Sasso and M. Coïsson,Journal of Materials Engineering and Performance,Non-Conventional Techniques for the Study of Phase Transitions in NiTi-Based Alloys,2014.0,Ni47.0Ti50.0Cu3.0 %,,,,,,3.0,,,,,47.0,,,,,,50.0,,,74.0,,37.0,,,,,
AF_MF_ALL,NiTiCu,O. Mercier; E. Torok and B. Tirbonod,International Conference on Martensitic Transformations,Internal friction peaks associated with the martensitic phase transformation of NiTi and NiTiCu alloys,1979.0,Ni44.5Ti51.3Cu4.2 %,,,,,,4.2,,,,,44.5,,,,,,51.3,,,84.0,,21.0,,,,,
AF_MF_ALL,NiTiCu,Y. Shugo; T. Shimizu; K. Morii; T. Yamada and K. Kusaka,International Conference on Martensitic Transformations,Effects of Heat Treatment and Thermal Cycle on Helical Spring Properties in NiTiCu Alloy,1992.0,Ni39.8Ti50.2Cu10.0 %,,,,,,10.0,,,,,39.8,,,,,,50.2,,,69.0,,33.0,,,,,
AF_MF_ALL,NiTiCu,G. C. Hur and T. H. Nam,Pacific Rim International Conference on Advanced Materials and Processing,Transformation behavior and shape memory characteristics of Ti-(50-X)Ni-XCu(X=0-5) alloys,1995.0,Ni49.0Ti50.0Cu1.0 %,,,,,,1.0,,,,,49.0,,,,,,50.0,,,87.0,,41.0,,,,,
AF_MF_ALL,NiTiCu,S. M. Tan; V. H. No and S. Miyazaki,Acta Materialia,Ti-content and annealing temperature dependence of deformation characteristics of TiXNi(92−X)Cu8 shape memory alloys,1998.0,Ni43.0Ti49.0Cu8.0 %,,,,,,8.0,,,,,43.0,,,,,,49.0,,,70.0,,50.0,,,,,
AF_MF_ALL,NiTiCu,L. Rong; D. A. Miller and D. C. Lagoudas,Metallurgical and Materials Transactions,Transformation behavior in a thermomechanically cycled TiNiCu alloy,2000.0,Ni40.0Ti50.0Cu10.0 %,,,,,,10.0,,,,,40.0,,,,,,50.0,,,64.0,,46.0,,,,,
AF_MF_ALL,NiTiCu,C. Araujo; M. Morin and G. Guénin,Journal de Physique IV,Martensitic transformation in Ti-Ni-Cu shape memory wires broken by thermal cycling under constant load,2001.0,Ni45.0Ti50.0Cu5.0 %,,,,,,5.0,,,,,45.0,,,,,,50.0,,,64.0,,30.0,,,,,
AF_MF_ALL,NiTiCu,C. J. d. Araújo; C. H. Gonzalez; M. Morin and G. Guénin,Materials ReseVARh,Influence of the mechanical loading history on the stress assisted two way memory effect in a Ti-Ni-Cu alloy,2001.0,Ni45.0Ti50.0Cu5.0 %,,,,,,5.0,,,,,45.0,,,,,,50.0,,,77.0,,47.0,,,,,
AF_MF_ALL,NiTiCu,Y.-W. Kim; S.-H. Lee and T.-H. Nam,Physica Scripta,Microstructure modifications of Ti–Ni–Cu shape memory alloy strips fabricated by VAR melt overflow process,2007.0,Ni35.0Ti50.0Cu15.0 %,,,,,,15.0,,,,,35.0,,,,,,50.0,,,58.0,,39.0,,,,,
AF_MF_ALL,NiTiCu,A. J. Muir Wood; S. Sanjabi; Y. Q. Fu; Z. H. Barber and T. W. Clyne,Surface and Coatings Technology,Nanoindentation of binary and ternary Ni–Ti-based shape memory alloy thin films,2008.0,Ni47.6Ti51.0Cu1.4 %,,,,,,1.4,,,,,47.6,,,,,,51.0,,,75.0,,40.0,,,,,
AF_MF_ALL,NiTiCu,A. J. Muir Wood; S. Sanjabi; Y. Q. Fu; Z. H. Barber and T. W. Clyne,Surface and Coatings Technology,Nanoindentation of binary and ternary Ni–Ti-based shape memory alloy thin films,2008.0,Ni34.4Ti53.0Cu12.6 %,,,,,,12.6,,,,,34.4,,,,,,53.0,,,60.0,,40.0,,,,,
AF_MF_ALL,NiTiCu,A. Nespoli; E. Villa and S. Besseghini,Journal of Alloys and Compounds,Characterization of the martensitic transformation in Ni50−xTi50Cux alloys through pure thermal measurements,2011.0,Ni42.0Ti50.0Cu8.0 %,,,,,,8.0,,,,,42.0,,,,,,50.0,,,59.0,,29.0,,,,,
AF_MF_ALL,NiTiCu,A. Fabregat-Sanjuan; F. Ferrando; C. Urbina and S. De la Flor,Materials Science Forum,TiNiCu Martensitic Transformation Characterization at Low Stress Levels Through Thermomechanical Cycling,2013.0,Ni44.6Ti50.4Cu5.0 %,,,,,,5.0,,,,,44.6,,,,,,50.4,,,51.0,,43.0,,,,,
AF_MF_ALL,NiTiCu,A. Fabregat-Sanjuan; F. Ferrando and S. De la Flor,Materials Today,Influence of Heat Treatment on Internal Friction Spectrum in NiTiCu Shape Memory Alloy,2015.0,Ni44.6Ti50.4Cu5.0 %,,,,,,5.0,,,,,44.6,,,,,,50.4,,,72.0,,39.0,,,,,
AF_MF_ALL,NiTiCu,A. Fabregat-Sanjuan; F. Ferrando and S. De la Flor,Materials Today,Influence of Heat Treatment on Internal Friction Spectrum in NiTiCu Shape Memory Alloy,2015.0,Ni44.6Ti50.4Cu5.0 %,,,,,,5.0,,,,,44.6,,,,,,50.4,,,71.0,,40.0,,,,,
AF_MF_ALL,NiTiCu,S. Shiva; I. A. Palani; C. P. Paul; S. K. Mishra and B. Singh,Journal of Materials Processing Technology,Investigations on phase transformation and mechanical characteristics of laser additive manufactured TiNiCu shape memory alloy structures,2016.0,Ni35.0Ti50.0Cu15.0 %,,,,,,15.0,,,,,35.0,,,,,,50.0,,,52.0,,49.0,,,,,
AF_MF_ALL,NiTiCu,T. H. Nam; T. Saburi; Y. Kawamura; K. Shimizu; rsquo and ichi,Materials Transactions,Shape Memory Characteristics Associated with the B2-B19 and B19-B19 Transformations in a Ti-40Ni-10Cu (at.%) Alloy,1990.0,Ni40.0Ti50.0Cu10.0 %,,,,,,10.0,,,,,40.0,,,,,,50.0,,,62.0,,47.0,,,,,
AF_MF_ALL,NiTiCu,Y. Shugo; T. Shimizu; K. Morii; T. Yamada and K. Kusaka,International Conference on Martensitic Transformations,Effects of Heat Treatment and Thermal Cycle on Helical Spring Properties in NiTiCu Alloy,1992.0,Ni39.8Ti50.2Cu10.0 %,,,,,,10.0,,,,,39.8,,,,,,50.2,,,62.0,,25.0,,,,,
AF_MF_ALL,NiTiCu,Y. Shugo; T. Shimizu; K. Morii; T. Yamada and K. Kusaka,International Conference on Martensitic Transformations,Effects of Heat Treatment and Thermal Cycle on Helical Spring Properties in NiTiCu Alloy,1992.0,Ni37.8Ti50.2Cu12.0 %,,,,,,12.0,,,,,37.8,,,,,,50.2,,,70.0,,30.0,,,,,
AF_MF_ALL,NiTiCu,T. Fukuda; T. Kakeshita; M. Kitayama and T. Saburi,Journal de Physique IV,Effect of aging on martensitic transformation in a shape memory Ti-40.5 Ni-10Cu alloy,1995.0,Ni40.5Ti49.5Cu10.0 %,,,,,,10.0,,,,,40.5,,,,,,49.5,,,63.0,,19.0,,,,,
AF_MF_ALL,NiTiCu,T. Fukuda; T. Kakeshita; M. Kitayama and T. Saburi,Journal de Physique IV,Effect of aging on martensitic transformation in a shape memory Ti-40.5 Ni-10Cu alloy,1995.0,Ni40.5Ti49.5Cu10.0 %,,,,,,10.0,,,,,40.5,,,,,,49.5,,,59.0,,-36.0,,,,,
AF_MF_ALL,NiTiCu,S. Miyazaki; T. Hashinaga and A. Ishida,Thin Solid Films,Martensitic transformations in sputter-deposited Ti−Ni−Cu shape memory alloy thin films,1996.0,Ni43.0Ti50.8Cu6.2 %,,,,,,6.2,,,,,43.0,,,,,,50.8,,,63.0,,44.0,,,,,
AF_MF_ALL,NiTiCu,S. M. Tan; V. H. No and S. Miyazaki,Acta Materialia,Ti-content and annealing temperature dependence of deformation characteristics of TiXNi(92−X)Cu8 shape memory alloys,1998.0,Ni42.0Ti50.0Cu8.0 %,,,,,,8.0,,,,,42.0,,,,,,50.0,,,75.0,,45.0,,,,,
AF_MF_ALL,NiTiCu,L. Rong; D. A. Miller and D. C. Lagoudas,Metallurgical and Materials Transactions,Transformation behavior in a thermomechanically cycled TiNiCu alloy,2000.0,Ni40.0Ti50.0Cu10.0 %,,,,,,10.0,,,,,40.0,,,,,,50.0,,,61.0,,43.0,,,,,
AF_MF_ALL,NiTiCu,L. Rong; D. A. Miller and D. C. Lagoudas,Metallurgical and Materials Transactions,Transformation behavior in a thermomechanically cycled TiNiCu alloy,2000.0,Ni40.0Ti50.0Cu10.0 %,,,,,,10.0,,,,,40.0,,,,,,50.0,,,64.0,,46.0,,,,,
AF_MF_ALL,NiTiCu,K. N. Lin and S. K. Wu,Scripta Materialia,Annealing effect on martensitic transformation of severely cold-rolled Ti50Ni40Cu10 shape memory alloy,2007.0,Ni40.0Ti50.0Cu10.0 %,,,,,,10.0,,,,,40.0,,,,,,50.0,,,75.0,,33.0,,,,,
AF_MF_ALL,NiTiCu,K. N. Lin and S. K. Wu,Scripta Materialia,Annealing effect on martensitic transformation of severely cold-rolled Ti50Ni40Cu10 shape memory alloy,2007.0,Ni40.0Ti50.0Cu10.0 %,,,,,,10.0,,,,,40.0,,,,,,50.0,,,64.0,,32.0,,,,,
AF_MF_ALL,NiTiCu,R. Löbel; S. Thienhaus; A. Savan and A. Ludwig,Materials Science and Engineering: A,Combinatorial fabrication and high-throughput characterization of a Ti–Ni–Cu shape memory thin film composition spread,2008.0,Ni45.0Ti51.0Cu4.0 %,,,,,,4.0,,,,,45.0,,,,,,51.0,,,65.0,,26.0,,,,,
AF_MF_ALL,NiTiCu,M. Tomozawa; H. Y. Kim and S. Miyazaki,Acta Materialia,Shape memory behavior and internal structure of Ti–Ni–Cu shape memory alloy thin films and their application for microactuators,2009.0,Ni38.3Ti52.4Cu9.3 %,,,,,,9.3,,,,,38.3,,,,,,52.4,,,72.0,,42.0,,,,,
AF_MF_ALL,NiTiCu,N. G. Jones; S. L. Raghunathan and D. Dye,Metallurgical and Materials Transactions A,In-Situ Synchrotron Characterization of Transformation Sequences in TiNi-Based Shape Memory Alloys during Thermal Cycling,2010.0,Ni41.0Ti50.0Cu9.0 %,,,,,,9.0,,,,,41.0,,,,,,50.0,,,69.0,,44.0,,,,,
AF_MF_ALL,NiTiCu,A. Nespoli and S. Besseghini,Journal of Thermal Analysis and Calorimetry,A complete thermo-mechanical study of a NiTiCu shape memory alloy wire,2010.0,Ni43.49Ti51.2Cu5.31 %,,,,,,5.31,,,,,43.49,,,,,,51.2,,,71.0,,40.0,,,,,
AF_MF_ALL,NiTiCu,T. Goryczka,Shape Memory Alloys-Processing; Characterization and Applications,Ni25Ti50Cu25 shape memory alloy produced by nonconventional techniques,2013.0,Ni25.0Ti50.0Cu25.0 %,,,,,,25.0,,,,,25.0,,,,,,50.0,,,55.0,,43.0,,,,,
AF_MF_ALL,NiTiCu,D. E. Soto-Parra; H. Flores-Zúñiga; E. L. Cuéllar; R. A. Ochoa-Gamboa and D. Ríos-Jara,Materials ReseVARh,Recrystallization of a Ti-45Ni-5Cu cold-worked shape memory alloy characterized by thermoelectric power and electrical properties,2014.0,Ni45.0Ti50.0Cu5.0 %,,,,,,5.0,,,,,45.0,,,,,,50.0,,,72.0,,43.0,,,,,
AF_MF_ALL,NiTiCu,D. E. Soto-Parra; H. Flores-Zúñiga; E. L. Cuéllar; R. A. Ochoa-Gamboa and D. Ríos-Jara,Materials ReseVARh,Recrystallization of a Ti-45Ni-5Cu cold-worked shape memory alloy characterized by thermoelectric power and electrical properties,2014.0,Ni45.0Ti50.0Cu5.0 %,,,,,,5.0,,,,,45.0,,,,,,50.0,,,72.0,,43.0,,,,,
AF_MF_ALL,NiTiCu,T. H. Nam; T. Saburi and K. i. Shimizu,Materials Transactions,Cu-Content Dependence of Shape Memory Characteristics in Ti-Ni-Cu Alloys,1990.0,Ni37.5Ti50.0Cu12.5 %,,,,,,12.5,,,,,37.5,,,,,,50.0,,,58.0,,31.0,,,,,
AF_MF_ALL,NiTiCu,K. Tsuji and K. Nomura,Scripta Metallurgica et Materialia,The influence of cold working on transformation properties of NiTiCu alloys,1990.0,Ni40.5Ti50.5Cu9.0 %,,,,,,9.0,,,,,40.5,,,,,,50.5,,,67.0,,39.0,,,,,
AF_MF_ALL,NiTiCu,K. Tsuji and K. Nomura,Scripta Metallurgica et Materialia,The influence of cold working on transformation properties of NiTiCu alloys,1990.0,Ni41.3Ti49.5Cu9.2 %,,,,,,9.2,,,,,41.3,,,,,,49.5,,,60.0,,39.0,,,,,
AF_MF_ALL,NiTiCu,K. Tsuji and K. Nomura,Journal of Materials Science,Effects of Ni-Ti-Cu alloy composition and heat treatment temperature after cold working on phase transformation characteristics,1992.0,Ni41.3Ti49.5Cu9.2 %,,,,,,9.2,,,,,41.3,,,,,,49.5,,,66.0,,36.0,,,,,
AF_MF_ALL,NiTiCu,P. Krulevitch; P. B. Ramsey; D. M. Makowiecki; A. P. Lee; M. A. Northrup and G. C. Johnson,Thin Solid Films,Mixed-sputter deposition of Ni-Ti-Cu shape memory films,1996.0,Ni45.0Ti48.0Cu7.0 %,,,,,,7.0,,,,,45.0,,,,,,48.0,,,59.0,,20.0,,,,,
AF_MF_ALL,NiTiCu,N. Matveeva; V. Pushin; A. Shelyakov; Y. A. Bykovskii; S. Volkova and V. Kraposhin,Physics of Metals and Metallography,Effect of the conditions of crystallization of amorphous TiNi-TiCu alloys on their structure and shape memory,1997.0,Ni16.0Ti50.0Cu34.0 %,,,,,,34.0,,,,,16.0,,,,,,50.0,,,56.0,,40.0,,,,,
AF_MF_ALL,NiTiCu,L. Rong; D. A. Miller and D. C. Lagoudas,Metallurgical and Materials Transactions,Transformation behavior in a thermomechanically cycled TiNiCu alloy,2000.0,Ni40.0Ti50.0Cu10.0 %,,,,,,10.0,,,,,40.0,,,,,,50.0,,,63.0,,42.0,,,,,
AF_MF_ALL,NiTiCu,C. J. d. Araújo; C. H. Gonzalez; M. Morin and G. Guénin,Materials ReseVARh,Influence of the mechanical loading history on the stress assisted two way memory effect in a Ti-Ni-Cu alloy,2001.0,Ni45.0Ti50.0Cu5.0 %,,,,,,5.0,,,,,45.0,,,,,,50.0,,,73.0,,44.0,,,,,
AF_MF_ALL,NiTiCu,G. P. Cheng and Z. L. Xie,Journal of Alloys and Compounds,Some results on shape memory properties of Ti50Ni25Cu25 Melt Spun ribbons,2005.0,Ni25.0Ti50.0Cu25.0 %,,,,,,25.0,,,,,25.0,,,,,,50.0,,,72.0,,36.0,,,,,
AF_MF_ALL,NiTiCu,T.-h. Nam; J.-h. Lee; K.-w. Kim; H.-j. Ahn and Y.-w. Kim,Journal of Materials Science,The B2-B19-B19’ transformation in a rapidly solidified Ti-45Ni-5Cu(at%) alloy,2005.0,Ni45.0Ti50.0Cu5.0 %,,,,,,5.0,,,,,45.0,,,,,,50.0,,,66.0,,30.0,,,,,
AF_MF_ALL,NiTiCu,A. Ishida and M. Sato,Philosophical Magazine,Shape memory behaviour of annealed Ti48.5Ni(51.5− x )Cu x (x = 6.2–33.5) thin films,2008.0,Ni35.9Ti48.6Cu15.5 %,,,,,,15.5,,,,,35.9,,,,,,48.6,,,63.0,,36.0,,,,,
AF_MF_ALL,NiTiCu,A. Ishida and M. Sato,Philosophical Magazine,Shape memory behaviour of annealed Ti48.5Ni(51.5− x )Cu x (x = 6.2–33.5) thin films,2008.0,Ni48.3Ti28.4Cu23.3 %,,,,,,23.3,,,,,48.3,,,,,,28.4,,,61.0,,28.0,,,,,
AF_MF_ALL,NiTiCu,A. Ishida and M. Sato,Philosophical Magazine,Shape memory behaviour of annealed Ti48.5Ni(51.5− x )Cu x (x = 6.2–33.5) thin films,2008.0,Ni23.9Ti48.3Cu27.8 %,,,,,,27.8,,,,,23.9,,,,,,48.3,,,62.0,,33.0,,,,,
AF_MF_ALL,NiTiCu,S. P. Belyaev; V. V. Istomin-Kastrovskiy; V. V. Koledov; D. S. Kuchin; N. N. Resnina; V. G. Shavrov; A. V. Shelyakov and S. E. Ivanov,Physics Procedia,The structure and functional properties of alloy rapidly quenched ribbons with different fractions of crystalline phase,2010.0,Ni25.0Ti50.0Cu25.0 %,,,,,,25.0,,,,,25.0,,,,,,50.0,,,66.0,,42.0,,,,,
AF_MF_ALL,NiTiCu,D. Konig; M. Ehmann; S. Thienhaus and A. Ludwig,Journal of Microelectromechanical Systems,Micro-to nanostructured devices for the characterization of scaling effects in shape-memory thin films,2010.0,Ni32.0Ti52.0Cu16.0 %,,,,,,16.0,,,,,32.0,,,,,,52.0,,,55.0,,10.0,,,,,
AF_MF_ALL,NiTiCu,T. Goryczka,Shape Memory Alloys-Processing; Characterization and Applications,Ni25Ti50Cu25 shape memory alloy produced by nonconventional techniques,2013.0,Ni25.0Ti50.0Cu25.0 %,,,,,,25.0,,,,,25.0,,,,,,50.0,,,52.0,,35.0,,,,,
AF_MF_ALL,NiTiCu,B. Ramachandran; R. Tang; P. Chang; Y. Kuo; C. Chien and S. Wu,Journal of Applied Physics,Cu-substitution effect on thermoelectric properties of the TiNi-based shape memory alloys,2013.0,Ni35.0Ti50.0Cu15.0 %,,,,,,15.0,,,,,35.0,,,,,,50.0,,,53.0,,24.0,,,,,
AF_MF_ALL,NiTiCu,Y. Furuya; M. Matsumoto and T. Matsumoto,International Conference on Martensitic Transformations,Mechanical properties and microstructure of rapidly solidified NiTiCu alloy,1992.0,Ni40.0Ti50.0Cu10.0 %,,,,,,10.0,,,,,40.0,,,,,,50.0,,,58.0,,40.0,,,,,
AF_MF_ALL,NiTiCu,Y. Shugo; T. Shimizu; K. Morii; T. Yamada and K. Kusaka,International Conference on Martensitic Transformations,Effects of Heat Treatment and Thermal Cycle on Helical Spring Properties in NiTiCu Alloy,1992.0,Ni42.8Ti50.2Cu7.0 %,,,,,,7.0,,,,,42.8,,,,,,50.2,,,68.0,,26.0,,,,,
AF_MF_ALL,NiTiCu,Z. Xie; J. Van Humbeeck; Y. Liu and L. Delaey,Scripta Materialia,TEM study of Ti50Ni25Cu25 melt spun ribbons,1997.0,Ni25.0Ti50.0Cu25.0 %,,,,,,25.0,,,,,25.0,,,,,,50.0,,,53.0,,41.0,,,,,
AF_MF_ALL,NiTiCu,L. Rong; D. A. Miller and D. C. Lagoudas,Metallurgical and Materials Transactions,Transformation behavior in a thermomechanically cycled TiNiCu alloy,2000.0,Ni40.0Ti50.0Cu10.0 %,,,,,,10.0,,,,,40.0,,,,,,50.0,,,61.0,,41.0,,,,,
AF_MF_ALL,NiTiCu,C. J. d. Araújo; C. H. Gonzalez; M. Morin and G. Guénin,Materials ReseVARh,Influence of the mechanical loading history on the stress assisted two way memory effect in a Ti-Ni-Cu alloy,2001.0,Ni45.0Ti50.0Cu5.0 %,,,,,,5.0,,,,,45.0,,,,,,50.0,,,74.0,,44.0,,,,,
AF_MF_ALL,NiTiCu,L. Litynska; P. Vermaut; J. Morgiel; J. Dutkiewicz; P. Ochin and R. Portier,Journal de Physique IV,Martensitic transformation and microstructure of rapidly solidified Ti50-xNi25Cu25Zrx shap memory alloys,2001.0,Ni25.0Ti50.0Cu25.0 %,,,,,,25.0,,,,,25.0,,,,,,50.0,,,55.0,,27.0,,,,,
AF_MF_ALL,NiTiCu,H. Rösner; P. Schloßmacher; A. Shelyakov and A. Glezer,Acta Materialia,The influence of coherent TiCu plate-like precipitates on the thermoelastic martensitic transformation in Melt Spun Ti 50 Ni 25 Cu 25 shape memory alloys,2001.0,Ni25.0Ti50.0Cu25.0 %,,,,,,25.0,,,,,25.0,,,,,,50.0,,,56.0,,31.0,,,,,
AF_MF_ALL,NiTiCu,O. W. Bertacchini; D. C. Lagoudas and E. Patoor,Smart Structures and Materials 2003,Fatigue life characterization of shape memory alloys undergoing thermomechanical cyclic loading,2003.0,Ni40.0Ti50.0Cu10.0 %,,,,,,10.0,,,,,40.0,,,,,,50.0,,,61.0,,40.0,,,,,
AF_MF_ALL,NiTiCu,V. Saravanan; A. Khantachawana and S. Miyazaki,Materials Transactions,Texture analysis and properties of rapidly solidified Ti52Ni38Cu10 shape memory alloy,2004.0,Ni38.0Ti52.0Cu10.0 %,,,,,,10.0,,,,,38.0,,,,,,52.0,,,65.0,,32.0,,,,,
AF_MF_ALL,NiTiCu,O. W. Bertacchini; D. C. Lagoudas and E. Patoor,International Journal of Fatigue,Thermomechanical transformation fatigue of tinicu sma actuators under a corrosive environment–part i: Experimental results,2009.0,Ni40.0Ti50.0Cu10.0 %,,,,,,10.0,,,,,40.0,,,,,,50.0,,,60.0,,40.0,,,,,
AF_MF_ALL,NiTiCu,A. Nespoli and S. Besseghini,Journal of Thermal Analysis and Calorimetry,A complete thermo-mechanical study of a NiTiCu shape memory alloy wire,2010.0,Ni43.49Ti51.2Cu5.31 %,,,,,,5.31,,,,,43.49,,,,,,51.2,,,65.0,,38.0,,,,,
AF_MF_ALL,NiTiCu,A. Nespoli and S. Besseghini,Journal of Thermal Analysis and Calorimetry,A complete thermo-mechanical study of a NiTiCu shape memory alloy wire,2010.0,Ni43.49Ti51.2Cu5.31 %,,,,,,5.31,,,,,43.49,,,,,,51.2,,,62.0,,41.0,,,,,
AF_MF_ALL,NiTiCu,B. Ramachandran; R. Tang; P. Chang; Y. Kuo; C. Chien and S. Wu,Journal of Applied Physics,Cu-substitution effect on thermoelectric properties of the TiNi-based shape memory alloys,2013.0,Ni45.0Ti50.0Cu5.0 %,,,,,,5.0,,,,,45.0,,,,,,50.0,,,70.0,,23.0,,,,,
AF_MF_ALL,NiTiCu,S. Belyaev; N. Resnina; A. Irzhak; V. Istomin-Kastrovsky; V. Koledov; D. Kuchin; V. Shavrov; P. Ari-Gur; A. Shelyakov and N. Y. Tabachkova,Journal of Alloys and Compounds,Amorphous–crystalline Ti 2 NiCu alloy rapidly quenched ribbons annealed by DSC and electric pulses,2014.0,Ni25.0Ti50.0Cu25.0 %,,,,,,25.0,,,,,25.0,,,,,,50.0,,,68.0,,21.0,,,,,
AF_MF_ALL,NiTiCu,A. Nespoli; E. Villa; F. Passaretti; F. Albertini; R. Cabassi; M. Pasquale; C. P. Sasso and M. Coïsson,Journal of Materials Engineering and Performance,Non-Conventional Techniques for the Study of Phase Transitions in NiTi-Based Alloys,2014.0,Ni44.0Ti50.0Cu6.0 %,,,,,,6.0,,,,,44.0,,,,,,50.0,,,61.0,,30.0,,,,,
AF_MF_ALL,NiTiCu,K. Tsuji and K. Nomura,Scripta Metallurgica et Materialia,The influence of cold working on transformation properties of NiTiCu alloys,1990.0,Ni41.3Ti49.5Cu9.2 %,,,,,,9.2,,,,,41.3,,,,,,49.5,,,66.0,,34.0,,,,,
AF_MF_ALL,NiTiCu,T. H. Nam; T. Saburi and K. i. Shimizu,Materials Transactions,Effect of thermo-mechanical treatment on shape memory characteristics in a Ti-40Ni-10Cu (at%) alloy,1991.0,Ni40.0Ti50.0Cu10.0 %,,,,,,10.0,,,,,40.0,,,,,,50.0,,,61.0,,43.0,,,,,
AF_MF_ALL,NiTiCu,T. H. Nam; T. Saburi and K. i. Shimizu,Materials Transactions,Effect of thermo-mechanical treatment on shape memory characteristics in a Ti-40Ni-10Cu (at%) alloy,1991.0,Ni40.0Ti50.0Cu10.0 %,,,,,,10.0,,,,,40.0,,,,,,50.0,,,55.0,,25.0,,,,,
AF_MF_ALL,NiTiCu,Y. Shugo; T. Shimizu; K. Morii; T. Yamada and K. Kusaka,International Conference on Martensitic Transformations,Effects of Heat Treatment and Thermal Cycle on Helical Spring Properties in NiTiCu Alloy,1992.0,Ni37.8Ti50.2Cu12.0 %,,,,,,12.0,,,,,37.8,,,,,,50.2,,,69.0,,30.0,,,,,
AF_MF_ALL,NiTiCu,T. Hashinaga; S. Miyazaki; T. Ueki and H. Horikawa,Journal de Physique IV,Transformation and deformation behavior in sputter-deposited Ti-Ni-Cu thin films,1995.0,Ni37.0Ti53.5Cu9.5 %,,,,,,9.5,,,,,37.0,,,,,,53.5,,,59.0,,37.0,,,,,
AF_MF_ALL,NiTiCu,S. M. Tan; S. Miyazaki; T. Ueki and H. Horikawa,Materials Science and Engineering: A,Ti-content and annealing temperature dependence of transformation behavior of TiXNi92-XCu8 shape memory alloys,1997.0,Ni41.4Ti50.6Cu8.0 %,,,,,,8.0,,,,,41.4,,,,,,50.6,,,60.0,,29.0,,,,,
AF_MF_ALL,NiTiCu,L. Rong; D. A. Miller and D. C. Lagoudas,Metallurgical and Materials Transactions,Transformation behavior in a thermomechanically cycled TiNiCu alloy,2000.0,Ni40.0Ti50.0Cu10.0 %,,,,,,10.0,,,,,40.0,,,,,,50.0,,,61.0,,39.0,,,,,
AF_MF_ALL,NiTiCu,L. Rong; D. A. Miller and D. C. Lagoudas,Metallurgical and Materials Transactions,Transformation behavior in a thermomechanically cycled TiNiCu alloy,2000.0,Ni40.0Ti50.0Cu10.0 %,,,,,,10.0,,,,,40.0,,,,,,50.0,,,61.0,,40.0,,,,,
AF_MF_ALL,NiTiCu,S. Bhaumik; C. Saikrishna; K. Ramaiah and M. Venkataswamy,Key Engineering Materials,Understanding the fatigue behaviour of NiTiCu shape memory alloy wire thermal actuators,2008.0,Ni45.0Ti50.0Cu5.0 %,,,,,,5.0,,,,,45.0,,,,,,50.0,,,68.0,,38.0,,,,,
AF_MF_ALL,NiTiCu,R. Löbel; S. Thienhaus; A. Savan and A. Ludwig,Materials Science and Engineering: A,Combinatorial fabrication and high-throughput characterization of a Ti–Ni–Cu shape memory thin film composition spread,2008.0,Ni39.0Ti50.5Cu10.5 %,,,,,,10.5,,,,,39.0,,,,,,50.5,,,51.0,,18.0,,,,,
AF_MF_ALL,NiTiCu,M. Tomozawa; H. Y. Kim and S. Miyazaki,Acta Materialia,Shape memory behavior and internal structure of Ti–Ni–Cu shape memory alloy thin films and their application for microactuators,2009.0,Ni38.3Ti52.4Cu9.3 %,,,,,,9.3,,,,,38.3,,,,,,52.4,,,68.0,,35.0,,,,,
AF_MF_ALL,NiTiCu,R. Zarnetta; D. König; C. Zamponi; A. Aghajani; J. Frenzel; G. Eggeler and A. Ludwig,Acta Materialia,R-phase formation in Ti39Ni45Cu16 shape memory thin films and bulk alloys discovered by combinatorial methods,2009.0,Ni45.0Ti38.0Cu17.0 %,,,,,,17.0,,,,,45.0,,,,,,38.0,,,47.0,,35.0,,,,,
AF_MF_ALL,NiTiCu,A. Nespoli and S. Besseghini,Journal of Thermal Analysis and Calorimetry,A complete thermo-mechanical study of a NiTiCu shape memory alloy wire,2010.0,Ni43.49Ti51.2Cu5.31 %,,,,,,5.31,,,,,43.49,,,,,,51.2,,,69.0,,36.0,,,,,
AF_MF_ALL,NiTiCu,L. Chang; C. Hu-Simpsono; D. S. Grummon; W. Pratt and R. loloee,Materials ReseVARh Society,Structure and Phase Transformations in Thermoelastic Ni(1−x)TiCux) Thin Films Prepared by D.C. Magnetron Sputtering,1990.0,Ni44.99Ti50.05Cu4.96 %,,,,,,4.96,,,,,44.99,,,,,,50.05,,,64.0,,21.0,,,,,
AF_MF_ALL,NiTiCu,S. Miyazaki; T. Hashinaga and A. Ishida,Thin Solid Films,Martensitic transformations in sputter-deposited Ti−Ni−Cu shape memory alloy thin films,1996.0,Ni37.0Ti53.5Cu9.5 %,,,,,,9.5,,,,,37.0,,,,,,53.5,,,58.0,,34.0,,,,,
AF_MF_ALL,NiTiCu,N. Matveeva; V. Pushin; A. Shelyakov; Y. A. Bykovskii; S. Volkova and V. Kraposhin,Physics of Metals and Metallography,Effect of the conditions of crystallization of amorphous TiNi-TiCu alloys on their structure and shape memory,1997.0,Ni16.0Ti50.0Cu34.0 %,,,,,,34.0,,,,,16.0,,,,,,50.0,,,61.0,,54.0,,,,,
AF_MF_ALL,NiTiCu,S. M. Tan; S. Miyazaki; T. Ueki and H. Horikawa,Materials Science and Engineering: A,Ti-content and annealing temperature dependence of transformation behavior of TiXNi92-XCu8 shape memory alloys,1997.0,Ni41.0Ti51.0Cu8.0 %,,,,,,8.0,,,,,41.0,,,,,,51.0,,,60.0,,29.0,,,,,
AF_MF_ALL,NiTiCu,S. M. Tan; V. H. No and S. Miyazaki,Acta Materialia,Ti-content and annealing temperature dependence of deformation characteristics of TiXNi(92−X)Cu8 shape memory alloys,1998.0,Ni42.0Ti50.0Cu8.0 %,,,,,,8.0,,,,,42.0,,,,,,50.0,,,70.0,,40.0,,,,,
AF_MF_ALL,NiTiCu,S. M. Tan; V. H. No and S. Miyazaki,Acta Materialia,Ti-content and annealing temperature dependence of deformation characteristics of TiXNi(92−X)Cu8 shape memory alloys,1998.0,Ni41.0Ti51.0Cu8.0 %,,,,,,8.0,,,,,41.0,,,,,,51.0,,,66.0,,42.0,,,,,
AF_MF_ALL,NiTiCu,T. Matsunaga; S. Kajiwara; K. Ogawa; T. Kikuchi and S. Miyazaki,Materials Science and Engineering: A,High strength Ti–Ni-based shape memory thin films,1999.0,Ni43.0Ti50.8Cu6.2 %,,,,,,6.2,,,,,43.0,,,,,,50.8,,,63.0,,20.0,,,,,
AF_MF_ALL,NiTiCu,L. Rong; D. A. Miller and D. C. Lagoudas,Metallurgical and Materials Transactions,Transformation behavior in a thermomechanically cycled TiNiCu alloy,2000.0,Ni40.0Ti50.0Cu10.0 %,,,,,,10.0,,,,,40.0,,,,,,50.0,,,61.0,,39.0,,,,,
AF_MF_ALL,NiTiCu,H. Rösner; P. Schloßmacher; A. Shelyakov and A. Glezer,Acta Materialia,The influence of coherent TiCu plate-like precipitates on the thermoelastic martensitic transformation in Melt Spun Ti 50 Ni 25 Cu 25 shape memory alloys,2001.0,Ni25.0Ti50.0Cu25.0 %,,,,,,25.0,,,,,25.0,,,,,,50.0,,,55.0,,2.0,,,,,
AF_MF_ALL,NiTiCu,A. Biscarini; B. Coluzzi; G. Mazzolai; A. Tuissi and F. Mazzolai,Journal of Alloys and Compounds,Extraordinary high damping of hydrogen-doped NiTi and NiTiCu shape memory alloys,2003.0,Ni30.0Ti50.0Cu20.0 %,,,,,,20.0,,,,,30.0,,,,,,50.0,,,47.0,,25.0,,,,,
AF_MF_ALL,NiTiCu,A. Ishida and M. Sato,Philosophical Magazine,Shape memory behaviour of annealed Ti48.5Ni(51.5− x )Cu x (x = 6.2–33.5) thin films,2008.0,Ni35.9Ti48.6Cu15.5 %,,,,,,15.5,,,,,35.9,,,,,,48.6,,,59.0,,33.0,,,,,
AF_MF_ALL,NiTiCu,M. Tomozawa; H. Y. Kim and S. Miyazaki,Acta Materialia,Shape memory behavior and internal structure of Ti–Ni–Cu shape memory alloy thin films and their application for microactuators,2009.0,Ni38.3Ti52.4Cu9.3 %,,,,,,9.3,,,,,38.3,,,,,,52.4,,,67.0,,33.0,,,,,
AF_MF_ALL,NiTiCu,A. Nespoli; E. Villa and S. Besseghini,Journal of Alloys and Compounds,Characterization of the martensitic transformation in Ni50−xTi50Cux alloys through pure thermal measurements,2011.0,Ni44.0Ti50.0Cu6.0 %,,,,,,6.0,,,,,44.0,,,,,,50.0,,,59.0,,39.0,,,,,
AF_MF_ALL,NiTiCu,R. Zarnetta; P. J. S. Buenconsejo; A. Savan; S. Thienhaus and A. Ludwig,Intermetallics,High-throughput study of martensitic transformations in the complete Ti–Ni–Cu system,2012.0,Ni46.8Ti45.0Cu8.2 %,,,,,,8.2,,,,,46.8,,,,,,45.0,,,48.0,,26.0,,,,,
AF_MF_ALL,NiTiCu,J. Frenzel; A. Wieczorek; I. Opahle; B. Maaß; R. Drautz and G. Eggeler,Acta Materialia,On the effect of alloy composition on martensite start temperatures and latent heats in Ni–Ti-based shape memory alloys,2015.0,Ni45.3Ti49.7Cu5.0 %,,,,,,5.0,,,,,45.3,,,,,,49.7,,,67.0,,26.0,,,,,
AF_MF_ALL,NiTiCu,T. H. Nam; T. Saburi and K. i. Shimizu,Materials Transactions,Cu-Content Dependence of Shape Memory Characteristics in Ti-Ni-Cu Alloys,1990.0,Ni40.0Ti50.0Cu10.0 %,,,,,,10.0,,,,,40.0,,,,,,50.0,,,54.0,,43.0,,,,,
AF_MF_ALL,NiTiCu,P. Krulevitch; P. B. Ramsey; D. M. Makowiecki; A. P. Lee; M. A. Northrup and G. C. Johnson,Thin Solid Films,Mixed-sputter deposition of Ni-Ti-Cu shape memory films,1996.0,Ni46.0Ti47.0Cu7.0 %,,,,,,7.0,,,,,46.0,,,,,,47.0,,,55.0,,22.0,,,,,
AF_MF_ALL,NiTiCu,P. Krulevitch; P. B. Ramsey; D. M. Makowiecki; A. P. Lee; M. A. Northrup and G. C. Johnson,Thin Solid Films,Mixed-sputter deposition of Ni-Ti-Cu shape memory films,1996.0,Ni43.0Ti50.0Cu7.0 %,,,,,,7.0,,,,,43.0,,,,,,50.0,,,56.0,,20.0,,,,,
AF_MF_ALL,NiTiCu,K. Yamazaki; S. Kajiwara; T. Kikuchi; K. Ogawa and S. Miyazaki,Journal de Physique IV ,Super-high strength shape memory thin films,2003.0,Ni40.0Ti54.3Cu5.7 %,,,,,,5.7,,,,,40.0,,,,,,54.3,,,62.0,,20.0,,,,,
