Repository: AyushChauhan9389/Shape-Memory-Alloy-Dataset

File: Combined_SMA_Dataset.csv (part 7 of 113)
Source_Directory,Alloy_Type,Authors,Source,Title,Year,composition,Ag (at.%),Al (at.%),Au (at.%),Cd (at.%),Co (at.%),Cu (at.%),Fe (at.%),Hf (at.%),Mn (at.%),Nb (at.%),Ni (at.%),Pd (at.%),Pt (at.%),Ru (at.%),Si (at.%),Ta (at.%),Ti (at.%),Zn (at.%),Zr (at.%),Austenite Finish Temperature - AF - (°C),Austenite Start Temperature - AS - (°C),Martensite Finish Temperature - MF - (°C),Martensite Start Temperature - MS - (°C),Cooling Rate (°C/min),Heating Rate (°C/min),Calculated Density (g/cm^3),Thermal transformation span (TSPAN) - (AF-MF) - (°C)
AF_MF_ALL,NiTiCu,A. Ishida; M. Sato; K. Ogawa and K. Yamada,Materials Science and Engineering: A,Shape memory behavior of Ti–Ni–Cu thin films,2006.0,Ni36.8Ti51.6Cu11.6 %,,,,,,11.6,,,,,36.8,,,,,,51.6,,,60.0,,32.0,,,,,
AF_MF_ALL,NiTiCu,K. N. Lin and S. K. Wu,Scripta Materialia,Annealing effect on martensitic transformation of severely cold-rolled Ti50Ni40Cu10 shape memory alloy,2007.0,Ni40.0Ti50.0Cu10.0 %,,,,,,10.0,,,,,40.0,,,,,,50.0,,,72.0,,24.0,,,,,
AF_MF_ALL,NiTiCu,A. Ishida and M. Sato,Philosophical Magazine,Shape memory behaviour of annealed Ti48.5Ni(51.5− x )Cu x (x = 6.2–33.5) thin films,2008.0,Ni35.9Ti48.6Cu15.5 %,,,,,,15.5,,,,,35.9,,,,,,48.6,,,58.0,,30.0,,,,,
AF_MF_ALL,NiTiCu,R. Zarnetta; D. König; C. Zamponi; A. Aghajani; J. Frenzel; G. Eggeler and A. Ludwig,Acta Materialia,R-phase formation in Ti39Ni45Cu16 shape memory thin films and bulk alloys discovered by combinatorial methods,2009.0,Ni45.0Ti39.0Cu16.0 %,,,,,,16.0,,,,,45.0,,,,,,39.0,,,45.0,,40.0,,,,,
AF_MF_ALL,NiTiCu,S. P. Belyaev; V. V. Istomin-Kastrovskiy; V. V. Koledov; D. S. Kuchin; N. N. Resnina; V. G. Shavrov; A. V. Shelyakov and S. E. Ivanov,Physics Procedia,The structure and functional properties of alloy rapidly quenched ribbons with different fractions of crystalline phase,2010.0,Ni25.0Ti50.0Cu25.0 %,,,,,,25.0,,,,,25.0,,,,,,50.0,,,56.0,,40.0,,,,,
AF_MF_ALL,NiTiCu,K. Hori; T. Namazu and S. Inoue,Thin Solid Films,Effect of Cu content on the shape memory behavior of Ti–Ni–Cu alloy thin films prepared by triple-source dc magnetron sputtering,2010.0,Ni41.8Ti52.1Cu6.1 %,,,,,,6.1,,,,,41.8,,,,,,52.1,,,72.0,,33.0,,,,,
AF_MF_ALL,NiTiCu,K.-N. Lin and S.-K. Wu,Intermetallics,Multi-stage transformation in annealed Ni-rich Ti49Ni41Cu10 shape memory alloy,2010.0,Ni41.0Ti49.0Cu10.0 %,,,,,,10.0,,,,,41.0,,,,,,49.0,,,65.0,,32.0,,,,,
AF_MF_ALL,NiTiCu,A. Nespoli and S. Besseghini,Journal of Thermal Analysis and Calorimetry,A complete thermo-mechanical study of a NiTiCu shape memory alloy wire,2010.0,Ni43.49Ti51.2Cu5.31 %,,,,,,5.31,,,,,43.49,,,,,,51.2,,,62.0,,37.0,,,,,
AF_MF_ALL,NiTiCu,A. Fabregat-Sanjuan; F. Ferrando and S. De la Flor,Materials Today,Influence of Heat Treatment on Internal Friction Spectrum in NiTiCu Shape Memory Alloy,2015.0,Ni44.6Ti50.4Cu5.0 %,,,,,,5.0,,,,,44.6,,,,,,50.4,,,69.0,,33.0,,,,,
AF_MF_ALL,NiTiCu,T. H. Nam; T. Saburi and K. i. Shimizu,Materials Transactions,Cu-Content Dependence of Shape Memory Characteristics in Ti-Ni-Cu Alloys,1990.0,Ni45.0Ti50.0Cu5.0 %,,,,,,5.0,,,,,45.0,,,,,,50.0,,,61.0,,33.0,,,,,
AF_MF_ALL,NiTiCu,T. H. Nam; T. Saburi and K. i. Shimizu,Materials Transactions,Effect of thermo-mechanical treatment on shape memory characteristics in a Ti-40Ni-10Cu (at%) alloy,1991.0,Ni40.0Ti50.0Cu10.0 %,,,,,,10.0,,,,,40.0,,,,,,50.0,,,56.0,,40.0,,,,,
AF_MF_ALL,NiTiCu,T. H. Nam; T. Saburi and K. i. Shimizu,Materials Transactions,Effect of thermo-mechanical treatment on shape memory characteristics in a Ti-40Ni-10Cu (at%) alloy,1991.0,Ni40.0Ti50.0Cu10.0 %,,,,,,10.0,,,,,40.0,,,,,,50.0,,,59.0,,37.0,,,,,
AF_MF_ALL,NiTiCu,K. Tsuji and K. Nomura,Journal of Materials Science,Effects of Ni-Ti-Cu alloy composition and heat treatment temperature after cold working on phase transformation characteristics,1992.0,Ni44.2Ti49.7Cu6.1 %,,,,,,6.1,,,,,44.2,,,,,,49.7,,,61.0,,31.0,,,,,
AF_MF_ALL,NiTiCu,K. Tsuji and K. Nomura,Journal of Materials Science,Effects of Ni-Ti-Cu alloy composition and heat treatment temperature after cold working on phase transformation characteristics,1992.0,Ni42.5Ti49.9Cu7.6 %,,,,,,7.6,,,,,42.5,,,,,,49.9,,,64.0,,30.0,,,,,
AF_MF_ALL,NiTiCu,C. Araujo; M. Morin and G. Guénin,Journal de Physique IV,Fatigue behavior of Ti-Ni-Cu thin wires SME,1997.0,Ni45.0Ti50.0Cu5.0 %,,,,,,5.0,,,,,45.0,,,,,,50.0,,,71.0,,41.0,,,,,
AF_MF_ALL,NiTiCu,S. H. Kang; S. G. Hur; H. W. Lee and T. H. Nam,Metals and Materials,Microstructures and transformation behavior of Ti-Ni-Cu shape memory alloy powders fabricated by ball milling method,2000.0,Ni30.0Ti50.0Cu20.0 %,,,,,,20.0,,,,,30.0,,,,,,50.0,,,49.0,,27.0,,,,,
AF_MF_ALL,NiTiCu,C. J. d. Araújo; C. H. Gonzalez; M. Morin and G. Guénin,Materials ReseVARh,Influence of the mechanical loading history on the stress assisted two way memory effect in a Ti-Ni-Cu alloy,2001.0,Ni45.0Ti50.0Cu5.0 %,,,,,,5.0,,,,,45.0,,,,,,50.0,,,70.0,,41.0,,,,,
AF_MF_ALL,NiTiCu,T. Matsunaga; S. Kajiwara; K. Ogawa; T. Kikuchi and S. Miyazaki,Acta Materialia,Internal structures and shape memory properties of sputter-deposited thin films of a Ti–Ni–Cu alloy,2001.0,Ni43.0Ti50.8Cu6.2 %,,,,,,6.2,,,,,43.0,,,,,,50.8,,,62.0,,33.0,,,,,
AF_MF_ALL,NiTiCu,A. Ishida and M. Sato,Philosophical Magazine,Shape memory behaviour of annealed Ti48.5Ni(51.5− x )Cu x (x = 6.2–33.5) thin films,2008.0,Ni35.9Ti48.6Cu15.5 %,,,,,,15.5,,,,,35.9,,,,,,48.6,,,61.0,,28.0,,,,,
AF_MF_ALL,NiTiCu,A. Nespoli and S. Besseghini,Journal of Thermal Analysis and Calorimetry,A complete thermo-mechanical study of a NiTiCu shape memory alloy wire,2010.0,Ni43.49Ti51.2Cu5.31 %,,,,,,5.31,,,,,43.49,,,,,,51.2,,,60.0,,35.0,,,,,
AF_MF_ALL,NiTiCu,Y. Furuya; M. Matsumoto; H. S. Kimura and T. Masumoto,Materials Science and Engineering: A,Thermoelastic phase transformation of Melt Spun Ti50Ni50−xCux (x = 0–20 at.%) ribbons,1991.0,Ni40.0Ti50.0Cu10.0 %,,,,,,10.0,,,,,40.0,,,,,,50.0,,,49.0,,36.0,,,,,
AF_MF_ALL,NiTiCu,T. H. Nam; T. Saburi and K. i. Shimizu,Materials Transactions,Effect of thermo-mechanical treatment on shape memory characteristics in a Ti-40Ni-10Cu (at%) alloy,1991.0,Ni40.0Ti50.0Cu10.0 %,,,,,,10.0,,,,,40.0,,,,,,50.0,,,50.0,,14.0,,,,,
AF_MF_ALL,NiTiCu,Y. Shugo; T. Shimizu; K. Morii; T. Yamada and K. Kusaka,International Conference on Martensitic Transformations,Effects of Heat Treatment and Thermal Cycle on Helical Spring Properties in NiTiCu Alloy,1992.0,Ni42.8Ti50.2Cu7.0 %,,,,,,7.0,,,,,42.8,,,,,,50.2,,,66.0,,25.0,,,,,
AF_MF_ALL,NiTiCu,T. Fukuda; T. Saburi; T. Chihara and Y. Tsuzuki,Materials Transactions,Mechanism of B2-B19-B19′ Transformation in Shape Memory Ti–Ni–Cu Alloys,1995.0,Ni45.5Ti49.5Cu5.0 %,,,,,,5.0,,,,,45.5,,,,,,49.5,,,57.0,,26.0,,,,,
AF_MF_ALL,NiTiCu,C. J. Araujo; M. Morin and G. Guénin,Materials Science and Engineering: A,Electro-thermomechanical behaviour of a Ti-45.0Ni-5.0Cu (at.%) alloy during shape memory cycling,1999.0,Ni45.0Ti50.0Cu5.0 %,,,,,,5.0,,,,,45.0,,,,,,50.0,,,67.0,,37.0,,,,,
AF_MF_ALL,NiTiCu,L. Rong; D. A. Miller and D. C. Lagoudas,Metallurgical and Materials Transactions,Transformation behavior in a thermomechanically cycled TiNiCu alloy,2000.0,Ni40.0Ti50.0Cu10.0 %,,,,,,10.0,,,,,40.0,,,,,,50.0,,,66.0,,-36.0,,,,,
AF_MF_ALL,NiTiCu,S. Besseghini; T. Ranucci and G. Airoldi,Journal de Physique IV,Anomalies in the pseudoelastic effect of a Ni45Ti50Cu5 shape memory alloy,2001.0,Ni45.0Ti50.0Cu5.0 %,,,,,,5.0,,,,,45.0,,,,,,50.0,,,68.0,,28.0,,,,,
AF_MF_ALL,NiTiCu,A. Rotini; A. Biscarini; R. Campanella; B. Coluzzi; G. Mazzolai and F. M. Mazzolai,Scripta Materialia,Martensitic transition in a Ni40Ti50Cu10 alloy containing hydrogen: calorimetric (DSC) and mechanical spectroscopy experiments,2001.0,Ni40.0Ti50.0Cu10.0 %,,,,,,10.0,,,,,40.0,,,,,,50.0,,,59.0,,20.0,,,,,
AF_MF_ALL,NiTiCu,F. M. Mazzolai; A. Biscarini; R. Campanella; B. Coluzzi; G. Mazzolai; A. Rotini and A. Tuissi,Acta Materialia,Internal friction spectra of the Ni40Ti50Cu10 shape memory alloy charged with hydrogen,2003.0,Ni40.0Ti50.0Cu10.0 %,,,,,,10.0,,,,,40.0,,,,,,50.0,,,59.0,,20.0,,,,,
AF_MF_ALL,NiTiCu,V. Saravanan; A. Khantachawana and S. Miyazaki,Materials Transactions,Texture analysis and properties of rapidly solidified Ti52Ni38Cu10 shape memory alloy,2004.0,Ni38.0Ti52.0Cu10.0 %,,,,,,10.0,,,,,38.0,,,,,,52.0,,,61.0,,26.0,,,,,
AF_MF_ALL,NiTiCu,S. P. Belyaev; V. V. Istomin-Kastrovskiy; V. V. Koledov; D. S. Kuchin; N. N. Resnina; V. G. Shavrov; A. V. Shelyakov and S. E. Ivanov,Physics Procedia,The structure and functional properties of alloy rapidly quenched ribbons with different fractions of crystalline phase,2010.0,Ni25.0Ti50.0Cu25.0 %,,,,,,25.0,,,,,25.0,,,,,,50.0,,,56.0,,27.0,,,,,
AF_MF_ALL,NiTiCu,K.-N. Lin and S.-K. Wu,Intermetallics,Multi-stage transformation in annealed Ni-rich Ti49Ni41Cu10 shape memory alloy,2010.0,Ni41.0Ti49.0Cu10.0 %,,,,,,10.0,,,,,41.0,,,,,,49.0,,,58.0,,23.0,,,,,
AF_MF_ALL,NiTiCu,R. Zarnetta; M. Ehmann; A. Savan and A. Ludwig,Smart Materials and Structures,Identification of optimized Ti–Ni–Cu shape memory alloy compositions for high-frequency thin film microactuator applications,2010.0,Ni37.5Ti43.0Cu19.5 %,,,,,,19.5,,,,,37.5,,,,,,43.0,,,54.0,,10.0,,,,,
AF_MF_ALL,NiTiCu,A. Fabregat-Sanjuan; F. Ferrando and S. De la Flor,Materials Today,Influence of Heat Treatment on Internal Friction Spectrum in NiTiCu Shape Memory Alloy,2015.0,Ni44.6Ti50.4Cu5.0 %,,,,,,5.0,,,,,44.6,,,,,,50.4,,,66.0,,30.0,,,,,
AF_MF_ALL,NiTiCu,T. H. Nam; T. Saburi; Y. Kawamura; K. Shimizu; rsquo and ichi,Materials Transactions,Shape Memory Characteristics Associated with the B2-B19 and B19-B19 Transformations in a Ti-40Ni-10Cu (at.%) Alloy,1990.0,Ni40.0Ti50.0Cu10.0 %,,,,,,10.0,,,,,40.0,,,,,,50.0,,,52.0,,39.0,,,,,
AF_MF_ALL,NiTiCu,T. H. Nam; T. Saburi; Y. Kawamura; K. Shimizu; rsquo and ichi,Materials Transactions,Shape Memory Characteristics Associated with the B2-B19 and B19-B19 Transformations in a Ti-40Ni-10Cu (at.%) Alloy,1990.0,Ni40.0Ti50.0Cu10.0 %,,,,,,10.0,,,,,40.0,,,,,,50.0,,,51.0,,29.0,,,,,
AF_MF_ALL,NiTiCu,T. H. Nam; T. Saburi and K. i. Shimizu,Materials Transactions,Cu-Content Dependence of Shape Memory Characteristics in Ti-Ni-Cu Alloys,1990.0,Ni45.0Ti50.0Cu5.0 %,,,,,,5.0,,,,,45.0,,,,,,50.0,,,56.0,,24.0,,,,,
AF_MF_ALL,NiTiCu,Y. Furuya; M. Matsumoto; H. S. Kimura and T. Masumoto,Materials Science and Engineering: A,Thermoelastic phase transformation of Melt Spun Ti50Ni50−xCux (x = 0–20 at.%) ribbons,1991.0,Ni37.0Ti50.0Cu13.0 %,,,,,,13.0,,,,,37.0,,,,,,50.0,,,47.0,,36.0,,,,,
AF_MF_ALL,NiTiCu,K. Tsuji and K. Nomura,Journal of Materials Science,Effects of Ni-Ti-Cu alloy composition and heat treatment temperature after cold working on phase transformation characteristics,1992.0,Ni44.2Ti49.7Cu6.1 %,,,,,,6.1,,,,,44.2,,,,,,49.7,,,66.0,,28.0,,,,,
AF_MF_ALL,NiTiCu,K. Tsuji and K. Nomura,Journal of Materials Science,Effects of Ni-Ti-Cu alloy composition and heat treatment temperature after cold working on phase transformation characteristics,1992.0,Ni42.5Ti49.9Cu7.6 %,,,,,,7.6,,,,,42.5,,,,,,49.9,,,54.0,,29.0,,,,,
AF_MF_ALL,NiTiCu,B. Strnadel; S. Ohashi; H. Ohtsuka; T. Ishihara and S. Miyazaki,Materials Science and Engineering: A,Cyclic stress-strain characteristics of TiNi and TiNiCu shape memory alloys,1995.0,Ni40.0Ti50.0Cu10.0 %,,,,,,10.0,,,,,40.0,,,,,,50.0,,,67.0,,21.0,,,,,
AF_MF_ALL,NiTiCu,L. Omodei; G. Gomarasca and G. Airoldi,Journal de Physique IV,The effect of prestrain on stress assisted two way shape memory effect in a Ni45Ti50Cu5 alloy,2001.0,Ni45.0Ti50.0Cu5.0 %,,,,,,5.0,,,,,45.0,,,,,,50.0,,,59.0,,35.0,,,,,
AF_MF_ALL,NiTiCu,I. Yoshida; D. Monma; K. Iino; K. Otsuka; M. Asai and H. Tsuzuki,Journal of Alloys and Compounds,Damping properties of Ti50Ni50−xCux alloys utilizing martensitic transformation,2003.0,Ni42.0Ti50.0Cu8.0 %,,,,,,8.0,,,,,42.0,,,,,,50.0,,,54.0,,-4.0,,,,,
AF_MF_ALL,NiTiCu,T. Goryczka and P. Ochin,Materials Science and Engineering: A,Microstructure; texture and shape memory effect in Ni 25 Ti 50 Cu 25 ribbons and strips,2006.0,Ni25.0Ti50.0Cu25.0 %,,,,,,25.0,,,,,25.0,,,,,,50.0,,,41.0,,17.0,,,,,
AF_MF_ALL,NiTiCu,S. P. Belyaev; V. V. Istomin-Kastrovskiy; V. V. Koledov; D. S. Kuchin; N. N. Resnina; V. G. Shavrov; A. V. Shelyakov and S. E. Ivanov,Physics Procedia,The structure and functional properties of alloy rapidly quenched ribbons with different fractions of crystalline phase,2010.0,Ni25.0Ti50.0Cu25.0 %,,,,,,25.0,,,,,25.0,,,,,,50.0,,,54.0,,23.0,,,,,
AF_MF_ALL,NiTiCu,A. Nespoli and S. Besseghini,Journal of Thermal Analysis and Calorimetry,A complete thermo-mechanical study of a NiTiCu shape memory alloy wire,2010.0,Ni43.49Ti51.2Cu5.31 %,,,,,,5.31,,,,,43.49,,,,,,51.2,,,57.0,,33.0,,,,,
AF_MF_ALL,NiTiCu,A. Nespoli and S. Besseghini,Journal of Thermal Analysis and Calorimetry,A complete thermo-mechanical study of a NiTiCu shape memory alloy wire,2010.0,Ni43.49Ti51.2Cu5.31 %,,,,,,5.31,,,,,43.49,,,,,,51.2,,,57.0,,36.0,,,,,
AF_MF_ALL,NiTiCu,R. Zarnetta; M. Ehmann; A. Savan and A. Ludwig,Smart Materials and Structures,Identification of optimized Ti–Ni–Cu shape memory alloy compositions for high-frequency thin film microactuator applications,2010.0,Ni37.5Ti44.5Cu18.0 %,,,,,,18.0,,,,,37.5,,,,,,44.5,,,56.0,,14.0,,,,,
AF_MF_ALL,NiTiCu,R. Zarnetta; M. Ehmann; A. Savan and A. Ludwig,Smart Materials and Structures,Identification of optimized Ti–Ni–Cu shape memory alloy compositions for high-frequency thin film microactuator applications,2010.0,Ni37.5Ti44.0Cu18.5 %,,,,,,18.5,,,,,37.5,,,,,,44.0,,,56.0,,14.0,,,,,
AF_MF_ALL,NiTiCu,K. H. Chang; S. K. Wu and S. H. Chang,Thin Solid Films,Crystallization temperature and activation energy of as-spun Ti52.0Ni38.5Cu9.5 ribbon,2011.0,Ni38.5Ti52.0Cu9.5 %,,,,,,9.5,,,,,38.5,,,,,,52.0,,,57.0,,30.0,,,,,
AF_MF_ALL,NiTiCu,B. Ramachandran; R. Tang; P. Chang; Y. Kuo; C. Chien and S. Wu,Journal of Applied Physics,Cu-substitution effect on thermoelectric properties of the TiNi-based shape memory alloys,2013.0,Ni40.0Ti50.0Cu10.0 %,,,,,,10.0,,,,,40.0,,,,,,50.0,,,58.0,,31.0,,,,,
AF_MF_ALL,NiTiCu,A. Nespoli; E. Villa; F. Passaretti; F. Albertini; R. Cabassi; M. Pasquale; C. P. Sasso and M. Coïsson,Journal of Materials Engineering and Performance,Non-Conventional Techniques for the Study of Phase Transitions in NiTi-Based Alloys,2014.0,Ni41.0Ti50.0Cu9.0 %,,,,,,9.0,,,,,41.0,,,,,,50.0,,,56.0,,8.0,,,,,
AF_MF_ALL,NiTiCu,A. Fabregat-Sanjuan; F. Ferrando and S. De la Flor,Materials Today,NiTiCu Transverse to Axial Strain Ratio Analysis During Tension/Compression Tests,2015.0,Ni44.6Ti50.4Cu5.0 %,,,,,,5.0,,,,,44.6,,,,,,50.4,,,59.0,,33.0,,,,,
AF_MF_ALL,NiTiCu,Y. Furuya; M. Matsumoto; H. S. Kimura and T. Masumoto,Materials Science and Engineering: A,Thermoelastic phase transformation of Melt Spun Ti50Ni50−xCux (x = 0–20 at.%) ribbons,1991.0,Ni40.0Ti50.0Cu10.0 %,,,,,,10.0,,,,,40.0,,,,,,50.0,,,46.0,,37.0,,,,,
AF_MF_ALL,NiTiCu,G. C. Hur and T. H. Nam,Pacific Rim International Conference on Advanced Materials and Processing,Transformation behavior and shape memory characteristics of Ti-(50-X)Ni-XCu(X=0-5) alloys,1995.0,Ni45.0Ti50.0Cu5.0 %,,,,,,5.0,,,,,45.0,,,,,,50.0,,,48.0,,5.0,,,,,
AF_MF_ALL,NiTiCu,C. J. Araujo; M. Morin and G. Guénin,Materials Science and Engineering: A,Electro-thermomechanical behaviour of a Ti-45.0Ni-5.0Cu (at.%) alloy during shape memory cycling,1999.0,Ni45.0Ti50.0Cu5.0 %,,,,,,5.0,,,,,45.0,,,,,,50.0,,,65.0,,35.0,,,,,
AF_MF_ALL,NiTiCu,C. J. d. Araújo; C. H. Gonzalez; M. Morin and G. Guénin,Materials ReseVARh,Influence of the mechanical loading history on the stress assisted two way memory effect in a Ti-Ni-Cu alloy,2001.0,Ni45.0Ti50.0Cu5.0 %,,,,,,5.0,,,,,45.0,,,,,,50.0,,,65.0,,36.0,,,,,
AF_MF_ALL,NiTiCu,C. J. d. Araújo; C. H. Gonzalez; M. Morin and G. Guénin,Materials ReseVARh,Influence of the mechanical loading history on the stress assisted two way memory effect in a Ti-Ni-Cu alloy,2001.0,Ni45.0Ti50.0Cu5.0 %,,,,,,5.0,,,,,45.0,,,,,,50.0,,,67.0,,37.0,,,,,
AF_MF_ALL,NiTiCu,H. Du and Y. Fu,Surface and Coatings Technology,Deposition and characterization of Ti1−x(Ni;Cu)x shape memory alloy thin films,2004.0,Ni40.8Ti50.1Cu9.1 %,,,,,,9.1,,,,,40.8,,,,,,50.1,,,53.0,,24.0,,,,,
AF_MF_ALL,NiTiCu,R. Santamarta; E. Cesari; J. Pons and T. Goryczka,Metallurgical and Materials Transactions A,Shape memory properties of Ni-Ti based Melt Spun ribbons,2004.0,Ni25.0Ti50.0Cu25.0 %,,,,,,25.0,,,,,25.0,,,,,,50.0,,,50.0,,32.0,,,,,
AF_MF_ALL,NiTiCu,A. Ishida and M. Sato,Philosophical Magazine,Shape memory behaviour of annealed Ti48.5Ni(51.5− x )Cu x (x = 6.2–33.5) thin films,2008.0,Ni40.0Ti48.5Cu11.5 %,,,,,,11.5,,,,,40.0,,,,,,48.5,,,55.0,,20.0,,,,,
AF_MF_ALL,NiTiCu,A. Ishida; M. Sato and K. Ogawa,Materials Science and Engineering: A,Microstructure and shape memory behavior of annealed Ti–36.8at.% Ni–11.6at.% Cu thin film,2008.0,Ni36.8Ti51.6Cu11.6 %,,,,,,11.6,,,,,36.8,,,,,,51.6,,,58.0,,29.0,,,,,
AF_MF_ALL,NiTiCu,A. J. Muir Wood; S. Sanjabi; Y. Q. Fu; Z. H. Barber and T. W. Clyne,Surface and Coatings Technology,Nanoindentation of binary and ternary Ni–Ti-based shape memory alloy thin films,2008.0,Ni40.2Ti51.0Cu8.8 %,,,,,,8.8,,,,,40.2,,,,,,51.0,,,55.0,,30.0,,,,,
AF_MF_ALL,NiTiCu,A. Nespoli and S. Besseghini,Journal of Thermal Analysis and Calorimetry,A complete thermo-mechanical study of a NiTiCu shape memory alloy wire,2010.0,Ni43.49Ti51.2Cu5.31 %,,,,,,5.31,,,,,43.49,,,,,,51.2,,,57.0,,33.0,,,,,
AF_MF_ALL,NiTiCu,R. Zarnetta; M. Ehmann; A. Savan and A. Ludwig,Smart Materials and Structures,Identification of optimized Ti–Ni–Cu shape memory alloy compositions for high-frequency thin film microactuator applications,2010.0,Ni37.5Ti42.5Cu20.0 %,,,,,,20.0,,,,,37.5,,,,,,42.5,,,52.0,,8.0,,,,,
AF_MF_ALL,NiTiCu,T. Goryczka,Shape Memory Alloys-Processing; Characterization and Applications,Ni25Ti50Cu25 shape memory alloy produced by nonconventional techniques,2013.0,Ni25.0Ti50.0Cu25.0 %,,,,,,25.0,,,,,25.0,,,,,,50.0,,,46.0,,34.0,,,,,
AF_MF_ALL,NiTiCu,S.-H. Chang and S.-H. Hsiao,Journal of Alloys and Compounds,Inherent internal friction of Ti50Ni50−xCux shape memory alloys measured under isothermal conditions,2014.0,Ni45.0Ti50.0Cu5.0 %,,,,,,5.0,,,,,45.0,,,,,,50.0,,,65.0,,11.0,,,,,
AF_MF_ALL,NiTiCu,G. Pan; C. Balagna; L. Martino; J. Pan and S. Spriano,Journal of Alloys and Compounds,Microstructure and transformation temperatures in rapid solidified Ni–Ti alloys. Part II: The effect of copper addition,2014.0,Ni26.0Ti49.0Cu25.0 %,,,,,,25.0,,,,,26.0,,,,,,49.0,,,45.0,,18.0,,,,,
AF_MF_ALL,NiTiCu,T. H. Nam; T. Saburi; Y. Kawamura; K. Shimizu; rsquo and ichi,Materials Transactions,Shape Memory Characteristics Associated with the B2-B19 and B19-B19 Transformations in a Ti-40Ni-10Cu (at.%) Alloy,1990.0,Ni40.0Ti50.0Cu10.0 %,,,,,,10.0,,,,,40.0,,,,,,50.0,,,50.0,,38.0,,,,,
AF_MF_ALL,NiTiCu,T. H. Nam; T. Saburi; Y. Kawamura; K. Shimizu; rsquo and ichi,Materials Transactions,Shape Memory Characteristics Associated with the B2-B19 and B19-B19 Transformations in a Ti-40Ni-10Cu (at.%) Alloy,1990.0,Ni40.0Ti50.0Cu10.0 %,,,,,,10.0,,,,,40.0,,,,,,50.0,,,48.0,,35.0,,,,,
AF_MF_ALL,NiTiCu,T. H. Nam; T. Saburi and K. i. Shimizu,Materials Transactions,Cu-Content Dependence of Shape Memory Characteristics in Ti-Ni-Cu Alloys,1990.0,Ni40.0Ti50.0Cu10.0 %,,,,,,10.0,,,,,40.0,,,,,,50.0,,,51.0,,29.0,,,,,
AF_MF_ALL,NiTiCu,T. H. Nam; T. Saburi and K. i. Shimizu,Materials Transactions,Effect of thermo-mechanical treatment on shape memory characteristics in a Ti-40Ni-10Cu (at%) alloy,1991.0,Ni40.0Ti50.0Cu10.0 %,,,,,,10.0,,,,,40.0,,,,,,50.0,,,46.0,,28.0,,,,,
AF_MF_ALL,NiTiCu,T. H. Nam; T. Saburi and K. i. Shimizu,Materials Transactions,Effect of thermo-mechanical treatment on shape memory characteristics in a Ti-40Ni-10Cu (at%) alloy,1991.0,Ni40.0Ti50.0Cu10.0 %,,,,,,10.0,,,,,40.0,,,,,,50.0,,,53.0,,35.0,,,,,
AF_MF_ALL,NiTiCu,G. C. Hur and T. H. Nam,Pacific Rim International Conference on Advanced Materials and Processing,Transformation behavior and shape memory characteristics of Ti-(50-X)Ni-XCu(X=0-5) alloys,1995.0,Ni46.0Ti50.0Cu4.0 %,,,,,,4.0,,,,,46.0,,,,,,50.0,,,57.0,,31.0,,,,,
AF_MF_ALL,NiTiCu,S. M. Tan; S. Miyazaki; T. Ueki and H. Horikawa,Materials Science and Engineering: A,Ti-content and annealing temperature dependence of transformation behavior of TiXNi92-XCu8 shape memory alloys,1997.0,Ni42.0Ti50.0Cu8.0 %,,,,,,8.0,,,,,42.0,,,,,,50.0,,,49.0,,30.0,,,,,
AF_MF_ALL,NiTiCu,S. M. Tan; S. Miyazaki; T. Ueki and H. Horikawa,Materials Science and Engineering: A,Ti-content and annealing temperature dependence of transformation behavior of TiXNi92-XCu8 shape memory alloys,1997.0,Ni42.0Ti50.0Cu8.0 %,,,,,,8.0,,,,,42.0,,,,,,50.0,,,53.0,,22.0,,,,,
AF_MF_ALL,NiTiCu,S. M. Tan; V. H. No and S. Miyazaki,Acta Materialia,Ti-content and annealing temperature dependence of deformation characteristics of TiXNi(92−X)Cu8 shape memory alloys,1998.0,Ni43.0Ti49.0Cu8.0 %,,,,,,8.0,,,,,43.0,,,,,,49.0,,,61.0,,31.0,,,,,
AF_MF_ALL,NiTiCu,S. M. Tan; V. H. No and S. Miyazaki,Acta Materialia,Ti-content and annealing temperature dependence of deformation characteristics of TiXNi(92−X)Cu8 shape memory alloys,1998.0,Ni42.0Ti50.0Cu8.0 %,,,,,,8.0,,,,,42.0,,,,,,50.0,,,61.0,,34.0,,,,,
AF_MF_ALL,NiTiCu,C. J. Araujo; M. Morin and G. Guénin,Materials Science and Engineering: A,Electro-thermomechanical behaviour of a Ti-45.0Ni-5.0Cu (at.%) alloy during shape memory cycling,1999.0,Ni45.0Ti50.0Cu5.0 %,,,,,,5.0,,,,,45.0,,,,,,50.0,,,59.0,,31.0,,,,,
AF_MF_ALL,NiTiCu,C. Araujo; M. Morin and G. Guénin,Journal de Physique IV,Martensitic transformation in Ti-Ni-Cu shape memory wires broken by thermal cycling under constant load,2001.0,Ni45.0Ti50.0Cu5.0 %,,,,,,5.0,,,,,45.0,,,,,,50.0,,,58.0,,32.0,,,,,
AF_MF_ALL,NiTiCu,C. Araujo; M. Morin and G. Guénin,Journal de Physique IV,Martensitic transformation in Ti-Ni-Cu shape memory wires broken by thermal cycling under constant load,2001.0,Ni45.0Ti50.0Cu5.0 %,,,,,,5.0,,,,,45.0,,,,,,50.0,,,59.0,,30.0,,,,,
AF_MF_ALL,NiTiCu,J. Morgiel; E. Cesari; J. Pons; A. Pasko and J. Dutkiewicz,Journal of Materials Science,Microstructure and martensite transformation in aged Ti-25Ni-25Cu shape memory melt spun ribbons,2002.0,Ni25.0Ti50.0Cu25.0 %,,,,,,25.0,,,,,25.0,,,,,,50.0,,,47.0,,18.0,,,,,
AF_MF_ALL,NiTiCu,T. Kotil; H. Sehitoglu; H. J. Maier and Y. I. Chumlyakov,Materials Science and Engineering: A,Transformation and detwinning induced electrical resistance variations in NiTiCu,2003.0,Ni40.0Ti50.0Cu10.0 %,,,,,,10.0,,,,,40.0,,,,,,50.0,,,54.0,,29.0,,,,,
AF_MF_ALL,NiTiCu,E. López Cuéllar; G. Guénin and M. Morin,Materials Science and Engineering: A,Study of the stress-assisted two-way memory effect of a Ti–Ni–Cu alloy using resistivity and thermoelectric power techniques,2003.0,Ni45.0Ti50.0Cu5.0 %,,,,,,5.0,,,,,45.0,,,,,,50.0,,,57.0,,28.0,,,,,
AF_MF_ALL,NiTiCu,A. Ishida and M. Sato,Philosophical Magazine,Shape memory behaviour of annealed Ti48.5Ni(51.5− x )Cu x (x = 6.2–33.5) thin films,2008.0,Ni35.9Ti48.6Cu15.5 %,,,,,,15.5,,,,,35.9,,,,,,48.6,,,61.0,,26.0,,,,,
AF_MF_ALL,NiTiCu,S. P. Belyaev; V. V. Istomin-Kastrovskiy; V. V. Koledov; D. S. Kuchin; N. N. Resnina; V. G. Shavrov; A. V. Shelyakov and S. E. Ivanov,Physics Procedia,The structure and functional properties of alloy rapidly quenched ribbons with different fractions of crystalline phase,2010.0,Ni25.0Ti50.0Cu25.0 %,,,,,,25.0,,,,,25.0,,,,,,50.0,,,49.0,,29.0,,,,,
AF_MF_ALL,NiTiCu,K.-N. Lin and S.-K. Wu,Intermetallics,Multi-stage transformation in annealed Ni-rich Ti49Ni41Cu10 shape memory alloy,2010.0,Ni41.0Ti49.0Cu10.0 %,,,,,,10.0,,,,,41.0,,,,,,49.0,,,57.0,,13.0,,,,,
AF_MF_ALL,NiTiCu,R. Zarnetta; M. Ehmann; A. Savan and A. Ludwig,Smart Materials and Structures,Identification of optimized Ti–Ni–Cu shape memory alloy compositions for high-frequency thin film microactuator applications,2010.0,Ni37.5Ti45.0Cu17.5 %,,,,,,17.5,,,,,37.5,,,,,,45.0,,,53.0,,13.0,,,,,
AF_MF_ALL,NiTiCu,A. Fabregat-Sanjuan; F. Ferrando; C. Urbina and S. De la Flor,Materials Science Forum,TiNiCu Martensitic Transformation Characterization at Low Stress Levels Through Thermomechanical Cycling,2013.0,Ni44.6Ti50.4Cu5.0 %,,,,,,5.0,,,,,44.6,,,,,,50.4,,,59.0,,33.0,,,,,
AF_MF_ALL,NiTiCu,A. Fabregat-Sanjuan; F. Ferrando; C. Urbina and S. De la Flor,Materials Science Forum,TiNiCu Martensitic Transformation Characterization at Low Stress Levels Through Thermomechanical Cycling,2013.0,Ni44.6Ti50.4Cu5.0 %,,,,,,5.0,,,,,44.6,,,,,,50.4,,,61.0,,34.0,,,,,
AF_MF_ALL,NiTiCu,B. Ramachandran; R. Tang; P. Chang; Y. Kuo; C. Chien and S. Wu,Journal of Applied Physics,Cu-substitution effect on thermoelectric properties of the TiNi-based shape memory alloys,2013.0,Ni42.5Ti50.0Cu7.5 %,,,,,,7.5,,,,,42.5,,,,,,50.0,,,52.0,,-62.0,,,,,
AF_MF_ALL,NiTiCu,A. Shelyakov; N. Sitnikov; S. Saakyan; A. Menushenkov; R. Rizakhanov and A. Korneev,Materials Science Forum,Study of two-way shape memory behavior of amorphous-crystalline TiNiCu Melt Spun ribbons,2013.0,Ni25.0Ti50.0Cu25.0 %,,,,,,25.0,,,,,25.0,,,,,,50.0,,,44.0,,32.0,,,,,
AF_MF_ALL,NiTiCu,S. Belyaev; N. Resnina; A. Irzhak; V. Istomin-Kastrovsky; V. Koledov; D. Kuchin; V. Shavrov; P. Ari-Gur; A. Shelyakov and N. Y. Tabachkova,Journal of Alloys and Compounds,Amorphous–crystalline Ti 2 NiCu alloy rapidly quenched ribbons annealed by DSC and electric pulses,2014.0,Ni25.0Ti50.0Cu25.0 %,,,,,,25.0,,,,,25.0,,,,,,50.0,,,56.0,,15.0,,,,,
AF_MF_ALL,NiTiCu,S.-H. Chang and S.-H. Hsiao,Journal of Alloys and Compounds,Inherent internal friction of Ti50Ni50−xCux shape memory alloys measured under isothermal conditions,2014.0,Ni40.0Ti50.0Cu10.0 %,,,,,,10.0,,,,,40.0,,,,,,50.0,,,56.0,,20.0,,,,,
AF_MF_ALL,NiTiCu,A. Fabregat-Sanjuan; F. Ferrando and S. De la Flor,Journal of Materials Engineering and Performance,NiTiCu Shape Memory Alloy Characterization Through Microhardness Tests,2014.0,Ni44.6Ti50.4Cu5.0 %,,,,,,5.0,,,,,44.6,,,,,,50.4,,,59.0,,33.0,,,,,
AF_MF_ALL,NiTiCu,A. Fabregat-Sanjuan; F. Ferrando and S. De la Flor,Journal of Materials Engineering and Performance,NiTiCu Shape Memory Alloy Characterization Through Microhardness Tests,2014.0,Ni44.6Ti50.4Cu5.0 %,,,,,,5.0,,,,,44.6,,,,,,50.4,,,61.0,,34.0,,,,,
AF_MF_ALL,NiTiCu,A. Fabregat-Sanjuan; F. Ferrando and S. De la Flor,Materials Today,Influence of Heat Treatment on Internal Friction Spectrum in NiTiCu Shape Memory Alloy,2015.0,Ni44.6Ti50.4Cu5.0 %,,,,,,5.0,,,,,44.6,,,,,,50.4,,,62.0,,28.0,,,,,
AF_MF_ALL,NiTiCu,Y. Furuya; M. Matsumoto; H. S. Kimura and T. Masumoto,Materials Science and Engineering: A,Thermoelastic phase transformation of Melt Spun Ti50Ni50−xCux (x = 0–20 at.%) ribbons,1991.0,Ni40.0Ti50.0Cu10.0 %,,,,,,10.0,,,,,40.0,,,,,,50.0,,,47.0,,36.0,,,,,
AF_MF_ALL,NiTiCu,T. Fukuda; T. Kakeshita; M. Kitayama and T. Saburi,Journal de Physique IV,Effect of aging on martensitic transformation in a shape memory Ti-40.5 Ni-10Cu alloy,1995.0,Ni40.5Ti49.5Cu10.0 %,,,,,,10.0,,,,,40.5,,,,,,49.5,,,56.0,,18.0,,,,,
AF_MF_ALL,NiTiCu,T. Fukuda; T. Kakeshita; M. Kitayama and T. Saburi,Journal de Physique IV,Effect of aging on martensitic transformation in a shape memory Ti-40.5 Ni-10Cu alloy,1995.0,Ni40.5Ti49.5Cu10.0 %,,,,,,10.0,,,,,40.5,,,,,,49.5,,,55.0,,18.0,,,,,
AF_MF_ALL,NiTiCu,B. Strnadel; S. Ohashi; H. Ohtsuka; T. Ishihara and S. Miyazaki,Materials Science and Engineering: A,Cyclic stress-strain characteristics of TiNi and TiNiCu shape memory alloys,1995.0,Ni41.5Ti48.5Cu10.0 %,,,,,,10.0,,,,,41.5,,,,,,48.5,,,60.0,,14.0,,,,,
AF_MF_ALL,NiTiCu,C. J. d. Araújo; C. H. Gonzalez; M. Morin and G. Guénin,Materials ReseVARh,Influence of the mechanical loading history on the stress assisted two way memory effect in a Ti-Ni-Cu alloy,2001.0,Ni45.0Ti50.0Cu5.0 %,,,,,,5.0,,,,,45.0,,,,,,50.0,,,64.0,,33.0,,,,,
AF_MF_ALL,NiTiCu,J. Morgiel; E. Cesari; J. Pons; A. Pasko and J. Dutkiewicz,Journal of Materials Science,Microstructure and martensite transformation in aged Ti-25Ni-25Cu shape memory melt spun ribbons,2002.0,Ni25.0Ti50.0Cu25.0 %,,,,,,25.0,,,,,25.0,,,,,,50.0,,,47.0,,16.0,,,,,
AF_MF_ALL,NiTiCu,S. Colombo; C. Cannizzo; F. Gariboldi and G. Airoldi,Journal of Alloys and Compounds,Electrical resistance and deformation during the stress-assisted two-way memory effect in Ni45Ti50Cu5 alloy,2006.0,Ni45.0Ti50.0Cu5.0 %,,,,,,5.0,,,,,45.0,,,,,,50.0,,,57.0,,29.0,,,,,
AF_MF_ALL,NiTiCu,T. Goryczka and P. Ochin,Materials Science and Engineering: A,Microstructure; texture and shape memory effect in Ni 25 Ti 50 Cu 25 ribbons and strips,2006.0,Ni25.0Ti50.0Cu25.0 %,,,,,,25.0,,,,,25.0,,,,,,50.0,,,42.0,,15.0,,,,,
AF_MF_ALL,NiTiCu,T. Goryczka and P. Ochin,Materials Science and Engineering: A,Microstructure; texture and shape memory effect in Ni 25 Ti 50 Cu 25 ribbons and strips,2006.0,Ni25.0Ti50.0Cu25.0 %,,,,,,25.0,,,,,25.0,,,,,,50.0,,,46.0,,16.0,,,,,
AF_MF_ALL,NiTiCu,T. Sugawara; K.-i. Hirota; M. Watanabe; T. Mineta; E. Makino; S. Toh and T. Shibata,Sensors and Actuators A: Physical,Shape memory thin film actuator for holding a fine blood vessel,2006.0,Ni42.9Ti50.14Cu6.96 %,,,,,,6.96,,,,,42.9,,,,,,50.14,,,45.0,,27.0,,,,,
AF_MF_ALL,NiTiCu,A. Ishida and M. Sato,Philosophical Magazine,Shape memory behaviour of annealed Ti48.5Ni(51.5− x )Cu x (x = 6.2–33.5) thin films,2008.0,Ni35.9Ti48.6Cu15.5 %,,,,,,15.5,,,,,35.9,,,,,,48.6,,,58.0,,23.0,,,,,
AF_MF_ALL,NiTiCu,A. Ishida and M. Sato,Philosophical Magazine,Shape memory behaviour of annealed Ti48.5Ni(51.5− x )Cu x (x = 6.2–33.5) thin films,2008.0,Ni35.9Ti48.6Cu15.5 %,,,,,,15.5,,,,,35.9,,,,,,48.6,,,56.0,,20.0,,,,,
AF_MF_ALL,NiTiCu,Y. Tong and Y. Liu,Journal of Alloys and Compounds,Crystallization behavior of a Ti50Ni25Cu25 Melt Spun ribbon,2008.0,Ni25.0Ti50.0Cu25.0 %,,,,,,25.0,,,,,25.0,,,,,,50.0,,,45.0,,28.0,,,,,
AF_MF_ALL,NiTiCu,S. P. Belyaev; V. V. Istomin-Kastrovskiy; V. V. Koledov; D. S. Kuchin; N. N. Resnina; V. G. Shavrov; A. V. Shelyakov and S. E. Ivanov,Physics Procedia,The structure and functional properties of alloy rapidly quenched ribbons with different fractions of crystalline phase,2010.0,Ni25.0Ti50.0Cu25.0 %,,,,,,25.0,,,,,25.0,,,,,,50.0,,,49.0,,37.0,,,,,
AF_MF_ALL,NiTiCu,A. Nespoli and S. Besseghini,Journal of Thermal Analysis and Calorimetry,A complete thermo-mechanical study of a NiTiCu shape memory alloy wire,2010.0,Ni43.49Ti51.2Cu5.31 %,,,,,,5.31,,,,,43.49,,,,,,51.2,,,55.0,,32.0,,,,,
AF_MF_ALL,NiTiCu,A. Fabregat-Sanjuan; F. Ferrando; C. Urbina and S. De la Flor,Materials Science Forum,TiNiCu Martensitic Transformation Characterization at Low Stress Levels Through Thermomechanical Cycling,2013.0,Ni44.6Ti50.4Cu5.0 %,,,,,,5.0,,,,,44.6,,,,,,50.4,,,58.0,,33.0,,,,,
AF_MF_ALL,NiTiCu,A. Fabregat-Sanjuan; F. Ferrando and S. De la Flor,Journal of Materials Engineering and Performance,NiTiCu Shape Memory Alloy Characterization Through Microhardness Tests,2014.0,Ni44.6Ti50.4Cu5.0 %,,,,,,5.0,,,,,44.6,,,,,,50.4,,,58.0,,33.0,,,,,
AF_MF_ALL,NiTiCu,A. Fabregat-Sanjuan; F. Ferrando and S. De la Flor,Materials Today,Influence of Heat Treatment on Internal Friction Spectrum in NiTiCu Shape Memory Alloy,2015.0,Ni44.6Ti50.4Cu5.0 %,,,,,,5.0,,,,,44.6,,,,,,50.4,,,61.0,,25.0,,,,,
AF_MF_ALL,NiTiCu,T. H. Nam; T. Saburi; Y. Kawamura; K. Shimizu; rsquo and ichi,Materials Transactions,Shape Memory Characteristics Associated with the B2-B19 and B19-B19 Transformations in a Ti-40Ni-10Cu (at.%) Alloy,1990.0,Ni40.0Ti50.0Cu10.0 %,,,,,,10.0,,,,,40.0,,,,,,50.0,,,46.0,,31.0,,,,,
AF_MF_ALL,NiTiCu,L. Rong; D. A. Miller and D. C. Lagoudas,Metallurgical and Materials Transactions,Transformation behavior in a thermomechanically cycled TiNiCu alloy,2000.0,Ni40.0Ti50.0Cu10.0 %,,,,,,10.0,,,,,40.0,,,,,,50.0,,,60.0,,-75.0,,,,,
AF_MF_ALL,NiTiCu,S. Besseghini; T. Ranucci and G. Airoldi,Journal de Physique IV,Anomalies in the pseudoelastic effect of a Ni45Ti50Cu5 shape memory alloy,2001.0,Ni45.0Ti50.0Cu5.0 %,,,,,,5.0,,,,,45.0,,,,,,50.0,,,60.0,,23.0,,,,,
AF_MF_ALL,NiTiCu,A. Ishida and M. Sato,Philosophical Magazine,Shape memory behaviour of annealed Ti48.5Ni(51.5− x )Cu x (x = 6.2–33.5) thin films,2008.0,Ni44.9Ti48.9Cu6.2 %,,,,,,6.2,,,,,44.9,,,,,,48.9,,,59.0,,-8.0,,,,,
AF_MF_ALL,NiTiCu,Y.-w. Kim and E. Choi,Materials ReseVARh Bulletin,Effect of Cu addition on the martensitic transformation of powder metallurgy processed Ti–Ni alloys,2014.0,Ni30.0Ti50.0Cu20.0 %,,,,,,20.0,,,,,30.0,,,,,,50.0,,,44.0,,26.0,,,,,
AF_MF_ALL,NiTiCu,M. Ghadimi; M. Vanda and M. Ali Sourani,Materials Letters,Nanocrystalline Ti–Ni–Cu shape memory alloys: Metallurgical; mechanical and thermal properties,2015.0,Ni38.0Ti50.0Cu12.0 %,,,,,,12.0,,,,,38.0,,,,,,50.0,,,45.0,,13.0,,,,,
AF_MF_ALL,NiTiCu,O. Mercier; E. Torok and B. Tirbonod,International Conference on Martensitic Transformations,Internal friction peaks associated with the martensitic phase transformation of NiTi and NiTiCu alloys,1979.0,Ni40.6Ti51.0Cu8.4 %,,,,,,8.4,,,,,40.6,,,,,,51.0,,,55.0,,13.0,,,,,
AF_MF_ALL,NiTiCu,T. H. Nam; T. Saburi and K. i. Shimizu,Materials Transactions,Cu-Content Dependence of Shape Memory Characteristics in Ti-Ni-Cu Alloys,1990.0,Ni45.0Ti50.0Cu5.0 %,,,,,,5.0,,,,,45.0,,,,,,50.0,,,58.0,,21.0,,,,,
AF_MF_ALL,NiTiCu,G. C. Hur and T. H. Nam,Pacific Rim International Conference on Advanced Materials and Processing,Transformation behavior and shape memory characteristics of Ti-(50-X)Ni-XCu(X=0-5) alloys,1995.0,Ni49.0Ti50.0Cu1.0 %,,,,,,1.0,,,,,49.0,,,,,,50.0,,,68.0,,18.0,,,,,
AF_MF_ALL,NiTiCu,G. C. Hur and T. H. Nam,Pacific Rim International Conference on Advanced Materials and Processing,Transformation behavior and shape memory characteristics of Ti-(50-X)Ni-XCu(X=0-5) alloys,1995.0,Ni46.0Ti50.0Cu4.0 %,,,,,,4.0,,,,,46.0,,,,,,50.0,,,65.0,,34.0,,,,,
AF_MF_ALL,NiTiCu,C. Araujo; M. Morin and G. Guénin,Journal de Physique IV,Fatigue behavior of Ti-Ni-Cu thin wires SME,1997.0,Ni45.0Ti50.0Cu5.0 %,,,,,,5.0,,,,,45.0,,,,,,50.0,,,53.0,,27.0,,,,,
AF_MF_ALL,NiTiCu,R. Santamarta; J. Pons and E. Cesari,Journal de Physique IV,Thermo-mechanical behaviour of a Ni-Ti-Cu melt spun alloy,2001.0,Ni25.0Ti50.0Cu25.0 %,,,,,,25.0,,,,,25.0,,,,,,50.0,,,50.0,,22.0,,,,,
AF_MF_ALL,NiTiCu,A. Ishida and M. Sato,Philosophical Magazine,Shape memory behaviour of annealed Ti48.5Ni(51.5− x )Cu x (x = 6.2–33.5) thin films,2008.0,Ni35.9Ti48.6Cu15.5 %,,,,,,15.5,,,,,35.9,,,,,,48.6,,,58.0,,15.0,,,,,
AF_MF_ALL,NiTiCu,Z. Y. Gao; M. Sato and A. Ishida,Journal of Alloys and Compounds,Formation of B19′ martensite in annealed Ti44.6Ni40.1Cu15.3 thin films and their shape recovery characteristic,2010.0,Ni40.1Ti44.6Cu15.3 %,,,,,,15.3,,,,,40.1,,,,,,44.6,,,53.0,,20.0,,,,,
AF_MF_ALL,NiTiCu,A. Nespoli and S. Besseghini,Journal of Thermal Analysis and Calorimetry,A complete thermo-mechanical study of a NiTiCu shape memory alloy wire,2010.0,Ni43.49Ti51.2Cu5.31 %,,,,,,5.31,,,,,43.49,,,,,,51.2,,,53.0,,31.0,,,,,
AF_MF_ALL,NiTiCu,A. Nespoli and S. Besseghini,Journal of Thermal Analysis and Calorimetry,A complete thermo-mechanical study of a NiTiCu shape memory alloy wire,2010.0,Ni43.49Ti51.2Cu5.31 %,,,,,,5.31,,,,,43.49,,,,,,51.2,,,59.0,,26.0,,,,,
AF_MF_ALL,NiTiCu,H.-j. Jiang; C.-b. Ke; S.-s. Cao; X. Ma and X.-p. Zhang,Transactions of Nonferrous Metals Society of China,Phase transformation and damping behavior of lightweight porous TiNiCu alloys fabricated by powder metallurgy process,2013.0,Ni30.0Ti50.0Cu20.0 %,,,,,,20.0,,,,,30.0,,,,,,50.0,,,39.0,,8.0,,,,,
AF_MF_ALL,NiTiCu,Y.-w. Kim; K.-c. Choi; Y.-s. Chung; E. Choi and T.-h. Nam,Journal of Alloys and Compounds,Microstructure and martensitic transformation characteristics of gas-atomized Ti–Ni–Cu powders,2013.0,Ni30.0Ti50.0Cu20.0 %,,,,,,20.0,,,,,30.0,,,,,,50.0,,,42.0,,21.0,,,,,
AF_MF_ALL,NiTiCu,T. Fukuda; T. Kakeshita; M. Kitayama and T. Saburi,Journal de Physique IV,Effect of aging on martensitic transformation in a shape memory Ti-40.5 Ni-10Cu alloy,1995.0,Ni40.5Ti49.5Cu10.0 %,,,,,,10.0,,,,,40.5,,,,,,49.5,,,51.0,,-57.0,,,,,
AF_MF_ALL,NiTiCu,J. Morgiel; E. Cesari; J. Pons; A. Pasko and J. Dutkiewicz,Journal of Materials Science,Microstructure and martensite transformation in aged Ti-25Ni-25Cu shape memory melt spun ribbons,2002.0,Ni25.0Ti50.0Cu25.0 %,,,,,,25.0,,,,,25.0,,,,,,50.0,,,45.0,,16.0,,,,,
AF_MF_ALL,NiTiCu,Y. Fu and H. Du,Materials Science and Engineering: A,RF magnetron sputtered TiNiCu shape memory alloy thin film,2003.0,Ni45.3Ti49.5Cu5.2 %,,,,,,5.2,,,,,45.3,,,,,,49.5,,,43.0,,22.0,,,,,
AF_MF_ALL,NiTiCu,S. Colombo; C. Cannizzo; F. Gariboldi and G. Airoldi,Journal of Alloys and Compounds,Electrical resistance and deformation during the stress-assisted two-way memory effect in Ni45Ti50Cu5 alloy,2006.0,Ni45.0Ti50.0Cu5.0 %,,,,,,5.0,,,,,45.0,,,,,,50.0,,,55.0,,27.0,,,,,
AF_MF_ALL,NiTiCu,S. P. Belyaev; V. V. Istomin-Kastrovskiy; V. V. Koledov; D. S. Kuchin; N. N. Resnina; V. G. Shavrov; A. V. Shelyakov and S. E. Ivanov,Physics Procedia,The structure and functional properties of alloy rapidly quenched ribbons with different fractions of crystalline phase,2010.0,Ni25.0Ti50.0Cu25.0 %,,,,,,25.0,,,,,25.0,,,,,,50.0,,,42.0,,26.0,,,,,
AF_MF_ALL,NiTiCu,K. H. Chang; S. K. Wu and S. H. Chang,Thin Solid Films,Crystallization temperature and activation energy of as-spun Ti52.0Ni38.5Cu9.5 ribbon,2011.0,Ni38.5Ti52.0Cu9.5 %,,,,,,9.5,,,,,38.5,,,,,,52.0,,,51.0,,18.0,,,,,
AF_MF_ALL,NiTiCu,A. Nespoli; E. Villa and S. Besseghini,Journal of Alloys and Compounds,Characterization of the martensitic transformation in Ni50−xTi50Cux alloys through pure thermal measurements,2011.0,Ni41.0Ti50.0Cu9.0 %,,,,,,9.0,,,,,41.0,,,,,,50.0,,,46.0,,14.0,,,,,
AF_MF_ALL,NiTiCu,A. Fabregat-Sanjuan; F. Ferrando; C. Urbina and S. De la Flor,Materials Science Forum,TiNiCu Martensitic Transformation Characterization at Low Stress Levels Through Thermomechanical Cycling,2013.0,Ni44.6Ti50.4Cu5.0 %,,,,,,5.0,,,,,44.6,,,,,,50.4,,,58.0,,30.0,,,,,
AF_MF_ALL,NiTiCu,D. E. Soto-Parra; H. Flores-Zúñiga; E. L. Cuéllar; R. A. Ochoa-Gamboa and D. Ríos-Jara,Materials ReseVARh,Recrystallization of a Ti-45Ni-5Cu cold-worked shape memory alloy characterized by thermoelectric power and electrical properties,2014.0,Ni45.0Ti50.0Cu5.0 %,,,,,,5.0,,,,,45.0,,,,,,50.0,,,61.0,,21.0,,,,,
AF_MF_ALL,NiTiCu,G. C. Hur and T. H. Nam,Pacific Rim International Conference on Advanced Materials and Processing,Transformation behavior and shape memory characteristics of Ti-(50-X)Ni-XCu(X=0-5) alloys,1995.0,Ni48.0Ti50.0Cu2.0 %,,,,,,2.0,,,,,48.0,,,,,,50.0,,,52.0,,30.0,,,,,
AF_MF_ALL,NiTiCu,S. M. Tan; S. Miyazaki; T. Ueki and H. Horikawa,Materials Science and Engineering: A,Ti-content and annealing temperature dependence of transformation behavior of TiXNi92-XCu8 shape memory alloys,1997.0,Ni42.4Ti49.6Cu8.0 %,,,,,,8.0,,,,,42.4,,,,,,49.6,,,50.0,,18.0,,,,,
AF_MF_ALL,NiTiCu,T. Nam; I. Ahn; S. Hur and S. Kang,Advances in Powder Metallurgy and Particulate Materials,Martensitic Transformation Behaviors of Ti-Ni-Cu Shape Memory Alloy Powders Fabricated by Ball Milling Method,1999.0,Ni30.0Ti60.0Cu10.0 %,,,,,,10.0,,,,,30.0,,,,,,60.0,,,46.0,,4.0,,,,,
AF_MF_ALL,NiTiCu,T. Ranucci; S. Besseghini and G. Airoldi,Materials Science Forum,The pseudoelasticity of a Ni45Ti50Cu5 alloy,2000.0,Ni45.0Ti50.0Cu5.0 %,,,,,,5.0,,,,,45.0,,,,,,50.0,,,58.0,,19.0,,,,,
AF_MF_ALL,NiTiCu,T. Ranucci; S. Besseghini and G. Airoldi,Materials Science Forum,The pseudoelasticity of a Ni45Ti50Cu5 alloy,2000.0,Ni45.0Ti50.0Cu5.0 %,,,,,,5.0,,,,,45.0,,,,,,50.0,,,59.0,,19.0,,,,,
AF_MF_ALL,NiTiCu,T. Ranucci; S. Besseghini and G. Airoldi,Materials Science Forum,The pseudoelasticity of a Ni45Ti50Cu5 alloy,2000.0,Ni45.0Ti50.0Cu5.0 %,,,,,,5.0,,,,,45.0,,,,,,50.0,,,61.0,,19.0,,,,,
AF_MF_ALL,NiTiCu,H. Du and Y. Fu,Surface and Coatings Technology,Deposition and characterization of Ti1−x(Ni;Cu)x shape memory alloy thin films,2004.0,Ni35.0Ti50.2Cu14.8 %,,,,,,14.8,,,,,35.0,,,,,,50.2,,,53.0,,26.0,,,,,
AF_MF_ALL,NiTiCu,R. Santamarta; E. Cesari; J. Pons and T. Goryczka,Metallurgical and Materials Transactions A,Shape memory properties of Ni-Ti based Melt Spun ribbons,2004.0,Ni25.0Ti50.0Cu25.0 %,,,,,,25.0,,,,,25.0,,,,,,50.0,,,44.0,,27.0,,,,,
AF_MF_ALL,NiTiCu,S. Colombo; C. Cannizzo; F. Gariboldi and G. Airoldi,Journal of Alloys and Compounds,Electrical resistance and deformation during the stress-assisted two-way memory effect in Ni45Ti50Cu5 alloy,2006.0,Ni45.0Ti50.0Cu5.0 %,,,,,,5.0,,,,,45.0,,,,,,50.0,,,53.0,,25.0,,,,,
AF_MF_ALL,NiTiCu,Y.-W. Kim; S.-H. Lee and T.-H. Nam,Physica Scripta,Microstructure modifications of Ti–Ni–Cu shape memory alloy strips fabricated by VAR melt overflow process,2007.0,Ni40.0Ti50.0Cu10.0 %,,,,,,10.0,,,,,40.0,,,,,,50.0,,,44.0,,21.0,,,,,
