Repository: AyushChauhan9389/Shape-Memory-Alloy-Dataset

File: Combined_SMA_Dataset.csv (part 8 of 113)
Source_Directory,Alloy_Type,Authors,Source,Title,Year,composition,Ag (at.%),Al (at.%),Au (at.%),Cd (at.%),Co (at.%),Cu (at.%),Fe (at.%),Hf (at.%),Mn (at.%),Nb (at.%),Ni (at.%),Pd (at.%),Pt (at.%),Ru (at.%),Si (at.%),Ta (at.%),Ti (at.%),Zn (at.%),Zr (at.%),Austenite Finish Temperature - AF - (°C),Austenite Start Temperature - AS - (°C),Martensite Finish Temperature - MF - (°C),Martensite Start Temperature - MS - (°C),Cooling Rate (°C/min),Heating Rate (°C/min),Calculated Density (g/cm^3),Thermal transformation span (TSPAN) - (AF-MF) - (°C)
AF_MF_ALL,NiTiCu,A. Ishida and M. Sato,Philosophical Magazine,Shape memory behaviour of annealed Ti48.5Ni(51.5− x )Cu x (x = 6.2–33.5) thin films,2008.0,Ni44.9Ti48.9Cu6.2 %,,,,,,6.2,,,,,44.9,,,,,,48.9,,,70.0,,-16.0,,,,,
AF_MF_ALL,NiTiCu,R. Zarnetta; M. Ehmann; A. Savan and A. Ludwig,Smart Materials and Structures,Identification of optimized Ti–Ni–Cu shape memory alloy compositions for high-frequency thin film microactuator applications,2010.0,Ni37.5Ti45.5Cu17.0 %,,,,,,17.0,,,,,37.5,,,,,,45.5,,,51.0,,11.0,,,,,
AF_MF_ALL,NiTiCu,T. Mineta; T. Deguchi; E. Makino; T. Kawashima and T. Shibata,Sensors and Actuators A: Physical,Fabrication of cylindrical micro actuator by etching of TiNiCu shape memory alloy tube,2011.0,Ni44.0Ti50.0Cu6.0 %,,,,,,6.0,,,,,44.0,,,,,,50.0,,,51.0,,24.0,,,,,
AF_MF_ALL,NiTiCu,R. Zarnetta; P. J. S. Buenconsejo; A. Savan; S. Thienhaus and A. Ludwig,Intermetallics,High-throughput study of martensitic transformations in the complete Ti–Ni–Cu system,2012.0,Ni52.8Ti44.0Cu3.2 %,,,,,,3.2,,,,,52.8,,,,,,44.0,,,36.0,,31.0,,,,,
AF_MF_ALL,NiTiCu,A. Fabregat-Sanjuan; F. Ferrando; C. Urbina and S. De la Flor,Materials Science Forum,TiNiCu Martensitic Transformation Characterization at Low Stress Levels Through Thermomechanical Cycling,2013.0,Ni44.6Ti50.4Cu5.0 %,,,,,,5.0,,,,,44.6,,,,,,50.4,,,36.0,,29.0,,,,,
AF_MF_ALL,NiTiCu,A. Fabregat-Sanjuan; F. Ferrando; C. Urbina and S. De la Flor,Materials Science Forum,TiNiCu Martensitic Transformation Characterization at Low Stress Levels Through Thermomechanical Cycling,2013.0,Ni44.6Ti50.4Cu5.0 %,,,,,,5.0,,,,,44.6,,,,,,50.4,,,57.0,,30.0,,,,,
AF_MF_ALL,NiTiCu,D. E. Soto-Parra; H. Flores-Zúñiga; E. L. Cuéllar; R. A. Ochoa-Gamboa and D. Ríos-Jara,Materials ReseVARh,Recrystallization of a Ti-45Ni-5Cu cold-worked shape memory alloy characterized by thermoelectric power and electrical properties,2014.0,Ni45.0Ti50.0Cu5.0 %,,,,,,5.0,,,,,45.0,,,,,,50.0,,,57.0,,21.0,,,,,
AF_MF_ALL,NiTiCu,A. Nespoli; E. Villa and F. Passaretti,Journal of Alloys and Compounds,Effect of Yttrium on microstructure; thermal properties and damping capacity of Ni41Ti50Cu9 alloy,2015.0,Ni41.0Ti50.0Cu9.0 %,,,,,,9.0,,,,,41.0,,,,,,50.0,,,45.0,,5.0,,,,,
AF_MF_ALL,NiTiCu,S. M. Tan; S. Miyazaki; T. Ueki and H. Horikawa,Materials Science and Engineering: A,Ti-content and annealing temperature dependence of transformation behavior of TiXNi92-XCu8 shape memory alloys,1997.0,Ni43.0Ti49.0Cu8.0 %,,,,,,8.0,,,,,43.0,,,,,,49.0,,,52.0,,17.0,,,,,
AF_MF_ALL,NiTiCu,S. M. Tan; V. H. No and S. Miyazaki,Acta Materialia,Ti-content and annealing temperature dependence of deformation characteristics of TiXNi(92−X)Cu8 shape memory alloys,1998.0,Ni43.0Ti49.0Cu8.0 %,,,,,,8.0,,,,,43.0,,,,,,49.0,,,53.0,,25.0,,,,,
AF_MF_ALL,NiTiCu,J. Morgiel; E. Cesari; J. Pons; A. Pasko and J. Dutkiewicz,Journal of Materials Science,Microstructure and martensite transformation in aged Ti-25Ni-25Cu shape memory melt spun ribbons,2002.0,Ni25.0Ti50.0Cu25.0 %,,,,,,25.0,,,,,25.0,,,,,,50.0,,,44.0,,13.0,,,,,
AF_MF_ALL,NiTiCu,Y.-W. Kim and T.-H. Nam,Scripta Materialia,The effect of the Melt Spun processing parameters on the martensitic transformation in Ti50–Ni35–Cu15 shape memory alloys,2004.0,Ni35.0Ti50.0Cu15.0 %,,,,,,15.0,,,,,35.0,,,,,,50.0,,,33.0,,16.0,,,,,
AF_MF_ALL,NiTiCu,V. Saravanan; A. Khantachawana and S. Miyazaki,Materials Transactions,Texture analysis and properties of rapidly solidified Ti52Ni38Cu10 shape memory alloy,2004.0,Ni38.0Ti52.0Cu10.0 %,,,,,,10.0,,,,,38.0,,,,,,52.0,,,56.0,,21.0,,,,,
AF_MF_ALL,NiTiCu,T.-h. Nam; S.-m. Park; T.-y. Kim and Y.-w. Kim,Smart materials and structures,Microstructures and shape memory characteristics of Ti–25Ni–25Cu (at.%) alloy ribbons,2005.0,Ni25.0Ti50.0Cu25.0 %,,,,,,25.0,,,,,25.0,,,,,,50.0,,,42.0,,5.0,,,,,
AF_MF_ALL,NiTiCu,S. Colombo; C. Cannizzo; F. Gariboldi and G. Airoldi,Journal of Alloys and Compounds,Electrical resistance and deformation during the stress-assisted two-way memory effect in Ni45Ti50Cu5 alloy,2006.0,Ni45.0Ti50.0Cu5.0 %,,,,,,5.0,,,,,45.0,,,,,,50.0,,,51.0,,24.0,,,,,
AF_MF_ALL,NiTiCu,T. Goryczka and P. Ochin,Materials Science and Engineering: A,Microstructure; texture and shape memory effect in Ni 25 Ti 50 Cu 25 ribbons and strips,2006.0,Ni25.0Ti50.0Cu25.0 %,,,,,,25.0,,,,,25.0,,,,,,50.0,,,48.0,,12.0,,,,,
AF_MF_ALL,NiTiCu,T. Goryczka and P. Ochin,Materials Science and Engineering: A,Microstructure; texture and shape memory effect in Ni 25 Ti 50 Cu 25 ribbons and strips,2006.0,Ni25.0Ti50.0Cu25.0 %,,,,,,25.0,,,,,25.0,,,,,,50.0,,,40.0,,10.0,,,,,
AF_MF_ALL,NiTiCu,R. Zarnetta; S. Kneip; C. Somsen and A. Ludwig,Materials Science and Engineering: A,High-throughput characterization of mechanical properties of Ti–Ni–Cu shape memory thin films at elevated temperature,2011.0,Ni32.0Ti59.0Cu9.0 %,,,,,,9.0,,,,,32.0,,,,,,59.0,,,48.0,,2.0,,,,,
AF_MF_ALL,NiTiCu,Y.-w. Kim and E. Choi,Materials ReseVARh Bulletin,Effect of Cu addition on the martensitic transformation of powder metallurgy processed Ti–Ni alloys,2014.0,Ni30.0Ti50.0Cu20.0 %,,,,,,20.0,,,,,30.0,,,,,,50.0,,,38.0,,4.0,,,,,
AF_MF_ALL,NiTiCu,J. Frenzel; A. Wieczorek; I. Opahle; B. Maaß; R. Drautz and G. Eggeler,Acta Materialia,On the effect of alloy composition on martensite start temperatures and latent heats in Ni–Ti-based shape memory alloys,2015.0,Ni40.0Ti50.0Cu10.0 %,,,,,,10.0,,,,,40.0,,,,,,50.0,,,83.0,,12.0,,,,,
AF_MF_ALL,NiTiCu,G. C. Hur and T. H. Nam,Pacific Rim International Conference on Advanced Materials and Processing,Transformation behavior and shape memory characteristics of Ti-(50-X)Ni-XCu(X=0-5) alloys,1995.0,Ni46.0Ti50.0Cu4.0 %,,,,,,4.0,,,,,46.0,,,,,,50.0,,,47.0,,24.0,,,,,
AF_MF_ALL,NiTiCu,L. Chang and D. S. Grummon,Philosophical Magazine A,Phase transformations in sputtered thin films of Ti x (Ni; Cu)1−x II: Displacive transformations,1997.0,Ni44.4Ti51.0Cu4.6 %,,,,,,4.6,,,,,44.4,,,,,,51.0,,,49.0,,-48.0,,,,,
AF_MF_ALL,NiTiCu,S. Besseghini; T. Ranucci and G. Airoldi,Journal de Physique IV,Anomalies in the pseudoelastic effect of a Ni45Ti50Cu5 shape memory alloy,2001.0,Ni45.0Ti50.0Cu5.0 %,,,,,,5.0,,,,,45.0,,,,,,50.0,,,56.0,,14.0,,,,,
AF_MF_ALL,NiTiCu,R. Santamarta; J. Pons and E. Cesari,Journal de Physique IV,Thermo-mechanical behaviour of a Ni-Ti-Cu melt spun alloy,2001.0,Ni25.0Ti50.0Cu25.0 %,,,,,,25.0,,,,,25.0,,,,,,50.0,,,47.0,,21.0,,,,,
AF_MF_ALL,NiTiCu,J. Morgiel; E. Cesari; J. Pons; A. Pasko and J. Dutkiewicz,Journal of Materials Science,Microstructure and martensite transformation in aged Ti-25Ni-25Cu shape memory melt spun ribbons,2002.0,Ni25.0Ti50.0Cu25.0 %,,,,,,25.0,,,,,25.0,,,,,,50.0,,,42.0,,11.0,,,,,
AF_MF_ALL,NiTiCu,T. Goryczka and P. Ochin,Materials Science and Engineering: A,Microstructure; texture and shape memory effect in Ni 25 Ti 50 Cu 25 ribbons and strips,2006.0,Ni25.0Ti50.0Cu25.0 %,,,,,,25.0,,,,,25.0,,,,,,50.0,,,39.0,,9.0,,,,,
AF_MF_ALL,NiTiCu,K.-N. Lin and S.-K. Wu,Intermetallics,Multi-stage transformation in annealed Ni-rich Ti49Ni41Cu10 shape memory alloy,2010.0,Ni41.0Ti49.0Cu10.0 %,,,,,,10.0,,,,,41.0,,,,,,49.0,,,47.0,,10.0,,,,,
AF_MF_ALL,NiTiCu,A. Nespoli and S. Besseghini,Journal of Thermal Analysis and Calorimetry,A complete thermo-mechanical study of a NiTiCu shape memory alloy wire,2010.0,Ni43.49Ti51.2Cu5.31 %,,,,,,5.31,,,,,43.49,,,,,,51.2,,,45.0,,27.0,,,,,
AF_MF_ALL,NiTiCu,A. Nespoli and S. Besseghini,Journal of Thermal Analysis and Calorimetry,A complete thermo-mechanical study of a NiTiCu shape memory alloy wire,2010.0,Ni43.49Ti51.2Cu5.31 %,,,,,,5.31,,,,,43.49,,,,,,51.2,,,48.0,,27.0,,,,,
AF_MF_ALL,NiTiCu,T. Goryczka,Shape Memory Alloys-Processing; Characterization and Applications,Ni25Ti50Cu25 shape memory alloy produced by nonconventional techniques,2013.0,Ni25.0Ti50.0Cu25.0 %,,,,,,25.0,,,,,25.0,,,,,,50.0,,,38.0,,13.0,,,,,
AF_MF_ALL,NiTiCu,T. Goryczka,Shape Memory Alloys-Processing; Characterization and Applications,Ni25Ti50Cu25 shape memory alloy produced by nonconventional techniques,2013.0,Ni25.0Ti50.0Cu25.0 %,,,,,,25.0,,,,,25.0,,,,,,50.0,,,43.0,,26.0,,,,,
AF_MF_ALL,NiTiCu,Y.-w. Kim; K.-c. Choi; Y.-s. Chung; E. Choi and T.-h. Nam,Journal of Alloys and Compounds,Microstructure and martensitic transformation characteristics of gas-atomized Ti–Ni–Cu powders,2013.0,Ni30.0Ti50.0Cu20.0 %,,,,,,20.0,,,,,30.0,,,,,,50.0,,,39.0,,5.0,,,,,
AF_MF_ALL,NiTiCu,Y.-w. Kim; K.-c. Choi; Y.-s. Chung; E. Choi and T.-h. Nam,Journal of Alloys and Compounds,Microstructure and martensitic transformation characteristics of gas-atomized Ti–Ni–Cu powders,2013.0,Ni30.0Ti50.0Cu20.0 %,,,,,,20.0,,,,,30.0,,,,,,50.0,,,37.0,,6.0,,,,,
AF_MF_ALL,NiTiCu,J. Morgiel; E. Cesari; J. Pons; A. Pasko and J. Dutkiewicz,Journal of Materials Science,Microstructure and martensite transformation in aged Ti-25Ni-25Cu shape memory melt spun ribbons,2002.0,Ni25.0Ti50.0Cu25.0 %,,,,,,25.0,,,,,25.0,,,,,,50.0,,,40.0,,9.0,,,,,
AF_MF_ALL,NiTiCu,T. Goryczka and P. Ochin,Materials Science and Engineering: A,Microstructure; texture and shape memory effect in Ni 25 Ti 50 Cu 25 ribbons and strips,2006.0,Ni25.0Ti50.0Cu25.0 %,,,,,,25.0,,,,,25.0,,,,,,50.0,,,38.0,,9.0,,,,,
AF_MF_ALL,NiTiCu,T. Goryczka and P. Ochin,Materials Science and Engineering: A,Microstructure; texture and shape memory effect in Ni 25 Ti 50 Cu 25 ribbons and strips,2006.0,Ni25.0Ti50.0Cu25.0 %,,,,,,25.0,,,,,25.0,,,,,,50.0,,,39.0,,10.0,,,,,
AF_MF_ALL,NiTiCu,S.-m. Park; J.-h. Oh; Y.-w. Kim and T.-h. Nam,Materials Science and Engineering: A,Microstructures and mechanical properties of Ti–25Ni–25Cu (at.%) alloy ribbons,2006.0,Ni25.0Ti50.0Cu25.0 %,,,,,,25.0,,,,,25.0,,,,,,50.0,,,34.0,,8.0,,,,,
AF_MF_ALL,NiTiCu,Y.-W. Kim; S.-H. Lee and T.-H. Nam,Physica Scripta,Microstructure modifications of Ti–Ni–Cu shape memory alloy strips fabricated by VAR melt overflow process,2007.0,Ni45.0Ti50.0Cu5.0 %,,,,,,5.0,,,,,45.0,,,,,,50.0,,,49.0,,12.0,,,,,
AF_MF_ALL,NiTiCu,J. Frenzel; A. Wieczorek; I. Opahle; B. Maaß; R. Drautz and G. Eggeler,Acta Materialia,On the effect of alloy composition on martensite start temperatures and latent heats in Ni–Ti-based shape memory alloys,2015.0,Ni45.5Ti49.5Cu5.0 %,,,,,,5.0,,,,,45.5,,,,,,49.5,,,57.0,,11.0,,,,,
AF_MF_ALL,NiTiCu,B. Strnadel; S. Ohashi; H. Ohtsuka; T. Ishihara and S. Miyazaki,Materials Science and Engineering: A,Cyclic stress-strain characteristics of TiNi and TiNiCu shape memory alloys,1995.0,Ni41.0Ti49.0Cu10.0 %,,,,,,10.0,,,,,41.0,,,,,,49.0,,,50.0,,8.0,,,,,
AF_MF_ALL,NiTiCu,T. Matsunaga; S. Kajiwara; K. Ogawa; T. Kikuchi and S. Miyazaki,Materials Science and Engineering: A,High strength Ti–Ni-based shape memory thin films,1999.0,Ni43.0Ti50.8Cu6.2 %,,,,,,6.2,,,,,43.0,,,,,,50.8,,,52.0,,11.0,,,,,
AF_MF_ALL,NiTiCu,M. H. Ren; L. Wang; D. Xu and B. C. Cai,Materials & Design,Sputter-deposited Ti–Ni–Cu shaped memory alloy thin films,2000.0,Ni44.1Ti50.9Cu5.0 %,,,,,,5.0,,,,,44.1,,,,,,50.9,,,45.0,,18.0,,,,,
AF_MF_ALL,NiTiCu,S. Besseghini; T. Ranucci and G. Airoldi,Journal de Physique IV,Anomalies in the pseudoelastic effect of a Ni45Ti50Cu5 shape memory alloy,2001.0,Ni45.0Ti50.0Cu5.0 %,,,,,,5.0,,,,,45.0,,,,,,50.0,,,51.0,,5.0,,,,,
AF_MF_ALL,NiTiCu,S. Besseghini; T. Ranucci and G. Airoldi,Journal de Physique IV,Anomalies in the pseudoelastic effect of a Ni45Ti50Cu5 shape memory alloy,2001.0,Ni45.0Ti50.0Cu5.0 %,,,,,,5.0,,,,,45.0,,,,,,50.0,,,55.0,,11.0,,,,,
AF_MF_ALL,NiTiCu,T. Matsunaga; S. Kajiwara; K. Ogawa; T. Kikuchi and S. Miyazaki,Acta Materialia,Internal structures and shape memory properties of sputter-deposited thin films of a Ti–Ni–Cu alloy,2001.0,Ni43.0Ti50.8Cu6.2 %,,,,,,6.2,,,,,43.0,,,,,,50.8,,,58.0,,18.0,,,,,
AF_MF_ALL,NiTiCu,R. Santamarta; J. Pons and E. Cesari,Journal de Physique IV,Thermo-mechanical behaviour of a Ni-Ti-Cu melt spun alloy,2001.0,Ni25.0Ti50.0Cu25.0 %,,,,,,25.0,,,,,25.0,,,,,,50.0,,,40.0,,16.0,,,,,
AF_MF_ALL,NiTiCu,T. Goryczka and P. Ochin,Materials Science and Engineering: A,Microstructure; texture and shape memory effect in Ni 25 Ti 50 Cu 25 ribbons and strips,2006.0,Ni25.0Ti50.0Cu25.0 %,,,,,,25.0,,,,,25.0,,,,,,50.0,,,38.0,,8.0,,,,,
AF_MF_ALL,NiTiCu,A. Nespoli and S. Besseghini,Journal of Thermal Analysis and Calorimetry,A complete thermo-mechanical study of a NiTiCu shape memory alloy wire,2010.0,Ni43.49Ti51.2Cu5.31 %,,,,,,5.31,,,,,43.49,,,,,,51.2,,,53.0,,13.0,,,,,
AF_MF_ALL,NiTiCu,T. Goryczka,Shape Memory Alloys-Processing; Characterization and Applications,Ni25Ti50Cu25 shape memory alloy produced by nonconventional techniques,2013.0,Ni25.0Ti50.0Cu25.0 %,,,,,,25.0,,,,,25.0,,,,,,50.0,,,39.0,,22.0,,,,,
AF_MF_ALL,NiTiCu,Y.-w. Kim; K.-c. Choi; Y.-s. Chung; E. Choi and T.-h. Nam,Journal of Alloys and Compounds,Microstructure and martensitic transformation characteristics of gas-atomized Ti–Ni–Cu powders,2013.0,Ni30.0Ti50.0Cu20.0 %,,,,,,20.0,,,,,30.0,,,,,,50.0,,,38.0,,4.0,,,,,
AF_MF_ALL,NiTiCu,Y.-w. Kim; K.-c. Choi; Y.-s. Chung; E. Choi and T.-h. Nam,Journal of Alloys and Compounds,Microstructure and martensitic transformation characteristics of gas-atomized Ti–Ni–Cu powders,2013.0,Ni30.0Ti50.0Cu20.0 %,,,,,,20.0,,,,,30.0,,,,,,50.0,,,38.0,,5.0,,,,,
AF_MF_ALL,NiTiCu,S. Belyaev; N. Resnina; A. Irzhak; V. Istomin-Kastrovsky; V. Koledov; D. Kuchin; V. Shavrov; P. Ari-Gur; A. Shelyakov and N. Y. Tabachkova,Journal of Alloys and Compounds,Amorphous–crystalline Ti 2 NiCu alloy rapidly quenched ribbons annealed by DSC and electric pulses,2014.0,Ni25.0Ti50.0Cu25.0 %,,,,,,25.0,,,,,25.0,,,,,,50.0,,,49.0,,11.0,,,,,
AF_MF_ALL,NiTiCu,T. H. Nam; T. Saburi and K. i. Shimizu,Materials Transactions,Cu-Content Dependence of Shape Memory Characteristics in Ti-Ni-Cu Alloys,1990.0,Ni42.5Ti50.0Cu7.5 %,,,,,,7.5,,,,,42.5,,,,,,50.0,,,40.0,,26.0,,,,,
AF_MF_ALL,NiTiCu,S. Besseghini; T. Ranucci and G. Airoldi,Journal de Physique IV,Anomalies in the pseudoelastic effect of a Ni45Ti50Cu5 shape memory alloy,2001.0,Ni45.0Ti50.0Cu5.0 %,,,,,,5.0,,,,,45.0,,,,,,50.0,,,51.0,,4.0,,,,,
AF_MF_ALL,NiTiCu,J. Morgiel; E. Cesari; J. Pons; A. Pasko and J. Dutkiewicz,Journal of Materials Science,Microstructure and martensite transformation in aged Ti-25Ni-25Cu shape memory melt spun ribbons,2002.0,Ni25.0Ti50.0Cu25.0 %,,,,,,25.0,,,,,25.0,,,,,,50.0,,,39.0,,4.0,,,,,
AF_MF_ALL,NiTiCu,T. Kotil; H. Sehitoglu; H. J. Maier and Y. I. Chumlyakov,Materials Science and Engineering: A,Transformation and detwinning induced electrical resistance variations in NiTiCu,2003.0,Ni40.0Ti50.0Cu10.0 %,,,,,,10.0,,,,,40.0,,,,,,50.0,,,39.0,,23.0,,,,,
AF_MF_ALL,NiTiCu,T. Goryczka and P. Ochin,Materials Science and Engineering: A,Microstructure; texture and shape memory effect in Ni 25 Ti 50 Cu 25 ribbons and strips,2006.0,Ni25.0Ti50.0Cu25.0 %,,,,,,25.0,,,,,25.0,,,,,,50.0,,,39.0,,21.0,,,,,
AF_MF_ALL,NiTiCu,T. Goryczka and P. Ochin,Materials Science and Engineering: A,Microstructure; texture and shape memory effect in Ni 25 Ti 50 Cu 25 ribbons and strips,2006.0,Ni25.0Ti50.0Cu25.0 %,,,,,,25.0,,,,,25.0,,,,,,50.0,,,37.0,,9.0,,,,,
AF_MF_ALL,NiTiCu,W.-j. He; G.-h. Min; Y.-s. Yin and O. Tolochko,Transactions of Nonferrous Metals Society of China,Martensitic transformation and mechanical properties of Ti-rich Ti-Ni-Cu Melt Spun ribbon,2009.0,Ni23.0Ti52.0Cu25.0 %,,,,,,25.0,,,,,23.0,,,,,,52.0,,,79.0,,2.0,,,,,
AF_MF_ALL,NiTiCu,A. Nespoli and S. Besseghini,Journal of Thermal Analysis and Calorimetry,A complete thermo-mechanical study of a NiTiCu shape memory alloy wire,2010.0,Ni43.49Ti51.2Cu5.31 %,,,,,,5.31,,,,,43.49,,,,,,51.2,,,43.0,,24.0,,,,,
AF_MF_ALL,NiTiCu,A. Nespoli and S. Besseghini,Journal of Thermal Analysis and Calorimetry,A complete thermo-mechanical study of a NiTiCu shape memory alloy wire,2010.0,Ni43.49Ti51.2Cu5.31 %,,,,,,5.31,,,,,43.49,,,,,,51.2,,,47.0,,21.0,,,,,
AF_MF_ALL,NiTiCu,R. Zarnetta; M. Ehmann; A. Savan and A. Ludwig,Smart Materials and Structures,Identification of optimized Ti–Ni–Cu shape memory alloy compositions for high-frequency thin film microactuator applications,2010.0,Ni37.0Ti46.5Cu16.5 %,,,,,,16.5,,,,,37.0,,,,,,46.5,,,48.0,,7.0,,,,,
AF_MF_ALL,NiTiCu,A. Nespoli; E. Villa and F. Passaretti,Journal of Alloys and Compounds,Effect of Yttrium on microstructure; thermal properties and damping capacity of Ni41Ti50Cu9 alloy,2015.0,Ni41.0Ti50.0Cu9.0 %,,,,,,9.0,,,,,41.0,,,,,,50.0,,,44.0,,16.0,,,,,
AF_MF_ALL,NiTiCu,G. C. Hur and T. H. Nam,Pacific Rim International Conference on Advanced Materials and Processing,Transformation behavior and shape memory characteristics of Ti-(50-X)Ni-XCu(X=0-5) alloys,1995.0,Ni46.0Ti50.0Cu4.0 %,,,,,,4.0,,,,,46.0,,,,,,50.0,,,43.0,,18.0,,,,,
AF_MF_ALL,NiTiCu,T. Nam; I. Ahn; S. Hur and S. Kang,Advances in Powder Metallurgy and Particulate Materials,Martensitic Transformation Behaviors of Ti-Ni-Cu Shape Memory Alloy Powders Fabricated by Ball Milling Method,1999.0,Ni35.0Ti50.0Cu15.0 %,,,,,,15.0,,,,,35.0,,,,,,50.0,,,41.0,,-7.0,,,,,
AF_MF_ALL,NiTiCu,V. Saravanan; A. Khantachawana and S. Miyazaki,Materials Transactions,Texture analysis and properties of rapidly solidified Ti52Ni38Cu10 shape memory alloy,2004.0,Ni38.0Ti52.0Cu10.0 %,,,,,,10.0,,,,,38.0,,,,,,52.0,,,51.0,,14.0,,,,,
AF_MF_ALL,NiTiCu,T. Goryczka and P. Ochin,Materials Science and Engineering: A,Microstructure; texture and shape memory effect in Ni 25 Ti 50 Cu 25 ribbons and strips,2006.0,Ni25.0Ti50.0Cu25.0 %,,,,,,25.0,,,,,25.0,,,,,,50.0,,,37.0,,9.0,,,,,
AF_MF_ALL,NiTiCu,A. Phukaoluan; A. Khantachawana; P. Kaewtathip; S. Dechkunakorn; N. Anuwongnukroh; P. Santiwong and J. Kajornchaiyakul,Applied Mechanics and Materials,Property improvement of TiNi by Cu addition for orthodontics applications,2011.0,Ni41.0Ti49.0Cu10.0 %,,,,,,10.0,,,,,41.0,,,,,,49.0,,,46.0,,7.0,,,,,
AF_MF_ALL,NiTiCu,G. C. Hur and T. H. Nam,Pacific Rim International Conference on Advanced Materials and Processing,Transformation behavior and shape memory characteristics of Ti-(50-X)Ni-XCu(X=0-5) alloys,1995.0,Ni47.0Ti50.0Cu3.0 %,,,,,,3.0,,,,,47.0,,,,,,50.0,,,33.0,,5.0,,,,,
AF_MF_ALL,NiTiCu,H. Rösner; A. V. Shelyakov; A. M. Glezer; K. Feit and P. Schloßmacher,Materials Science and Engineering: A,A study of an amorphous-crystalline structured Ti–25Ni–25Cu (at.%) shape memory alloy,1999.0,Ni25.0Ti50.0Cu25.0 %,,,,,,25.0,,,,,25.0,,,,,,50.0,,,33.0,,-40.0,,,,,
AF_MF_ALL,NiTiCu,T. Ranucci; S. Besseghini and G. Airoldi,Materials Science Forum,The pseudoelasticity of a Ni45Ti50Cu5 alloy,2000.0,Ni45.0Ti50.0Cu5.0 %,,,,,,5.0,,,,,45.0,,,,,,50.0,,,46.0,,13.0,,,,,
AF_MF_ALL,NiTiCu,H. Rösner; A. V. Shelyakov; A. M. Glezer and P. Schloßmacher,Materials Science and Engineering: A,On the origin of the two-stage behavior of the martensitic transformation of Ti50Ni25Cu25 shape memory Melt Spun ribbons,2001.0,Ni25.0Ti50.0Cu25.0 %,,,,,,25.0,,,,,25.0,,,,,,50.0,,,34.0,,-11.0,,,,,
AF_MF_ALL,NiTiCu,J. Morgiel; E. Cesari; J. Pons; A. Pasko and J. Dutkiewicz,Journal of Materials Science,Microstructure and martensite transformation in aged Ti-25Ni-25Cu shape memory melt spun ribbons,2002.0,Ni25.0Ti50.0Cu25.0 %,,,,,,25.0,,,,,25.0,,,,,,50.0,,,36.0,,2.0,,,,,
AF_MF_ALL,NiTiCu,S.-m. Park; J.-h. Oh; Y.-w. Kim and T.-h. Nam,Materials Science and Engineering: A,Microstructures and mechanical properties of Ti–25Ni–25Cu (at.%) alloy ribbons,2006.0,Ni25.0Ti50.0Cu25.0 %,,,,,,25.0,,,,,25.0,,,,,,50.0,,,42.0,,20.0,,,,,
AF_MF_ALL,NiTiCu,M. Thomasová; H. Seiner; P. Sedlák; M. Frost; M. Ševčík; I. Szurman; R. Kocich; J. Drahokoupil; P. Šittner and M. Landa,Acta Materialia,Evolution of macroscopic elastic moduli of martensitic polycrystalline NiTi and NiTiCu shape memory alloys with pseudoplastic straining,2017.0,Ni40.0Ti50.0Cu10.0 %,,,,,,10.0,,,,,40.0,,,,,,50.0,,,40.0,,13.0,,,,,
AF_MF_ALL,NiTiCu,T. Fukuda; T. Kakeshita; M. Kitayama and T. Saburi,Journal de Physique IV,Effect of aging on martensitic transformation in a shape memory Ti-40.5 Ni-10Cu alloy,1995.0,Ni40.5Ti49.5Cu10.0 %,,,,,,10.0,,,,,40.5,,,,,,49.5,,,46.0,,-80.0,,,,,
AF_MF_ALL,NiTiCu,T. Nam; I. Ahn; S. Hur and S. Kang,Advances in Powder Metallurgy and Particulate Materials,Martensitic Transformation Behaviors of Ti-Ni-Cu Shape Memory Alloy Powders Fabricated by Ball Milling Method,1999.0,Ni30.0Ti50.0Cu20.0 %,,,,,,20.0,,,,,30.0,,,,,,50.0,,,46.0,,-18.0,,,,,
AF_MF_ALL,NiTiCu,M. H. Ren; L. Wang; D. Xu and B. C. Cai,Materials & Design,Sputter-deposited Ti–Ni–Cu shaped memory alloy thin films,2000.0,Ni45.4Ti49.6Cu5.0 %,,,,,,5.0,,,,,45.4,,,,,,49.6,,,39.0,,15.0,,,,,
AF_MF_ALL,NiTiCu,M. H. Ren; L. Wang; D. Xu and B. C. Cai,Materials & Design,Sputter-deposited Ti–Ni–Cu shaped memory alloy thin films,2000.0,Ni43.8Ti51.2Cu5.0 %,,,,,,5.0,,,,,43.8,,,,,,51.2,,,48.0,,14.0,,,,,
AF_MF_ALL,NiTiCu,L. Litynska; P. Vermaut; J. Morgiel; J. Dutkiewicz; P. Ochin and R. Portier,Journal de Physique IV,Martensitic transformation and microstructure of rapidly solidified Ti50-xNi25Cu25Zrx shap memory alloys,2001.0,Ni25.0Ti50.0Cu25.0 %,,,,,,25.0,,,,,25.0,,,,,,50.0,,,35.0,,3.0,,,,,
AF_MF_ALL,NiTiCu,R. Santamarta; J. Pons and E. Cesari,Journal de Physique IV,Thermo-mechanical behaviour of a Ni-Ti-Cu melt spun alloy,2001.0,Ni25.0Ti50.0Cu25.0 %,,,,,,25.0,,,,,25.0,,,,,,50.0,,,42.0,,21.0,,,,,
AF_MF_ALL,NiTiCu,R. Santamarta; J. Pons and E. Cesari,Journal de Physique IV,Thermo-mechanical behaviour of a Ni-Ti-Cu melt spun alloy,2001.0,Ni25.0Ti50.0Cu25.0 %,,,,,,25.0,,,,,25.0,,,,,,50.0,,,42.0,,18.0,,,,,
AF_MF_ALL,NiTiCu,Y.-W. Kim and T.-H. Nam,Scripta Materialia,The effect of the Melt Spun processing parameters on the martensitic transformation in Ti50–Ni35–Cu15 shape memory alloys,2004.0,Ni35.0Ti50.0Cu15.0 %,,,,,,15.0,,,,,35.0,,,,,,50.0,,,26.0,,8.0,,,,,
AF_MF_ALL,NiTiCu,T. Goryczka and P. Ochin,Materials Science and Engineering: A,Microstructure; texture and shape memory effect in Ni 25 Ti 50 Cu 25 ribbons and strips,2006.0,Ni25.0Ti50.0Cu25.0 %,,,,,,25.0,,,,,25.0,,,,,,50.0,,,36.0,,20.0,,,,,
AF_MF_ALL,NiTiCu,R. Zarnetta; M. Ehmann; A. Savan and A. Ludwig,Smart Materials and Structures,Identification of optimized Ti–Ni–Cu shape memory alloy compositions for high-frequency thin film microactuator applications,2010.0,Ni37.5Ti40.5Cu22.0 %,,,,,,22.0,,,,,37.5,,,,,,40.5,,,38.0,,4.0,,,,,
AF_MF_ALL,NiTiCu,R. Santamarta; E. Cesari; J. Pons and T. Goryczka,Metallurgical and Materials Transactions A,Shape memory properties of Ni-Ti based Melt Spun ribbons,2004.0,Ni25.0Ti50.0Cu25.0 %,,,,,,25.0,,,,,25.0,,,,,,50.0,,,37.0,,22.0,,,,,
AF_MF_ALL,NiTiCu,V. Saravanan; A. Khantachawana and S. Miyazaki,Materials Transactions,Texture analysis and properties of rapidly solidified Ti52Ni38Cu10 shape memory alloy,2004.0,Ni38.0Ti52.0Cu10.0 %,,,,,,10.0,,,,,38.0,,,,,,52.0,,,49.0,,10.0,,,,,
AF_MF_ALL,NiTiCu,V. Saravanan; A. Khantachawana and S. Miyazaki,Materials Transactions,Texture analysis and properties of rapidly solidified Ti52Ni38Cu10 shape memory alloy,2004.0,Ni38.0Ti52.0Cu10.0 %,,,,,,10.0,,,,,38.0,,,,,,52.0,,,41.0,,-4.0,,,,,
AF_MF_ALL,NiTiCu,T. Goryczka and P. Ochin,Materials Science and Engineering: A,Microstructure; texture and shape memory effect in Ni 25 Ti 50 Cu 25 ribbons and strips,2006.0,Ni25.0Ti50.0Cu25.0 %,,,,,,25.0,,,,,25.0,,,,,,50.0,,,33.0,,8.0,,,,,
AF_MF_ALL,NiTiCu,S.-m. Park; J.-h. Oh; Y.-w. Kim and T.-h. Nam,Materials Science and Engineering: A,Microstructures and mechanical properties of Ti–25Ni–25Cu (at.%) alloy ribbons,2006.0,Ni25.0Ti50.0Cu25.0 %,,,,,,25.0,,,,,25.0,,,,,,50.0,,,39.0,,13.0,,,,,
AF_MF_ALL,NiTiCu,R. Zarnetta; D. König; C. Zamponi; A. Aghajani; J. Frenzel; G. Eggeler and A. Ludwig,Acta Materialia,R-phase formation in Ti39Ni45Cu16 shape memory thin films and bulk alloys discovered by combinatorial methods,2009.0,Ni45.0Ti39.0Cu16.0 %,,,,,,16.0,,,,,45.0,,,,,,39.0,,,36.0,,21.0,,,,,
AF_MF_ALL,NiTiCu,A. Nespoli and S. Besseghini,Journal of Thermal Analysis and Calorimetry,A complete thermo-mechanical study of a NiTiCu shape memory alloy wire,2010.0,Ni43.49Ti51.2Cu5.31 %,,,,,,5.31,,,,,43.49,,,,,,51.2,,,46.0,,0.0,,,,,
AF_MF_ALL,NiTiCu,R. Zarnetta; P. J. S. Buenconsejo; A. Savan; S. Thienhaus and A. Ludwig,Intermetallics,High-throughput study of martensitic transformations in the complete Ti–Ni–Cu system,2012.0,Ni63.5Ti35.0Cu1.5 %,,,,,,1.5,,,,,63.5,,,,,,35.0,,,28.0,,3.0,,,,,
AF_MF_ALL,NiTiCu,J. Frenzel; A. Wieczorek; I. Opahle; B. Maaß; R. Drautz and G. Eggeler,Acta Materialia,On the effect of alloy composition on martensite start temperatures and latent heats in Ni–Ti-based shape memory alloys,2015.0,Ni39.75Ti50.25Cu10.0 %,,,,,,10.0,,,,,39.75,,,,,,50.25,,,84.0,,3.0,,,,,
AF_MF_ALL,NiTiCu,T. H. Nam; T. Saburi and K. i. Shimizu,Materials Transactions,Cu-Content Dependence of Shape Memory Characteristics in Ti-Ni-Cu Alloys,1990.0,Ni42.5Ti50.0Cu7.5 %,,,,,,7.5,,,,,42.5,,,,,,50.0,,,38.0,,10.0,,,,,
AF_MF_ALL,NiTiCu,G. C. Hur and T. H. Nam,Pacific Rim International Conference on Advanced Materials and Processing,Transformation behavior and shape memory characteristics of Ti-(50-X)Ni-XCu(X=0-5) alloys,1995.0,Ni46.0Ti50.0Cu4.0 %,,,,,,4.0,,,,,46.0,,,,,,50.0,,,47.0,,19.0,,,,,
AF_MF_ALL,NiTiCu,T. Goryczka; M. Karolus; P. Ochin and H. Morawiec,Journal de Physique IV,Structure of melt spun Ni25Ti50Cu25 ribbons studied by X-ray diffraction,2001.0,Ni25.0Ti50.0Cu25.0 %,,,,,,25.0,,,,,25.0,,,,,,50.0,,,31.0,,9.0,,,,,
AF_MF_ALL,NiTiCu,I. Yoshida; D. Monma; K. Iino; K. Otsuka; M. Asai and H. Tsuzuki,Journal of Alloys and Compounds,Damping properties of Ti50Ni50−xCux alloys utilizing martensitic transformation,2003.0,Ni40.0Ti50.0Cu10.0 %,,,,,,10.0,,,,,40.0,,,,,,50.0,,,35.0,,-76.0,,,,,
AF_MF_ALL,NiTiCu,T. Goryczka and P. Ochin,Materials Science and Engineering: A,Microstructure; texture and shape memory effect in Ni 25 Ti 50 Cu 25 ribbons and strips,2006.0,Ni25.0Ti50.0Cu25.0 %,,,,,,25.0,,,,,25.0,,,,,,50.0,,,30.0,,11.0,,,,,
AF_MF_ALL,NiTiCu,T. Goryczka and P. Ochin,Materials Science and Engineering: A,Microstructure; texture and shape memory effect in Ni 25 Ti 50 Cu 25 ribbons and strips,2006.0,Ni25.0Ti50.0Cu25.0 %,,,,,,25.0,,,,,25.0,,,,,,50.0,,,33.0,,6.0,,,,,
AF_MF_ALL,NiTiCu,S.-m. Park; J.-h. Oh; Y.-w. Kim and T.-h. Nam,Materials Science and Engineering: A,Microstructures and mechanical properties of Ti–25Ni–25Cu (at.%) alloy ribbons,2006.0,Ni25.0Ti50.0Cu25.0 %,,,,,,25.0,,,,,25.0,,,,,,50.0,,,38.0,,11.0,,,,,
AF_MF_ALL,NiTiCu,A. Ishida and M. Sato,Philosophical Magazine,Shape memory behaviour of annealed Ti48.5Ni(51.5− x )Cu x (x = 6.2–33.5) thin films,2008.0,Ni44.9Ti48.9Cu6.2 %,,,,,,6.2,,,,,44.9,,,,,,48.9,,,45.0,,-39.0,,,,,
AF_MF_ALL,NiTiCu,R. Zarnetta; M. Ehmann; A. Savan and A. Ludwig,Smart Materials and Structures,Identification of optimized Ti–Ni–Cu shape memory alloy compositions for high-frequency thin film microactuator applications,2010.0,Ni37.0Ti49.0Cu14.0 %,,,,,,14.0,,,,,37.0,,,,,,49.0,,,36.0,,-37.0,,,,,
AF_MF_ALL,NiTiCu,R. Zarnetta; S. Kneip; C. Somsen and A. Ludwig,Materials Science and Engineering: A,High-throughput characterization of mechanical properties of Ti–Ni–Cu shape memory thin films at elevated temperature,2011.0,Ni28.0Ti63.0Cu9.0 %,,,,,,9.0,,,,,28.0,,,,,,63.0,,,38.0,,-1.0,,,,,
AF_MF_ALL,NiTiCu,R. Zarnetta; P. J. S. Buenconsejo; A. Savan; S. Thienhaus and A. Ludwig,Intermetallics,High-throughput study of martensitic transformations in the complete Ti–Ni–Cu system,2012.0,Ni60.3Ti39.0Cu0.7 %,,,,,,0.7,,,,,60.3,,,,,,39.0,,,28.0,,2.0,,,,,
AF_MF_ALL,NiTiCu,T. H. Nam; T. Saburi; Y. Kawamura; K. Shimizu; rsquo and ichi,Materials Transactions,Shape Memory Characteristics Associated with the B2-B19 and B19-B19 Transformations in a Ti-40Ni-10Cu (at.%) Alloy,1990.0,Ni40.0Ti50.0Cu10.0 %,,,,,,10.0,,,,,40.0,,,,,,50.0,,,32.0,,-93.0,,,,,
AF_MF_ALL,NiTiCu,R. Zarnetta; M. Ehmann; A. Savan and A. Ludwig,Smart Materials and Structures,Identification of optimized Ti–Ni–Cu shape memory alloy compositions for high-frequency thin film microactuator applications,2010.0,Ni37.0Ti47.0Cu16.0 %,,,,,,16.0,,,,,37.0,,,,,,47.0,,,44.0,,3.0,,,,,
AF_MF_ALL,NiTiCu,A. Nespoli; E. Villa and S. Besseghini,Journal of Alloys and Compounds,Characterization of the martensitic transformation in Ni50−xTi50Cux alloys through pure thermal measurements,2011.0,Ni40.0Ti50.0Cu10.0 %,,,,,,10.0,,,,,40.0,,,,,,50.0,,,31.0,,-10.0,,,,,
AF_MF_ALL,NiTiCu,S. Shiva; I. A. Palani; C. P. Paul; S. K. Mishra and B. Singh,Journal of Materials Processing Technology,Investigations on phase transformation and mechanical characteristics of laser additive manufactured TiNiCu shape memory alloy structures,2016.0,Ni45.0Ti50.0Cu5.0 %,,,,,,5.0,,,,,45.0,,,,,,50.0,,,25.0,,22.0,,,,,
AF_MF_ALL,NiTiCu,J. Morgiel; E. Cesari; J. Pons; A. Pasko and J. Dutkiewicz,Journal of Materials Science,Microstructure and martensite transformation in aged Ti-25Ni-25Cu shape memory melt spun ribbons,2002.0,Ni25.0Ti50.0Cu25.0 %,,,,,,25.0,,,,,25.0,,,,,,50.0,,,32.0,,-13.0,,,,,
AF_MF_ALL,NiTiCu,V. Saravanan; A. Khantachawana and S. Miyazaki,Materials Transactions,Texture analysis and properties of rapidly solidified Ti52Ni38Cu10 shape memory alloy,2004.0,Ni38.0Ti52.0Cu10.0 %,,,,,,10.0,,,,,38.0,,,,,,52.0,,,49.0,,6.0,,,,,
AF_MF_ALL,NiTiCu,T. Goryczka and P. Ochin,Materials Science and Engineering: A,Microstructure; texture and shape memory effect in Ni 25 Ti 50 Cu 25 ribbons and strips,2006.0,Ni25.0Ti50.0Cu25.0 %,,,,,,25.0,,,,,25.0,,,,,,50.0,,,29.0,,5.0,,,,,
AF_MF_ALL,NiTiCu,T. Goryczka and P. Ochin,Materials Science and Engineering: A,Microstructure; texture and shape memory effect in Ni 25 Ti 50 Cu 25 ribbons and strips,2006.0,Ni25.0Ti50.0Cu25.0 %,,,,,,25.0,,,,,25.0,,,,,,50.0,,,32.0,,7.0,,,,,
AF_MF_ALL,NiTiCu,G. Pan; C. Balagna; L. Martino; J. Pan and S. Spriano,Journal of Alloys and Compounds,Microstructure and transformation temperatures in rapid solidified Ni–Ti alloys. Part II: The effect of copper addition,2014.0,Ni26.0Ti49.0Cu25.0 %,,,,,,25.0,,,,,26.0,,,,,,49.0,,,31.0,,8.0,,,,,
AF_MF_ALL,NiTiCu,Y.-W. Kim and T.-H. Nam,Scripta Materialia,The effect of the Melt Spun processing parameters on the martensitic transformation in Ti50–Ni35–Cu15 shape memory alloys,2004.0,Ni35.0Ti50.0Cu15.0 %,,,,,,15.0,,,,,35.0,,,,,,50.0,,,23.0,,3.0,,,,,
AF_MF_ALL,NiTiCu,T. Goryczka and P. Ochin,Materials Science and Engineering: A,Microstructure; texture and shape memory effect in Ni 25 Ti 50 Cu 25 ribbons and strips,2006.0,Ni25.0Ti50.0Cu25.0 %,,,,,,25.0,,,,,25.0,,,,,,50.0,,,28.0,,7.0,,,,,
AF_MF_ALL,NiTiCu,T. Goryczka and P. Ochin,Materials Science and Engineering: A,Microstructure; texture and shape memory effect in Ni 25 Ti 50 Cu 25 ribbons and strips,2006.0,Ni25.0Ti50.0Cu25.0 %,,,,,,25.0,,,,,25.0,,,,,,50.0,,,31.0,,5.0,,,,,
AF_MF_ALL,NiTiCu,L. Chang; C. Hu-Simpsono; D. S. Grummon; W. Pratt and R. loloee,Materials ReseVARh Society,Structure and Phase Transformations in Thermoelastic Ni(1−x)TiCux) Thin Films Prepared by D.C. Magnetron Sputtering,1990.0,Ni45.46Ti49.16Cu5.38 %,,,,,,5.38,,,,,45.46,,,,,,49.16,,,32.0,,-55.0,,,,,
AF_MF_ALL,NiTiCu,W. J. Moberly; T. Duerig; J. Proft and R. Sinclair,Materials ReseVARh Society,Two-step martensitic transformations in TiNi (10% Cu) shape memory alloys,1991.0,Ni40.0Ti50.0Cu10.0 %,,,,,,10.0,,,,,40.0,,,,,,50.0,,,46.0,,14.0,,,,,
AF_MF_ALL,NiTiCu,Y. C. Lo; S. K. Wu and H. E. Horng,Acta Metallurgica et Materialia,A study of B2↔B19↔B19′ two-stage martensitic transformation in a Ti50Ni40Cu10 alloy,1993.0,Ni40.0Ti50.0Cu10.0 %,,,,,,10.0,,,,,40.0,,,,,,50.0,,,33.0,,-54.0,,,,,
AF_MF_ALL,NiTiCu,R. Santamarta; J. Pons and E. Cesari,Journal de Physique IV,Thermo-mechanical behaviour of a Ni-Ti-Cu melt spun alloy,2001.0,Ni25.0Ti50.0Cu25.0 %,,,,,,25.0,,,,,25.0,,,,,,50.0,,,45.0,,18.0,,,,,
AF_MF_ALL,NiTiCu,K. Yamazaki; S. Kajiwara; T. Kikuchi; K. Ogawa and S. Miyazaki,Journal de Physique IV ,Super-high strength shape memory thin films,2003.0,Ni40.0Ti54.3Cu5.7 %,,,,,,5.7,,,,,40.0,,,,,,54.3,,,41.0,,-2.0,,,,,
AF_MF_ALL,NiTiCu,R. Santamarta; E. Cesari; J. Pons and T. Goryczka,Metallurgical and Materials Transactions A,Shape memory properties of Ni-Ti based Melt Spun ribbons,2004.0,Ni45.0Ti50.0Cu5.0 %,,,,,,5.0,,,,,45.0,,,,,,50.0,,,38.0,,11.0,,,,,
AF_MF_ALL,NiTiCu,R. Santamarta; E. Cesari; J. Pons and T. Goryczka,Metallurgical and Materials Transactions A,Shape memory properties of Ni-Ti based Melt Spun ribbons,2004.0,Ni25.0Ti50.0Cu25.0 %,,,,,,25.0,,,,,25.0,,,,,,50.0,,,32.0,,18.0,,,,,
AF_MF_ALL,NiTiCu,V. Saravanan; A. Khantachawana and S. Miyazaki,Materials Transactions,Texture analysis and properties of rapidly solidified Ti52Ni38Cu10 shape memory alloy,2004.0,Ni38.0Ti52.0Cu10.0 %,,,,,,10.0,,,,,38.0,,,,,,52.0,,,47.0,,4.0,,,,,
AF_MF_ALL,NiTiCu,R. Zarnetta; M. Ehmann; A. Savan and A. Ludwig,Smart Materials and Structures,Identification of optimized Ti–Ni–Cu shape memory alloy compositions for high-frequency thin film microactuator applications,2010.0,Ni37.5Ti40.0Cu22.5 %,,,,,,22.5,,,,,37.5,,,,,,40.0,,,32.0,,1.0,,,,,
AF_MF_ALL,NiTiCu,R. Zarnetta; P. J. S. Buenconsejo; A. Savan; S. Thienhaus and A. Ludwig,Intermetallics,High-throughput study of martensitic transformations in the complete Ti–Ni–Cu system,2012.0,Ni49.5Ti41.5Cu9.0 %,,,,,,9.0,,,,,49.5,,,,,,41.5,,,37.0,,19.0,,,,,
AF_MF_ALL,NiTiCu,J. Frenzel; A. Wieczorek; I. Opahle; B. Maaß; R. Drautz and G. Eggeler,Acta Materialia,On the effect of alloy composition on martensite start temperatures and latent heats in Ni–Ti-based shape memory alloys,2015.0,Ni40.2Ti49.8Cu10.0 %,,,,,,10.0,,,,,40.2,,,,,,49.8,,,77.0,,-3.0,,,,,
AF_MF_ALL,NiTiCu,F. Gil and J. Planell,Journal of Biomedical Materials ReseVARh Part A,Effect of copper addition on the superelastic behavior of Ni‐Ti shape memory alloys for orthodontic applications,1999.0,Ni49.0Ti45.6Cu5.4 %,,,,,,5.4,,,,,49.0,,,,,,45.6,,,37.0,,2.0,,,,,
AF_MF_ALL,NiTiCu,F. J. Gil and J. A. Planell,Thermochimica Acta,Thermal efficiencies of NiTiCu shape memory alloys,1999.0,Ni48.9Ti45.1Cu6.0 %,,,,,,6.0,,,,,48.9,,,,,,45.1,,,37.0,,2.0,,,,,
AF_MF_ALL,NiTiCu,T. Goryczka and P. Ochin,Materials Science and Engineering: A,Microstructure; texture and shape memory effect in Ni 25 Ti 50 Cu 25 ribbons and strips,2006.0,Ni25.0Ti50.0Cu25.0 %,,,,,,25.0,,,,,25.0,,,,,,50.0,,,30.0,,3.0,,,,,
AF_MF_ALL,NiTiCu,W.-j. He; G.-h. Min; Y.-s. Yin and O. Tolochko,Transactions of Nonferrous Metals Society of China,Martensitic transformation and mechanical properties of Ti-rich Ti-Ni-Cu Melt Spun ribbon,2009.0,Ni23.0Ti52.0Cu25.0 %,,,,,,25.0,,,,,23.0,,,,,,52.0,,,72.0,,-1.0,,,,,
AF_MF_ALL,NiTiCu,F. Gil and J. Planell,Journal of Biomedical Materials ReseVARh Part A,Effect of copper addition on the superelastic behavior of Ni‐Ti shape memory alloys for orthodontic applications,1999.0,Ni49.9Ti45.1Cu5.0 %,,,,,,5.0,,,,,49.9,,,,,,45.1,,,37.0,,2.0,,,,,
AF_MF_ALL,NiTiCu,F. Gil and J. Planell,Journal of Biomedical Materials ReseVARh Part A,Effect of copper addition on the superelastic behavior of Ni‐Ti shape memory alloys for orthodontic applications,1999.0,Ni49.6Ti45.0Cu5.4 %,,,,,,5.4,,,,,49.6,,,,,,45.0,,,37.0,,2.0,,,,,
AF_MF_ALL,NiTiCu,F. Gil and J. Planell,Journal of Biomedical Materials ReseVARh Part A,Effect of copper addition on the superelastic behavior of Ni‐Ti shape memory alloys for orthodontic applications,1999.0,Ni49.1Ti45.2Cu5.7 %,,,,,,5.7,,,,,49.1,,,,,,45.2,,,37.0,,2.0,,,,,
AF_MF_ALL,NiTiCu,F. J. Gil and J. A. Planell,Thermochimica Acta,Thermal efficiencies of NiTiCu shape memory alloys,1999.0,Ni49.9Ti45.1Cu5.0 %,,,,,,5.0,,,,,49.9,,,,,,45.1,,,37.0,,2.0,,,,,
AF_MF_ALL,NiTiCu,F. J. Gil and J. A. Planell,Thermochimica Acta,Thermal efficiencies of NiTiCu shape memory alloys,1999.0,Ni49.6Ti45.0Cu5.4 %,,,,,,5.4,,,,,49.6,,,,,,45.0,,,37.0,,2.0,,,,,
AF_MF_ALL,NiTiCu,F. J. Gil and J. A. Planell,Thermochimica Acta,Thermal efficiencies of NiTiCu shape memory alloys,1999.0,Ni49.1Ti45.2Cu5.7 %,,,,,,5.7,,,,,49.1,,,,,,45.2,,,37.0,,2.0,,,,,
AF_MF_ALL,NiTiCu,T. Matsunaga; S. Kajiwara; K. Ogawa; T. Kikuchi and S. Miyazaki,Materials Science and Engineering: A,High strength Ti–Ni-based shape memory thin films,1999.0,Ni43.0Ti50.8Cu6.2 %,,,,,,6.2,,,,,43.0,,,,,,50.8,,,41.0,,-7.0,,,,,
AF_MF_ALL,NiTiCu,T. Matsunaga; S. Kajiwara; K. Ogawa; T. Kikuchi and S. Miyazaki,Acta Materialia,Internal structures and shape memory properties of sputter-deposited thin films of a Ti–Ni–Cu alloy,2001.0,Ni43.0Ti50.8Cu6.2 %,,,,,,6.2,,,,,43.0,,,,,,50.8,,,50.0,,9.0,,,,,
AF_MF_ALL,NiTiCu,Y.-W. Kim and T.-H. Nam,Scripta Materialia,The effect of the Melt Spun processing parameters on the martensitic transformation in Ti50–Ni35–Cu15 shape memory alloys,2004.0,Ni35.0Ti50.0Cu15.0 %,,,,,,15.0,,,,,35.0,,,,,,50.0,,,19.0,,0.0,,,,,
AF_MF_ALL,NiTiCu,T. Goryczka and P. Ochin,Materials Science and Engineering: A,Microstructure; texture and shape memory effect in Ni 25 Ti 50 Cu 25 ribbons and strips,2006.0,Ni25.0Ti50.0Cu25.0 %,,,,,,25.0,,,,,25.0,,,,,,50.0,,,27.0,,4.0,,,,,
AF_MF_ALL,NiTiCu,A. Nespoli and S. Besseghini,Journal of Thermal Analysis and Calorimetry,A complete thermo-mechanical study of a NiTiCu shape memory alloy wire,2010.0,Ni43.49Ti51.2Cu5.31 %,,,,,,5.31,,,,,43.49,,,,,,51.2,,,40.0,,1.0,,,,,
AF_MF_ALL,NiTiCu,R. Zarnetta; M. Ehmann; A. Savan and A. Ludwig,Smart Materials and Structures,Identification of optimized Ti–Ni–Cu shape memory alloy compositions for high-frequency thin film microactuator applications,2010.0,Ni37.0Ti48.0Cu15.0 %,,,,,,15.0,,,,,37.0,,,,,,48.0,,,40.0,,-3.0,,,,,
AF_MF_ALL,NiTiCu,A. Phukaoluan; A. Khantachawana; P. Kaewtathip; S. Dechkunakorn; N. Anuwongnukroh; P. Santiwong and J. Kajornchaiyakul,Applied Mechanics and Materials,Property improvement of TiNi by Cu addition for orthodontics applications,2011.0,Ni44.0Ti49.0Cu7.0 %,,,,,,7.0,,,,,44.0,,,,,,49.0,,,36.0,,-11.0,,,,,
AF_MF_ALL,NiTiCu,S. M. Seyyed Aghamiri; M. Nili Ahmadabadi; H. Shahmir; F. Naghdi and S. Raygan,Journal of the Mechanical Behavior of Biomedical Materials,Study of thermomechanical treatment on mechanical-induced phase transformation of NiTi and TiNiCu wires,2013.0,Ni45.0Ti50.0Cu5.0 %,,,,,,5.0,,,,,45.0,,,,,,50.0,,,35.0,,-16.0,,,,,
AF_MF_ALL,NiTiCu,G. Pan; C. Balagna; L. Martino; J. Pan and S. Spriano,Journal of Alloys and Compounds,Microstructure and transformation temperatures in rapid solidified Ni–Ti alloys. Part II: The effect of copper addition,2014.0,Ni36.0Ti49.0Cu15.0 %,,,,,,15.0,,,,,36.0,,,,,,49.0,,,30.0,,-8.0,,,,,
AF_MF_ALL,NiTiCu,T. Goryczka and P. Ochin,Materials Science and Engineering: A,Microstructure; texture and shape memory effect in Ni 25 Ti 50 Cu 25 ribbons and strips,2006.0,Ni25.0Ti50.0Cu25.0 %,,,,,,25.0,,,,,25.0,,,,,,50.0,,,25.0,,4.0,,,,,
AF_MF_ALL,NiTiCu,T.-H. Nam; J.-H. Lee; J.-M. Nam; K.-W. Kim; G.-B. Cho and Y.-W. Kim,Materials Science and Engineering: A,Microstructures and mechanical properties of Ti–45at.%Ni–5at.%Cu alloy ribbons containing Ti2Ni particles,2008.0,Ni45.0Ti50.0Cu5.0 %,,,,,,5.0,,,,,45.0,,,,,,50.0,,,29.0,,9.0,,,,,
AF_MF_ALL,NiTiCu,W.-j. He; G.-h. Min; Y.-s. Yin and O. Tolochko,Transactions of Nonferrous Metals Society of China,Martensitic transformation and mechanical properties of Ti-rich Ti-Ni-Cu Melt Spun ribbon,2009.0,Ni23.0Ti52.0Cu25.0 %,,,,,,25.0,,,,,23.0,,,,,,52.0,,,33.0,,7.0,,,,,
AF_MF_ALL,NiTiCu,R. Zarnetta; D. König; C. Zamponi; A. Aghajani; J. Frenzel; G. Eggeler and A. Ludwig,Acta Materialia,R-phase formation in Ti39Ni45Cu16 shape memory thin films and bulk alloys discovered by combinatorial methods,2009.0,Ni45.0Ti39.0Cu16.0 %,,,,,,16.0,,,,,45.0,,,,,,39.0,,,51.0,,9.0,,,,,
AF_MF_ALL,NiTiCu,C. J. Araújo; N. J. Silva; M. M. Silva and C. H. Gonzalez,Materials & Design,A comparative study of Ni–Ti and Ni–Ti–Cu shape memory alloy processed by plasma melting and injection molding,2011.0,Ni45.0Ti50.0Cu5.0 %,,,,,,5.0,,,,,45.0,,,,,,50.0,,,41.0,,-2.0,,,,,
AF_MF_ALL,NiTiCu,J. Frenzel; A. Wieczorek; I. Opahle; B. Maaß; R. Drautz and G. Eggeler,Acta Materialia,On the effect of alloy composition on martensite start temperatures and latent heats in Ni–Ti-based shape memory alloys,2015.0,Ni39.5Ti50.5Cu10.0 %,,,,,,10.0,,,,,39.5,,,,,,50.5,,,77.0,,-10.0,,,,,
