Repository: AyushChauhan9389/Shape-Memory-Alloy-Dataset

File: Combined_SMA_Dataset.csv (part 9 of 113)
Source_Directory,Alloy_Type,Authors,Source,Title,Year,composition,Ag (at.%),Al (at.%),Au (at.%),Cd (at.%),Co (at.%),Cu (at.%),Fe (at.%),Hf (at.%),Mn (at.%),Nb (at.%),Ni (at.%),Pd (at.%),Pt (at.%),Ru (at.%),Si (at.%),Ta (at.%),Ti (at.%),Zn (at.%),Zr (at.%),Austenite Finish Temperature - AF - (°C),Austenite Start Temperature - AS - (°C),Martensite Finish Temperature - MF - (°C),Martensite Start Temperature - MS - (°C),Cooling Rate (°C/min),Heating Rate (°C/min),Calculated Density (g/cm^3),Thermal transformation span (TSPAN) - (AF-MF) - (°C)
AF_MF_ALL,NiTiCu,J. Frenzel; A. Wieczorek; I. Opahle; B. Maaß; R. Drautz and G. Eggeler,Acta Materialia,On the effect of alloy composition on martensite start temperatures and latent heats in Ni–Ti-based shape memory alloys,2015.0,Ni39.0Ti51.0Cu10.0 %,,,,,,10.0,,,,,39.0,,,,,,51.0,,,79.0,,-24.0,,,,,
AF_MF_ALL,NiTiCu,V. Tokarev; A. Savvinov and V. Khachin,Fiz. Met. Metalloved.,Shape-Memory Effect During Martensite Transformations in TiNi--TiCu Alloys,1983.0,Ni45.0Ti50.0Cu5.0 %,,,,,,5.0,,,,,45.0,,,,,,50.0,,,53.0,,-20.0,,,,,
AF_MF_ALL,NiTiCu,F. Gil and J. Planell,Journal of Biomedical Materials ReseVARh Part A,Effect of copper addition on the superelastic behavior of Ni‐Ti shape memory alloys for orthodontic applications,1999.0,Ni49.5Ti45.0Cu5.5 %,,,,,,5.5,,,,,49.5,,,,,,45.0,,,37.0,,2.0,,,,,
AF_MF_ALL,NiTiCu,F. J. Gil and J. A. Planell,Thermochimica Acta,Thermal efficiencies of NiTiCu shape memory alloys,1999.0,Ni49.5Ti45.0Cu5.5 %,,,,,,5.5,,,,,49.5,,,,,,45.0,,,37.0,,2.0,,,,,
AF_MF_ALL,NiTiCu,R. Santamarta; E. Cesari; J. Pons and T. Goryczka,Metallurgical and Materials Transactions A,Shape memory properties of Ni-Ti based Melt Spun ribbons,2004.0,Ni45.0Ti50.0Cu5.0 %,,,,,,5.0,,,,,45.0,,,,,,50.0,,,35.0,,9.0,,,,,
AF_MF_ALL,NiTiCu,A. Ishida and M. Sato,Philosophical Magazine,Shape memory behaviour of annealed Ti48.5Ni(51.5− x )Cu x (x = 6.2–33.5) thin films,2008.0,Ni40.0Ti48.5Cu11.5 %,,,,,,11.5,,,,,40.0,,,,,,48.5,,,37.0,,-2.0,,,,,
AF_MF_ALL,NiTiCu,R. Zarnetta; D. König; C. Zamponi; A. Aghajani; J. Frenzel; G. Eggeler and A. Ludwig,Acta Materialia,R-phase formation in Ti39Ni45Cu16 shape memory thin films and bulk alloys discovered by combinatorial methods,2009.0,Ni45.0Ti39.0Cu16.0 %,,,,,,16.0,,,,,45.0,,,,,,39.0,,,57.0,,1.0,,,,,
AF_MF_ALL,NiTiCu,R. Zarnetta; M. Ehmann; A. Savan and A. Ludwig,Smart Materials and Structures,Identification of optimized Ti–Ni–Cu shape memory alloy compositions for high-frequency thin film microactuator applications,2010.0,Ni38.0Ti39.0Cu23.0 %,,,,,,23.0,,,,,38.0,,,,,,39.0,,,28.0,,-15.0,,,,,
AF_MF_ALL,NiTiCu,J. Frenzel; A. Wieczorek; I. Opahle; B. Maaß; R. Drautz and G. Eggeler,Acta Materialia,On the effect of alloy composition on martensite start temperatures and latent heats in Ni–Ti-based shape memory alloys,2015.0,Ni45.7Ti49.3Cu5.0 %,,,,,,5.0,,,,,45.7,,,,,,49.3,,,39.0,,-2.0,,,,,
AF_MF_ALL,NiTiCu,T. Goryczka and P. Ochin,Materials Science and Engineering: A,Microstructure; texture and shape memory effect in Ni 25 Ti 50 Cu 25 ribbons and strips,2006.0,Ni25.0Ti50.0Cu25.0 %,,,,,,25.0,,,,,25.0,,,,,,50.0,,,29.0,,4.0,,,,,
AF_MF_ALL,NiTiCu,A. Ishida and M. Sato,Philosophical Magazine,Shape memory behaviour of annealed Ti48.5Ni(51.5− x )Cu x (x = 6.2–33.5) thin films,2008.0,Ni44.9Ti48.9Cu6.2 %,,,,,,6.2,,,,,44.9,,,,,,48.9,,,39.0,,-13.0,,,,,
AF_MF_ALL,NiTiCu,H. X. Zheng; J. Mentz; M. Bram; H. P. Buchkremer and D. Stöver,Journal of Alloys and Compounds,Powder metallurgical production of TiNiNb and TiNiCu shape memory alloys by combination of pre-alloyed and elemental powders,2008.0,Ni40.0Ti50.0Cu10.0 %,,,,,,10.0,,,,,40.0,,,,,,50.0,,,35.0,,-10.0,,,,,
AF_MF_ALL,NiTiCu,C. J. Araújo; A. A. C. Gomes; J. A. Silva; A. J. T. Cavalcanti; R. P. B. Reis and C. H. Gonzalez,Journal of Materials Processing Technology,Fabrication of shape memory alloys using the plasma skull push–pull process,2009.0,Ni45.05Ti49.98Cu4.97 %,,,,,,4.97,,,,,45.05,,,,,,49.98,,,39.0,,-7.0,,,,,
AF_MF_ALL,NiTiCu,C. J. Araújo; N. J. Silva; M. M. Silva and C. H. Gonzalez,Materials & Design,A comparative study of Ni–Ti and Ni–Ti–Cu shape memory alloy processed by plasma melting and injection molding,2011.0,Ni45.0Ti50.0Cu5.0 %,,,,,,5.0,,,,,45.0,,,,,,50.0,,,34.0,,4.0,,,,,
AF_MF_ALL,NiTiCu,T. H. Nam; T. Saburi and K. i. Shimizu,Materials Transactions,Cu-Content Dependence of Shape Memory Characteristics in Ti-Ni-Cu Alloys,1990.0,Ni42.5Ti50.0Cu7.5 %,,,,,,7.5,,,,,42.5,,,,,,50.0,,,36.0,,-32.0,,,,,
AF_MF_ALL,NiTiCu,L. Chang and D. S. Grummon,Philosophical Magazine A,Phase transformations in sputtered thin films of Ti x (Ni; Cu)1−x II: Displacive transformations,1997.0,Ni44.8Ti49.2Cu6.0 %,,,,,,6.0,,,,,44.8,,,,,,49.2,,,24.0,,-45.0,,,,,
AF_MF_ALL,NiTiCu,T. Matsunaga; S. Kajiwara; K. Ogawa; T. Kikuchi and S. Miyazaki,Materials Science and Engineering: A,High strength Ti–Ni-based shape memory thin films,1999.0,Ni43.0Ti50.8Cu6.2 %,,,,,,6.2,,,,,43.0,,,,,,50.8,,,35.0,,-22.0,,,,,
AF_MF_ALL,NiTiCu,M. Es-Souni; M. Es-Souni and H. F. Brandies,Biomaterials,On the transformation behaviour; mechanical properties and biocompatibility of two NiTi-based shape memory alloys,2001.0,Ni46.8Ti47.3Cu5.9 %,,,,,,5.9,,,,,46.8,,,,,,47.3,,,34.0,,-4.0,,,,,
AF_MF_ALL,NiTiCu,T.-H. Nam; J.-H. Lee; J.-M. Nam; K.-W. Kim; G.-B. Cho and Y.-W. Kim,Materials Science and Engineering: A,Microstructures and mechanical properties of Ti–45at.%Ni–5at.%Cu alloy ribbons containing Ti2Ni particles,2008.0,Ni45.0Ti50.0Cu5.0 %,,,,,,5.0,,,,,45.0,,,,,,50.0,,,26.0,,4.0,,,,,
AF_MF_ALL,NiTiCu,K. H. Chang; S. K. Wu and S. H. Chang,Thin Solid Films,Crystallization temperature and activation energy of as-spun Ti52.0Ni38.5Cu9.5 ribbon,2011.0,Ni38.5Ti52.0Cu9.5 %,,,,,,9.5,,,,,38.5,,,,,,52.0,,,31.0,,-34.0,,,,,
AF_MF_ALL,NiTiCu,H. Sehitoglu; I. Karaman; X. Zhang; A. Viswanath; Y. Chumlyakov and H. J. Maier,Acta Materialia,Strain–temperature behavior of NiTiCu shape memory single crystals,2001.0,Ni41.4Ti49.5Cu9.1 %,,,,,,9.1,,,,,41.4,,,,,,49.5,,,29.0,,4.0,,,,,
AF_MF_ALL,NiTiCu,I. Yoshida; D. Monma; K. Iino; K. Otsuka; M. Asai and H. Tsuzuki,Journal of Alloys and Compounds,Damping properties of Ti50Ni50−xCux alloys utilizing martensitic transformation,2003.0,Ni38.0Ti50.0Cu12.0 %,,,,,,12.0,,,,,38.0,,,,,,50.0,,,27.0,,-70.0,,,,,
AF_MF_ALL,NiTiCu,T. Mineta; K. Kasai; Y. Sasaki; E. Makino; T. Kawashima and T. Shibata,Microelectronic Engineering,Flash-evaporated TiNiCu thick film for shape memory alloy micro actuator,2009.0,Ni46.0Ti53.5Cu0.5 %,,,,,,0.5,,,,,46.0,,,,,,53.5,,,69.0,,-5.0,,,,,
AF_MF_ALL,NiTiCu,T. Mineta; K. Kasai; Y. Sasaki; E. Makino; T. Kawashima and T. Shibata,Microelectronic Engineering,Flash-evaporated TiNiCu thick film for shape memory alloy micro actuator,2009.0,Ni46.0Ti53.5Cu0.5 %,,,,,,0.5,,,,,46.0,,,,,,53.5,,,69.0,,-3.0,,,,,
AF_MF_ALL,NiTiCu,Y.-W. Kim and T.-H. Nam,Scripta Materialia,The effect of the Melt Spun processing parameters on the martensitic transformation in Ti50–Ni35–Cu15 shape memory alloys,2004.0,Ni35.0Ti50.0Cu15.0 %,,,,,,15.0,,,,,35.0,,,,,,50.0,,,15.0,,-5.0,,,,,
AF_MF_ALL,NiTiCu,T. Mineta; K. Kasai; Y. Sasaki; E. Makino; T. Kawashima and T. Shibata,Microelectronic Engineering,Flash-evaporated TiNiCu thick film for shape memory alloy micro actuator,2009.0,Ni46.0Ti53.5Cu0.5 %,,,,,,0.5,,,,,46.0,,,,,,53.5,,,69.0,,-4.0,,,,,
AF_MF_ALL,NiTiCu,T. H. Nam; T. Saburi and K. i. Shimizu,Materials Transactions,Cu-Content Dependence of Shape Memory Characteristics in Ti-Ni-Cu Alloys,1990.0,Ni40.0Ti50.0Cu10.0 %,,,,,,10.0,,,,,40.0,,,,,,50.0,,,38.0,,-44.0,,,,,
AF_MF_ALL,NiTiCu,R. Santamarta; E. Cesari; J. Pons and T. Goryczka,Metallurgical and Materials Transactions A,Shape memory properties of Ni-Ti based Melt Spun ribbons,2004.0,Ni45.0Ti50.0Cu5.0 %,,,,,,5.0,,,,,45.0,,,,,,50.0,,,27.0,,3.0,,,,,
AF_MF_ALL,NiTiCu,R. Löbel; S. Thienhaus; A. Savan and A. Ludwig,Materials Science and Engineering: A,Combinatorial fabrication and high-throughput characterization of a Ti–Ni–Cu shape memory thin film composition spread,2008.0,Ni46.0Ti45.0Cu9.0 %,,,,,,9.0,,,,,46.0,,,,,,45.0,,,69.0,,-72.0,,,,,
AF_MF_ALL,NiTiCu,Y.-w. Kim; K.-c. Choi; Y.-s. Chung; E. Choi and T.-h. Nam,Journal of Alloys and Compounds,Microstructure and martensitic transformation characteristics of gas-atomized Ti–Ni–Cu powders,2013.0,Ni45.0Ti50.0Cu5.0 %,,,,,,5.0,,,,,45.0,,,,,,50.0,,,20.0,,-1.0,,,,,
AF_MF_ALL,NiTiCu,Y. Fu and H. Du,Materials Science and Engineering: A,RF magnetron sputtered TiNiCu shape memory alloy thin film,2003.0,Ni45.3Ti49.5Cu5.2 %,,,,,,5.2,,,,,45.3,,,,,,49.5,,,42.0,,2.0,,,,,
AF_MF_ALL,NiTiCu,W.-j. He; G.-h. Min; Y.-s. Yin and O. Tolochko,Transactions of Nonferrous Metals Society of China,Martensitic transformation and mechanical properties of Ti-rich Ti-Ni-Cu Melt Spun ribbon,2009.0,Ni23.0Ti52.0Cu25.0 %,,,,,,25.0,,,,,23.0,,,,,,52.0,,,64.0,,-7.0,,,,,
AF_MF_ALL,NiTiCu,R. Santamarta; E. Cesari; J. Pons and T. Goryczka,Metallurgical and Materials Transactions A,Shape memory properties of Ni-Ti based Melt Spun ribbons,2004.0,Ni45.0Ti50.0Cu5.0 %,,,,,,5.0,,,,,45.0,,,,,,50.0,,,21.0,,1.0,,,,,
AF_MF_ALL,NiTiCu,R. Zarnetta; D. König; C. Zamponi; A. Aghajani; J. Frenzel; G. Eggeler and A. Ludwig,Acta Materialia,R-phase formation in Ti39Ni45Cu16 shape memory thin films and bulk alloys discovered by combinatorial methods,2009.0,Ni45.0Ti39.0Cu16.0 %,,,,,,16.0,,,,,45.0,,,,,,39.0,,,47.0,,-15.0,,,,,
AF_MF_ALL,NiTiCu,J. Frenzel; A. Wieczorek; I. Opahle; B. Maaß; R. Drautz and G. Eggeler,Acta Materialia,On the effect of alloy composition on martensite start temperatures and latent heats in Ni–Ti-based shape memory alloys,2015.0,Ni39.25Ti50.75Cu10.0 %,,,,,,10.0,,,,,39.25,,,,,,50.75,,,75.0,,-22.0,,,,,
AF_MF_ALL,NiTiCu,S. M. Tan; V. H. No and S. Miyazaki,Acta Materialia,Ti-content and annealing temperature dependence of deformation characteristics of TiXNi(92−X)Cu8 shape memory alloys,1998.0,Ni43.0Ti49.0Cu8.0 %,,,,,,8.0,,,,,43.0,,,,,,49.0,,,23.0,,-6.0,,,,,
AF_MF_ALL,NiTiCu,H. X. Zheng; J. Mentz; M. Bram; H. P. Buchkremer and D. Stöver,Journal of Alloys and Compounds,Powder metallurgical production of TiNiNb and TiNiCu shape memory alloys by combination of pre-alloyed and elemental powders,2008.0,Ni40.0Ti50.0Cu10.0 %,,,,,,10.0,,,,,40.0,,,,,,50.0,,,35.0,,-24.0,,,,,
AF_MF_ALL,NiTiCu,S. H. Chang; S. K. Wu and H. Kimura,Intermetallics,Annealing effects on the crystallization and shape memory effect of Ti50Ni25Cu25 Melt Spun ribbons,2007.0,Ni25.0Ti50.0Cu25.0 %,,,,,,25.0,,,,,25.0,,,,,,50.0,,,48.0,,0.0,,,,,
AF_MF_ALL,NiTiCu,S. H. Chang; S. K. Wu and H. Kimura,Materials Science and Engineering: A,Martensitic transformation of annealed Ti50Ni25Cu25 Melt Spun ribbons,2008.0,Ni25.0Ti50.0Cu25.0 %,,,,,,25.0,,,,,25.0,,,,,,50.0,,,41.0,,-6.0,,,,,
AF_MF_ALL,NiTiCu,S. H. Chang; S. K. Wu and H. Kimura,Materials Science and Engineering: A,Martensitic transformation of annealed Ti50Ni25Cu25 Melt Spun ribbons,2008.0,Ni25.0Ti50.0Cu25.0 %,,,,,,25.0,,,,,25.0,,,,,,50.0,,,46.0,,-5.0,,,,,
AF_MF_ALL,NiTiCu,R. Zarnetta; D. König; C. Zamponi; A. Aghajani; J. Frenzel; G. Eggeler and A. Ludwig,Acta Materialia,R-phase formation in Ti39Ni45Cu16 shape memory thin films and bulk alloys discovered by combinatorial methods,2009.0,Ni45.0Ti39.0Cu16.0 %,,,,,,16.0,,,,,45.0,,,,,,39.0,,,52.0,,-7.0,,,,,
AF_MF_ALL,NiTiCu,H.-j. Jiang; C.-b. Ke; S.-s. Cao; X. Ma and X.-p. Zhang,Transactions of Nonferrous Metals Society of China,Phase transformation and damping behavior of lightweight porous TiNiCu alloys fabricated by powder metallurgy process,2013.0,Ni40.0Ti50.0Cu10.0 %,,,,,,10.0,,,,,40.0,,,,,,50.0,,,16.0,,-59.0,,,,,
AF_MF_ALL,NiTiCu,D. E. Soto-Parra; H. Flores-Zúñiga; E. L. Cuéllar; R. A. Ochoa-Gamboa and D. Ríos-Jara,Materials ReseVARh,Recrystallization of a Ti-45Ni-5Cu cold-worked shape memory alloy characterized by thermoelectric power and electrical properties,2014.0,Ni45.0Ti50.0Cu5.0 %,,,,,,5.0,,,,,45.0,,,,,,50.0,,,46.0,,-16.0,,,,,
AF_MF_ALL,NiTiCu,H. Sehitoglu; I. Karaman; X. Zhang; A. Viswanath; Y. Chumlyakov and H. J. Maier,Acta Materialia,Strain–temperature behavior of NiTiCu shape memory single crystals,2001.0,Ni41.4Ti49.5Cu9.1 %,,,,,,9.1,,,,,41.4,,,,,,49.5,,,20.0,,2.0,,,,,
AF_MF_ALL,NiTiCu,S. H. Chang; S. K. Wu and H. Kimura,Materials Science and Engineering: A,Martensitic transformation of annealed Ti50Ni25Cu25 Melt Spun ribbons,2008.0,Ni25.0Ti50.0Cu25.0 %,,,,,,25.0,,,,,25.0,,,,,,50.0,,,39.0,,-3.0,,,,,
AF_MF_ALL,NiTiCu,L. Chang; C. Hu-Simpsono; D. S. Grummon; W. Pratt and R. loloee,Materials ReseVARh Society,Structure and Phase Transformations in Thermoelastic Ni(1−x)TiCux) Thin Films Prepared by D.C. Magnetron Sputtering,1990.0,Ni45.46Ti49.16Cu5.38 %,,,,,,5.38,,,,,45.46,,,,,,49.16,,,10.0,,-19.0,,,,,
AF_MF_ALL,NiTiCu,S. M. Tan; S. Miyazaki; T. Ueki and H. Horikawa,Materials Science and Engineering: A,Ti-content and annealing temperature dependence of transformation behavior of TiXNi92-XCu8 shape memory alloys,1997.0,Ni42.4Ti49.6Cu8.0 %,,,,,,8.0,,,,,42.4,,,,,,49.6,,,14.0,,-7.0,,,,,
AF_MF_ALL,NiTiCu,S. H. Chang; S. K. Wu and H. Kimura,Materials Science and Engineering: A,Martensitic transformation of annealed Ti50Ni25Cu25 Melt Spun ribbons,2008.0,Ni25.0Ti50.0Cu25.0 %,,,,,,25.0,,,,,25.0,,,,,,50.0,,,40.0,,-4.0,,,,,
AF_MF_ALL,NiTiCu,K. Yamazaki; S. Kajiwara; T. Kikuchi; K. Ogawa and S. Miyazaki,Journal de Physique IV ,Super-high strength shape memory thin films,2003.0,Ni40.0Ti54.3Cu5.7 %,,,,,,5.7,,,,,40.0,,,,,,54.3,,,37.0,,-20.0,,,,,
AF_MF_ALL,NiTiCu,S. H. Chang; S. K. Wu and H. Kimura,Materials Science and Engineering: A,Martensitic transformation of annealed Ti50Ni25Cu25 Melt Spun ribbons,2008.0,Ni25.0Ti50.0Cu25.0 %,,,,,,25.0,,,,,25.0,,,,,,50.0,,,35.0,,-8.0,,,,,
AF_MF_ALL,NiTiCu,A. Phukaoluan; A. Khantachawana; P. Kaewtathip; S. Dechkunakorn; N. Anuwongnukroh; P. Santiwong and J. Kajornchaiyakul,Applied Mechanics and Materials,Property improvement of TiNi by Cu addition for orthodontics applications,2011.0,Ni46.0Ti49.0Cu5.0 %,,,,,,5.0,,,,,46.0,,,,,,49.0,,,32.0,,-19.0,,,,,
AF_MF_ALL,NiTiCu,N. Kaur and D. Kaur,Journal of Alloys and Compounds,NiTiCu/AlN/NiTiCu shape memory thin film heterostructures for vibration damping in MEMS,2014.0,Ni26.98Ti54.67Cu18.35 %,,,,,,18.35,,,,,26.98,,,,,,54.67,,,72.0,,-69.0,,,,,
AF_MF_ALL,NiTiCu,H. J. Zhang and C. J. Qiu,Materials Science and Engineering: A,Characterization and MEMS application of low temperature TiNi(Cu) shape memory thin films,2006.0,Ni46.3Ti48.9Cu4.8 %,,,,,,4.8,,,,,46.3,,,,,,48.9,,,16.0,,-11.0,,,,,
AF_MF_ALL,NiTiCu,S. H. Chang; S. K. Wu and H. Kimura,Materials Science and Engineering: A,Martensitic transformation of annealed Ti50Ni25Cu25 Melt Spun ribbons,2008.0,Ni25.0Ti50.0Cu25.0 %,,,,,,25.0,,,,,25.0,,,,,,50.0,,,38.0,,-8.0,,,,,
AF_MF_ALL,NiTiCu,L. Chang; C. Hu-Simpsono; D. S. Grummon; W. Pratt and R. loloee,Materials ReseVARh Society,Structure and Phase Transformations in Thermoelastic Ni(1−x)TiCux) Thin Films Prepared by D.C. Magnetron Sputtering,1990.0,Ni45.46Ti49.16Cu5.38 %,,,,,,5.38,,,,,45.46,,,,,,49.16,,,14.0,,-30.0,,,,,
AF_MF_ALL,NiTiCu,T. H. Nam; T. Saburi and K. i. Shimizu,Materials Transactions,Cu-Content Dependence of Shape Memory Characteristics in Ti-Ni-Cu Alloys,1990.0,Ni37.5Ti50.0Cu12.5 %,,,,,,12.5,,,,,37.5,,,,,,50.0,,,45.0,,-92.0,,,,,
AF_MF_ALL,NiTiCu,I. Yoshida; D. Monma; K. Iino; K. Otsuka; M. Asai and H. Tsuzuki,Journal of Alloys and Compounds,Damping properties of Ti50Ni50−xCux alloys utilizing martensitic transformation,2003.0,Ni34.0Ti50.0Cu16.0 %,,,,,,16.0,,,,,34.0,,,,,,50.0,,,4.0,,-100.0,,,,,
AF_MF_ALL,NiTiCu,S. H. Chang; S. K. Wu and H. Kimura,Intermetallics,Annealing effects on the crystallization and shape memory effect of Ti50Ni25Cu25 Melt Spun ribbons,2007.0,Ni25.0Ti50.0Cu25.0 %,,,,,,25.0,,,,,25.0,,,,,,50.0,,,31.0,,-9.0,,,,,
AF_MF_ALL,NiTiCu,L. Chang; C. Hu-Simpsono; D. S. Grummon; W. Pratt and R. loloee,Materials ReseVARh Society,Structure and Phase Transformations in Thermoelastic Ni(1−x)TiCux) Thin Films Prepared by D.C. Magnetron Sputtering,1990.0,Ni47.49Ti47.54Cu4.97 %,,,,,,4.97,,,,,47.49,,,,,,47.54,,,16.0,,-40.0,,,,,
AF_MF_ALL,NiTiCu,Y. C. Lo and S. K. Wu,Journal of Materials Science,A study on martensitic transformation in Ti50−x/2Ni50−x/2Cu x alloys with X≤10 at%,1995.0,Ni49.5Ti49.5Cu1.0 %,,,,,,1.0,,,,,49.5,,,,,,49.5,,,35.0,,-22.0,,,,,
AF_MF_ALL,NiTiCu,H. Sehitoglu; I. Karaman; X. Zhang; A. Viswanath; Y. Chumlyakov and H. J. Maier,Acta Materialia,Strain–temperature behavior of NiTiCu shape memory single crystals,2001.0,Ni41.4Ti49.5Cu9.1 %,,,,,,9.1,,,,,41.4,,,,,,49.5,,,10.0,,-36.0,,,,,
AF_MF_ALL,NiTiCu,T.-h. Nam; J.-h. Lee; K.-w. Kim; H.-j. Ahn and Y.-w. Kim,Journal of Materials Science,The B2-B19-B19’ transformation in a rapidly solidified Ti-45Ni-5Cu(at%) alloy,2005.0,Ni45.0Ti50.0Cu5.0 %,,,,,,5.0,,,,,45.0,,,,,,50.0,,,15.0,,-37.0,,,,,
AF_MF_ALL,NiTiCu,S. H. Chang; S. K. Wu and H. Kimura,Intermetallics,Annealing effects on the crystallization and shape memory effect of Ti50Ni25Cu25 Melt Spun ribbons,2007.0,Ni25.0Ti50.0Cu25.0 %,,,,,,25.0,,,,,25.0,,,,,,50.0,,,40.0,,-7.0,,,,,
AF_MF_ALL,NiTiCu,S. H. Chang; S. K. Wu and H. Kimura,Materials Science and Engineering: A,Martensitic transformation of annealed Ti50Ni25Cu25 Melt Spun ribbons,2008.0,Ni25.0Ti50.0Cu25.0 %,,,,,,25.0,,,,,25.0,,,,,,50.0,,,37.0,,-12.0,,,,,
AF_MF_ALL,NiTiCu,W.-j. He; G.-h. Min; Y.-s. Yin and O. Tolochko,Transactions of Nonferrous Metals Society of China,Martensitic transformation and mechanical properties of Ti-rich Ti-Ni-Cu Melt Spun ribbon,2009.0,Ni23.0Ti52.0Cu25.0 %,,,,,,25.0,,,,,23.0,,,,,,52.0,,,57.0,,-12.0,,,,,
AF_MF_ALL,NiTiCu,S. M. Tan; V. H. No and S. Miyazaki,Acta Materialia,Ti-content and annealing temperature dependence of deformation characteristics of TiXNi(92−X)Cu8 shape memory alloys,1998.0,Ni43.0Ti49.0Cu8.0 %,,,,,,8.0,,,,,43.0,,,,,,49.0,,,12.0,,-13.0,,,,,
AF_MF_ALL,NiTiCu,H. Sehitoglu; I. Karaman; X. Zhang; A. Viswanath; Y. Chumlyakov and H. J. Maier,Acta Materialia,Strain–temperature behavior of NiTiCu shape memory single crystals,2001.0,Ni41.4Ti49.5Cu9.1 %,,,,,,9.1,,,,,41.4,,,,,,49.5,,,12.0,,-7.0,,,,,
AF_MF_ALL,NiTiCu,S. H. Chang; S. K. Wu and H. Kimura,Materials Science and Engineering: A,Martensitic transformation of annealed Ti50Ni25Cu25 Melt Spun ribbons,2008.0,Ni25.0Ti50.0Cu25.0 %,,,,,,25.0,,,,,25.0,,,,,,50.0,,,36.0,,-13.0,,,,,
AF_MF_ALL,NiTiCu,J. Frenzel; A. Wieczorek; I. Opahle; B. Maaß; R. Drautz and G. Eggeler,Acta Materialia,On the effect of alloy composition on martensite start temperatures and latent heats in Ni–Ti-based shape memory alloys,2015.0,Ni45.9Ti49.1Cu5.0 %,,,,,,5.0,,,,,45.9,,,,,,49.1,,,16.0,,-16.0,,,,,
AF_MF_ALL,NiTiCu,J. Frenzel; A. Wieczorek; I. Opahle; B. Maaß; R. Drautz and G. Eggeler,Acta Materialia,On the effect of alloy composition on martensite start temperatures and latent heats in Ni–Ti-based shape memory alloys,2015.0,Ni38.0Ti52.0Cu10.0 %,,,,,,10.0,,,,,38.0,,,,,,52.0,,,77.0,,-23.0,,,,,
AF_MF_ALL,NiTiCu,J.-h. Lee; T.-h. Nam; H.-j. Ahn and Y.-w. Kim,Materials Science and Engineering: A,Shape memory characteristics and superelasticity of Ti–45Ni–5Cu alloy ribbons,2006.0,Ni45.0Ti50.0Cu5.0 %,,,,,,5.0,,,,,45.0,,,,,,50.0,,,15.0,,-12.0,,,,,
AF_MF_ALL,NiTiCu,R. Zarnetta; D. König; C. Zamponi; A. Aghajani; J. Frenzel; G. Eggeler and A. Ludwig,Acta Materialia,R-phase formation in Ti39Ni45Cu16 shape memory thin films and bulk alloys discovered by combinatorial methods,2009.0,Ni45.0Ti39.0Cu16.0 %,,,,,,16.0,,,,,45.0,,,,,,39.0,,,43.0,,-17.0,,,,,
AF_MF_ALL,NiTiCu,Y.-w. Kim; K.-c. Choi; Y.-s. Chung; E. Choi and T.-h. Nam,Journal of Alloys and Compounds,Microstructure and martensitic transformation characteristics of gas-atomized Ti–Ni–Cu powders,2013.0,Ni45.0Ti50.0Cu5.0 %,,,,,,5.0,,,,,45.0,,,,,,50.0,,,17.0,,-18.0,,,,,
AF_MF_ALL,NiTiCu,Y.-w. Kim; K.-c. Choi; Y.-s. Chung; E. Choi and T.-h. Nam,Journal of Alloys and Compounds,Microstructure and martensitic transformation characteristics of gas-atomized Ti–Ni–Cu powders,2013.0,Ni45.0Ti50.0Cu5.0 %,,,,,,5.0,,,,,45.0,,,,,,50.0,,,16.0,,-18.0,,,,,
AF_MF_ALL,NiTiCu,B. Ramachandran; R. Tang; P. Chang; Y. Kuo; C. Chien and S. Wu,Journal of Applied Physics,Cu-substitution effect on thermoelectric properties of the TiNi-based shape memory alloys,2013.0,Ni40.0Ti50.0Cu10.0 %,,,,,,10.0,,,,,40.0,,,,,,50.0,,,13.0,,-168.0,,,,,
AF_MF_ALL,NiTiCu,J. Frenzel; A. Wieczorek; I. Opahle; B. Maaß; R. Drautz and G. Eggeler,Acta Materialia,On the effect of alloy composition on martensite start temperatures and latent heats in Ni–Ti-based shape memory alloys,2015.0,Ni38.5Ti51.5Cu10.0 %,,,,,,10.0,,,,,38.5,,,,,,51.5,,,78.0,,-23.0,,,,,
AF_MF_ALL,NiTiCu,Y.-w. Kim; K.-c. Choi; Y.-s. Chung; E. Choi and T.-h. Nam,Journal of Alloys and Compounds,Microstructure and martensitic transformation characteristics of gas-atomized Ti–Ni–Cu powders,2013.0,Ni45.0Ti50.0Cu5.0 %,,,,,,5.0,,,,,45.0,,,,,,50.0,,,16.0,,-18.0,,,,,
AF_MF_ALL,NiTiCu,Y.-w. Kim; K.-c. Choi; Y.-s. Chung; E. Choi and T.-h. Nam,Journal of Alloys and Compounds,Microstructure and martensitic transformation characteristics of gas-atomized Ti–Ni–Cu powders,2013.0,Ni45.0Ti50.0Cu5.0 %,,,,,,5.0,,,,,45.0,,,,,,50.0,,,15.0,,-17.0,,,,,
AF_MF_ALL,NiTiCu,R. Zarnetta; M. Ehmann; A. Savan and A. Ludwig,Smart Materials and Structures,Identification of optimized Ti–Ni–Cu shape memory alloy compositions for high-frequency thin film microactuator applications,2010.0,Ni38.0Ti38.0Cu24.0 %,,,,,,24.0,,,,,38.0,,,,,,38.0,,,26.0,,-47.0,,,,,
AF_MF_ALL,NiTiCu,A. Nespoli; E. Villa and F. Passaretti,Journal of Alloys and Compounds,Effect of Yttrium on microstructure; thermal properties and damping capacity of Ni41Ti50Cu9 alloy,2015.0,Ni41.0Ti50.0Cu9.0 %,,,,,,9.0,,,,,41.0,,,,,,50.0,,,44.0,,-63.0,,,,,
AF_MF_ALL,NiTiCu,K. Yamazaki; S. Kajiwara; T. Kikuchi; K. Ogawa and S. Miyazaki,Journal de Physique IV ,Super-high strength shape memory thin films,2003.0,Ni40.0Ti54.3Cu5.7 %,,,,,,5.7,,,,,40.0,,,,,,54.3,,,29.0,,-24.0,,,,,
AF_MF_ALL,NiTiCu,W.-j. He; G.-h. Min; Y.-s. Yin and O. Tolochko,Transactions of Nonferrous Metals Society of China,Martensitic transformation and mechanical properties of Ti-rich Ti-Ni-Cu Melt Spun ribbon,2009.0,Ni23.0Ti52.0Cu25.0 %,,,,,,25.0,,,,,23.0,,,,,,52.0,,,49.0,,-20.0,,,,,
AF_MF_ALL,NiTiCu,B. Ingale; W. Wei; P. Chang; Y. Kuo and S. Wu,Journal of Applied Physics,Anomalous transport and thermal properties of NiTi and with Cu and Fe-doped shape memory alloys near the martensitic transition,2011.0,Ni40.0Ti50.0Cu10.0 %,,,,,,10.0,,,,,40.0,,,,,,50.0,,,14.0,,-75.0,,,,,
AF_MF_ALL,NiTiCu,J. Frenzel; A. Wieczorek; I. Opahle; B. Maaß; R. Drautz and G. Eggeler,Acta Materialia,On the effect of alloy composition on martensite start temperatures and latent heats in Ni–Ti-based shape memory alloys,2015.0,Ni40.5Ti49.5Cu10.0 %,,,,,,10.0,,,,,40.5,,,,,,49.5,,,55.0,,-26.0,,,,,
AF_MF_ALL,NiTiCu,J.-h. Lee; T.-h. Nam; H.-j. Ahn and Y.-w. Kim,Materials Science and Engineering: A,Shape memory characteristics and superelasticity of Ti–45Ni–5Cu alloy ribbons,2006.0,Ni45.0Ti50.0Cu5.0 %,,,,,,5.0,,,,,45.0,,,,,,50.0,,,10.0,,-23.0,,,,,
AF_MF_ALL,NiTiCu,S. H. Chang; S. K. Wu and H. Kimura,Materials Science and Engineering: A,Martensitic transformation of annealed Ti50Ni25Cu25 Melt Spun ribbons,2008.0,Ni25.0Ti50.0Cu25.0 %,,,,,,25.0,,,,,25.0,,,,,,50.0,,,21.0,,-25.0,,,,,
AF_MF_ALL,NiTiCu,T.-H. Nam; J.-H. Lee; J.-M. Nam; K.-W. Kim; G.-B. Cho and Y.-W. Kim,Materials Science and Engineering: A,Microstructures and mechanical properties of Ti–45at.%Ni–5at.%Cu alloy ribbons containing Ti2Ni particles,2008.0,Ni45.0Ti50.0Cu5.0 %,,,,,,5.0,,,,,45.0,,,,,,50.0,,,9.0,,-16.0,,,,,
AF_MF_ALL,NiTiCu,R. Zarnetta; M. Ehmann; A. Savan and A. Ludwig,Smart Materials and Structures,Identification of optimized Ti–Ni–Cu shape memory alloy compositions for high-frequency thin film microactuator applications,2010.0,Ni38.0Ti37.0Cu25.0 %,,,,,,25.0,,,,,38.0,,,,,,37.0,,,16.0,,-49.0,,,,,
AF_MF_ALL,NiTiCu,Y. C. Lo and S. K. Wu,Journal of Materials Science,A study on martensitic transformation in Ti50−x/2Ni50−x/2Cu x alloys with X≤10 at%,1995.0,Ni49.5Ti49.5Cu1.0 %,,,,,,1.0,,,,,49.5,,,,,,49.5,,,31.0,,-31.0,,,,,
AF_MF_ALL,NiTiCu,Y. I. Chumlyakov; I. V. Kireeva; Y. I. Zuev and A. G. Lyisyuk,Materials ReseVARh Society,Shape Memory Effect and Pseudoelasticity in Ti-40%Ni-10%Cu (At.%) Single Crystals,1997.0,Ni40.0Ti50.0Cu10.0 %,,,,,,10.0,,,,,40.0,,,,,,50.0,,,40.0,,-112.0,,,,,
AF_MF_ALL,NiTiCu,G. Pan; C. Balagna; L. Martino; J. Pan and S. Spriano,Journal of Alloys and Compounds,Microstructure and transformation temperatures in rapid solidified Ni–Ti alloys. Part II: The effect of copper addition,2014.0,Ni36.0Ti49.0Cu15.0 %,,,,,,15.0,,,,,36.0,,,,,,49.0,,,2.0,,-34.0,,,,,
AF_MF_ALL,NiTiCu,S. H. Chang; S. K. Wu and H. Kimura,Materials Science and Engineering: A,Martensitic transformation of annealed Ti50Ni25Cu25 Melt Spun ribbons,2008.0,Ni25.0Ti50.0Cu25.0 %,,,,,,25.0,,,,,25.0,,,,,,50.0,,,27.0,,-19.0,,,,,
AF_MF_ALL,NiTiCu,J. Frenzel; A. Wieczorek; I. Opahle; B. Maaß; R. Drautz and G. Eggeler,Acta Materialia,On the effect of alloy composition on martensite start temperatures and latent heats in Ni–Ti-based shape memory alloys,2015.0,Ni46.0Ti49.0Cu5.0 %,,,,,,5.0,,,,,46.0,,,,,,49.0,,,12.0,,-32.0,,,,,
AF_MF_ALL,NiTiCu,S. H. Chang; S. K. Wu and H. Kimura,Intermetallics,Annealing effects on the crystallization and shape memory effect of Ti50Ni25Cu25 Melt Spun ribbons,2007.0,Ni25.0Ti50.0Cu25.0 %,,,,,,25.0,,,,,25.0,,,,,,50.0,,,21.0,,-23.0,,,,,
AF_MF_ALL,NiTiCu,Y.-w. Kim; K.-c. Choi; Y.-s. Chung; E. Choi and T.-h. Nam,Journal of Alloys and Compounds,Microstructure and martensitic transformation characteristics of gas-atomized Ti–Ni–Cu powders,2013.0,Ni40.0Ti50.0Cu10.0 %,,,,,,10.0,,,,,40.0,,,,,,50.0,,,-3.0,,-27.0,,,,,
AF_MF_ALL,NiTiCu,A. Ishida and M. Sato,Philosophical Magazine,Shape memory behaviour of annealed Ti48.5Ni(51.5− x )Cu x (x = 6.2–33.5) thin films,2008.0,Ni44.9Ti48.9Cu6.2 %,,,,,,6.2,,,,,44.9,,,,,,48.9,,,3.0,,-36.0,,,,,
AF_MF_ALL,NiTiCu,Y.-w. Kim; K.-c. Choi; Y.-s. Chung; E. Choi and T.-h. Nam,Journal of Alloys and Compounds,Microstructure and martensitic transformation characteristics of gas-atomized Ti–Ni–Cu powders,2013.0,Ni40.0Ti50.0Cu10.0 %,,,,,,10.0,,,,,40.0,,,,,,50.0,,,1.0,,-77.0,,,,,
AF_MF_ALL,NiTiCu,Y.-w. Kim; K.-c. Choi; Y.-s. Chung; E. Choi and T.-h. Nam,Journal of Alloys and Compounds,Microstructure and martensitic transformation characteristics of gas-atomized Ti–Ni–Cu powders,2013.0,Ni40.0Ti50.0Cu10.0 %,,,,,,10.0,,,,,40.0,,,,,,50.0,,,-4.0,,-29.0,,,,,
AF_MF_ALL,NiTiCu,Y.-w. Kim; K.-c. Choi; Y.-s. Chung; E. Choi and T.-h. Nam,Journal of Alloys and Compounds,Microstructure and martensitic transformation characteristics of gas-atomized Ti–Ni–Cu powders,2013.0,Ni40.0Ti50.0Cu10.0 %,,,,,,10.0,,,,,40.0,,,,,,50.0,,,-4.0,,-31.0,,,,,
AF_MF_ALL,NiTiCu,Y.-w. Kim; K.-c. Choi; Y.-s. Chung; E. Choi and T.-h. Nam,Journal of Alloys and Compounds,Microstructure and martensitic transformation characteristics of gas-atomized Ti–Ni–Cu powders,2013.0,Ni40.0Ti50.0Cu10.0 %,,,,,,10.0,,,,,40.0,,,,,,50.0,,,1.0,,-64.0,,,,,
AF_MF_ALL,NiTiCu,Y.-w. Kim; K.-c. Choi; Y.-s. Chung; E. Choi and T.-h. Nam,Journal of Alloys and Compounds,Microstructure and martensitic transformation characteristics of gas-atomized Ti–Ni–Cu powders,2013.0,Ni40.0Ti50.0Cu10.0 %,,,,,,10.0,,,,,40.0,,,,,,50.0,,,-4.0,,-32.0,,,,,
AF_MF_ALL,NiTiCu,T.-h. Nam; J.-h. Lee; K.-w. Kim; H.-j. Ahn and Y.-w. Kim,Journal of Materials Science,The B2-B19-B19’ transformation in a rapidly solidified Ti-45Ni-5Cu(at%) alloy,2005.0,Ni45.0Ti50.0Cu5.0 %,,,,,,5.0,,,,,45.0,,,,,,50.0,,,-3.0,,-71.0,,,,,
AF_MF_ALL,NiTiCu,T.-h. Nam; J.-h. Lee; D.-w. Jung; C.-a. Yu; Y. Liu and Y.-w. Kim,Materials Science and Engineering: A,Transformation behaviour of Ti–Ni and Ti–Ni–Cu alloy ribbons with nano Ti2Ni particles,2007.0,Ni45.0Ti50.0Cu5.0 %,,,,,,5.0,,,,,45.0,,,,,,50.0,,,-4.0,,-36.0,,,,,
AF_MF_ALL,NiTiCu,S. H. Chang; S. K. Wu and H. Kimura,Materials Science and Engineering: A,Martensitic transformation of annealed Ti50Ni25Cu25 Melt Spun ribbons,2008.0,Ni25.0Ti50.0Cu25.0 %,,,,,,25.0,,,,,25.0,,,,,,50.0,,,8.0,,-43.0,,,,,
AF_MF_ALL,NiTiCu,J. Frenzel; A. Wieczorek; I. Opahle; B. Maaß; R. Drautz and G. Eggeler,Acta Materialia,On the effect of alloy composition on martensite start temperatures and latent heats in Ni–Ti-based shape memory alloys,2015.0,Ni46.1Ti48.9Cu5.0 %,,,,,,5.0,,,,,46.1,,,,,,48.9,,,-1.0,,-39.0,,,,,
AF_MF_ALL,NiTiCu,T. H. Nam; T. Saburi and K. i. Shimizu,Materials Transactions,Cu-Content Dependence of Shape Memory Characteristics in Ti-Ni-Cu Alloys,1990.0,Ni35.0Ti50.0Cu15.0 %,,,,,,15.0,,,,,35.0,,,,,,50.0,,,48.0,,-86.0,,,,,
AF_MF_ALL,NiTiCu,T.-H. Nam; J.-H. Lee; J.-M. Nam; K.-W. Kim; G.-B. Cho and Y.-W. Kim,Materials Science and Engineering: A,Microstructures and mechanical properties of Ti–45at.%Ni–5at.%Cu alloy ribbons containing Ti2Ni particles,2008.0,Ni45.0Ti50.0Cu5.0 %,,,,,,5.0,,,,,45.0,,,,,,50.0,,,-7.0,,-39.0,,,,,
AF_MF_ALL,NiTiCu,J. Frenzel; A. Wieczorek; I. Opahle; B. Maaß; R. Drautz and G. Eggeler,Acta Materialia,On the effect of alloy composition on martensite start temperatures and latent heats in Ni–Ti-based shape memory alloys,2015.0,Ni40.7Ti49.3Cu10.0 %,,,,,,10.0,,,,,40.7,,,,,,49.3,,,35.0,,-44.0,,,,,
AF_MF_ALL,NiTiCu,K.-N. Lin and S.-K. Wu,Intermetallics,Multi-stage transformation in annealed Ni-rich Ti49Ni41Cu10 shape memory alloy,2010.0,Ni41.0Ti49.0Cu10.0 %,,,,,,10.0,,,,,41.0,,,,,,49.0,,,-17.0,,-48.0,,,,,
AF_MF_ALL,NiTiCu,R. Zarnetta; D. König; C. Zamponi; A. Aghajani; J. Frenzel; G. Eggeler and A. Ludwig,Acta Materialia,R-phase formation in Ti39Ni45Cu16 shape memory thin films and bulk alloys discovered by combinatorial methods,2009.0,Ni45.0Ti39.0Cu16.0 %,,,,,,16.0,,,,,45.0,,,,,,39.0,,,21.0,,-47.0,,,,,
AF_MF_ALL,NiTiCu,G. Pan; C. Balagna; L. Martino; J. Pan and S. Spriano,Journal of Alloys and Compounds,Microstructure and transformation temperatures in rapid solidified Ni–Ti alloys. Part II: The effect of copper addition,2014.0,Ni46.0Ti49.0Cu5.0 %,,,,,,5.0,,,,,46.0,,,,,,49.0,,,8.0,,-40.0,,,,,
AF_MF_ALL,NiTiCu,J.-h. Lee; T.-h. Nam; H.-j. Ahn and Y.-w. Kim,Materials Science and Engineering: A,Shape memory characteristics and superelasticity of Ti–45Ni–5Cu alloy ribbons,2006.0,Ni45.0Ti50.0Cu5.0 %,,,,,,5.0,,,,,45.0,,,,,,50.0,,,-13.0,,-45.0,,,,,
AF_MF_ALL,NiTiCu,S. H. Chang; S. K. Wu and H. Kimura,Materials Science and Engineering: A,Martensitic transformation of annealed Ti50Ni25Cu25 Melt Spun ribbons,2008.0,Ni25.0Ti50.0Cu25.0 %,,,,,,25.0,,,,,25.0,,,,,,50.0,,,-2.0,,-45.0,,,,,
AF_MF_ALL,NiTiCu,J. Frenzel; A. Wieczorek; I. Opahle; B. Maaß; R. Drautz and G. Eggeler,Acta Materialia,On the effect of alloy composition on martensite start temperatures and latent heats in Ni–Ti-based shape memory alloys,2015.0,Ni46.2Ti48.8Cu5.0 %,,,,,,5.0,,,,,46.2,,,,,,48.8,,,-14.0,,-49.0,,,,,
AF_MF_ALL,NiTiCu,R. Zarnetta; D. König; C. Zamponi; A. Aghajani; J. Frenzel; G. Eggeler and A. Ludwig,Acta Materialia,R-phase formation in Ti39Ni45Cu16 shape memory thin films and bulk alloys discovered by combinatorial methods,2009.0,Ni45.0Ti39.0Cu16.0 %,,,,,,16.0,,,,,45.0,,,,,,39.0,,,7.0,,-55.0,,,,,
AF_MF_ALL,NiTiCu,S. M. Tan; S. Miyazaki; T. Ueki and H. Horikawa,Materials Science and Engineering: A,Ti-content and annealing temperature dependence of transformation behavior of TiXNi92-XCu8 shape memory alloys,1997.0,Ni43.0Ti49.0Cu8.0 %,,,,,,8.0,,,,,43.0,,,,,,49.0,,,-32.0,,-57.0,,,,,
AF_MF_ALL,NiTiCu,T.-h. Nam; J.-h. Lee; D.-w. Jung; C.-a. Yu; Y. Liu and Y.-w. Kim,Materials Science and Engineering: A,Transformation behaviour of Ti–Ni and Ti–Ni–Cu alloy ribbons with nano Ti2Ni particles,2007.0,Ni46.0Ti49.0Cu5.0 %,,,,,,5.0,,,,,46.0,,,,,,49.0,,,-33.0,,-88.0,,,,,
AF_MF_ALL,NiTiCu,Y. C. Lo and S. K. Wu,Journal of Materials Science,A study on martensitic transformation in Ti50−x/2Ni50−x/2Cu x alloys with X≤10 at%,1995.0,Ni49.0Ti49.0Cu2.0 %,,,,,,2.0,,,,,49.0,,,,,,49.0,,,-14.0,,-87.0,,,,,
AF_MF_ALL,NiTiCu,B. Ramachandran; R. Tang; P. Chang; Y. Kuo; C. Chien and S. Wu,Journal of Applied Physics,Cu-substitution effect on thermoelectric properties of the TiNi-based shape memory alloys,2013.0,Ni35.0Ti50.0Cu15.0 %,,,,,,15.0,,,,,35.0,,,,,,50.0,,,-40.0,,-126.0,,,,,
AF_MF_ALL,NiTiCu,J. Frenzel; A. Wieczorek; I. Opahle; B. Maaß; R. Drautz and G. Eggeler,Acta Materialia,On the effect of alloy composition on martensite start temperatures and latent heats in Ni–Ti-based shape memory alloys,2015.0,Ni41.0Ti49.0Cu10.0 %,,,,,,10.0,,,,,41.0,,,,,,49.0,,,18.0,,-80.0,,,,,
AF_MF_ALL,NiTiCu,J. Frenzel; A. Wieczorek; I. Opahle; B. Maaß; R. Drautz and G. Eggeler,Acta Materialia,On the effect of alloy composition on martensite start temperatures and latent heats in Ni–Ti-based shape memory alloys,2015.0,Ni41.1Ti48.9Cu10.0 %,,,,,,10.0,,,,,41.1,,,,,,48.9,,,3.0,,-89.0,,,,,
AF_MF_ALL,NiTiCu,Y. C. Lo and S. K. Wu,Journal of Materials Science,A study on martensitic transformation in Ti50−x/2Ni50−x/2Cu x alloys with X≤10 at%,1995.0,Ni49.0Ti49.0Cu2.0 %,,,,,,2.0,,,,,49.0,,,,,,49.0,,,-30.0,,-105.0,,,,,
AF_MF_ALL,NiTiCu,J. Frenzel; A. Wieczorek; I. Opahle; B. Maaß; R. Drautz and G. Eggeler,Acta Materialia,On the effect of alloy composition on martensite start temperatures and latent heats in Ni–Ti-based shape memory alloys,2015.0,Ni41.2Ti48.8Cu10.0 %,,,,,,10.0,,,,,41.2,,,,,,48.8,,,-1.0,,-101.0,,,,,
AF_MF_ALL,NiTiCu,Y. C. Lo and S. K. Wu,Journal of Materials Science,A study on martensitic transformation in Ti50−x/2Ni50−x/2Cu x alloys with X≤10 at%,1995.0,Ni48.5Ti48.5Cu3.0 %,,,,,,3.0,,,,,48.5,,,,,,48.5,,,-49.0,,-123.0,,,,,
AF_MF_ALL,NiTiCu,Y. C. Lo and S. K. Wu,Journal of Materials Science,A study on martensitic transformation in Ti50−x/2Ni50−x/2Cu x alloys with X≤10 at%,1995.0,Ni48.5Ti48.5Cu3.0 %,,,,,,3.0,,,,,48.5,,,,,,48.5,,,-65.0,,-132.0,,,,,
AF_MF_ALL,NiTiCu,Y. C. Lo and S. K. Wu,Journal of Materials Science,A study on martensitic transformation in Ti50−x/2Ni50−x/2Cu x alloys with X≤10 at%,1995.0,Ni48.0Ti48.0Cu4.0 %,,,,,,4.0,,,,,48.0,,,,,,48.0,,,-54.0,,-157.0,,,,,
AF_MF_ALL,NiTiCu,Y. C. Lo and S. K. Wu,Journal of Materials Science,A study on martensitic transformation in Ti50−x/2Ni50−x/2Cu x alloys with X≤10 at%,1995.0,Ni48.0Ti48.0Cu4.0 %,,,,,,4.0,,,,,48.0,,,,,,48.0,,,-77.0,,-153.0,,,,,
AF_MF_ALL,NiTiCu,C. J. d. Araújo; C. H. Gonzalez; M. Morin and G. Guénin,Materials ReseVARh,Influence of the mechanical loading history on the stress assisted two way memory effect in a Ti-Ni-Cu alloy,2001.0,Ni45.0Ti50.0Cu5.0 %,,,,,,5.0,,,,,45.0,,,,,,50.0,,,84.0,,55.0,,,,,
AF_MF_ALL,NiTiCu,H. Sehitoglu; I. Karaman; X. Zhang; A. Viswanath; Y. Chumlyakov and H. J. Maier,Acta Materialia,Strain–temperature behavior of NiTiCu shape memory single crystals,2001.0,Ni41.4Ti49.5Cu9.1 %,,,,,,9.1,,,,,41.4,,,,,,49.5,,,31.0,,-20.0,,,,,
AF_MF_ALL,NiTiCu,Y. Q. Fu; W. M. Huang and H. J. Du,Thin Solid Films,Stress induced texture and shape memory trench in TiNiCu films,2011.0,Ni45.6Ti50.2Cu4.2 %,,,,,,4.2,,,,,45.6,,,,,,50.2,,,101.0,,53.0,,,,,
AF_MF_ALL,FeMnSi,Golovin IS; Markova GV; Kustov SB; Komissarov AA,The Physics of Metals and Metallography,Study of martensitic transformation in the Fe-22 Mn-3 Si alloy by mechanical spectroscopy,2010.0,Fe72.58Mn21.64Si5.78 %,,,,,,,72.58,,21.64,,,,,,5.78,,,,,249.6,,135.51,,,,,
AF_MF_ALL,FeMnSi,Golovin IS; Pons J; Kustov SB; Cesari E,Metal Science and Heat Treatment, Effect of thermal cycling on martensitic γ↔ ε-transformation in alloy Fe–22% Mn–3% Si,2012.0,Fe73.08Mn21.71Si5.21 %,,,,,,,73.08,,21.71,,,,,,5.21,,,,,203.0,,132.8,,,,,
AF_MF_ALL,FeMnSi,Golovin IS; Pons J; Kustov SB; Cesari E,Metal Science and Heat Treatment, Effect of thermal cycling on martensitic γ↔ ε-transformation in alloy Fe–22% Mn–3% Si,2012.0,Fe73.08Mn21.71Si5.21 %,,,,,,,73.08,,21.71,,,,,,5.21,,,,,207.3,,128.9,,,,,
AF_MF_ALL,FeMnSi,Golovin IS; Pons J; Kustov SB; Cesari E,Metal Science and Heat Treatment, Effect of thermal cycling on martensitic γ↔ ε-transformation in alloy Fe–22% Mn–3% Si,2012.0,Fe73.08Mn21.71Si5.21 %,,,,,,,73.08,,21.71,,,,,,5.21,,,,,211.6,,125.8,,,,,
AF_MF_ALL,FeMnSi,Golovin IS; Pons J; Kustov SB; Cesari E,Metal Science and Heat Treatment, Effect of thermal cycling on martensitic γ↔ ε-transformation in alloy Fe–22% Mn–3% Si,2012.0,Fe73.08Mn21.71Si5.21 %,,,,,,,73.08,,21.71,,,,,,5.21,,,,,220.0,,121.3,,,,,
AF_MF_ALL,FeMnSi,Golovin IS; Pons J; Kustov SB; Cesari E,Metal Science and Heat Treatment, Effect of thermal cycling on martensitic γ↔ ε-transformation in alloy Fe–22% Mn–3% Si,2012.0,Fe73.08Mn21.71Si5.21 %,,,,,,,73.08,,21.71,,,,,,5.21,,,,,223.0,,120.0,,,,,
AF_MF_ALL,FeMnSi,Golovin IS; Pons J; Kustov SB; Cesari E,Metal Science and Heat Treatment, Effect of thermal cycling on martensitic γ↔ ε-transformation in alloy Fe–22% Mn–3% Si,2012.0,Fe73.08Mn21.71Si5.21 %,,,,,,,73.08,,21.71,,,,,,5.21,,,,,226.5,,118.3,,,,,
AF_MF_ALL,FeMnSi,Golovin IS; Pons J; Kustov SB; Cesari E,Metal Science and Heat Treatment, Effect of thermal cycling on martensitic γ↔ ε-transformation in alloy Fe–22% Mn–3% Si,2012.0,Fe73.08Mn21.71Si5.21 %,,,,,,,73.08,,21.71,,,,,,5.21,,,,,228.6,,117.4,,,,,
AF_MF_ALL,FeMnSi,Golovin IS; Pons J; Kustov SB; Cesari E,Metal Science and Heat Treatment, Effect of thermal cycling on martensitic γ↔ ε-transformation in alloy Fe–22% Mn–3% Si,2012.0,Fe73.08Mn21.71Si5.21 %,,,,,,,73.08,,21.71,,,,,,5.21,,,,,230.6,,116.3,,,,,
AF_MF_ALL,FeMnSi,Golovin IS; Pons J; Kustov SB; Cesari E,Metal Science and Heat Treatment, Effect of thermal cycling on martensitic γ↔ ε-transformation in alloy Fe–22% Mn–3% Si,2012.0,Fe73.08Mn21.71Si5.21 %,,,,,,,73.08,,21.71,,,,,,5.21,,,,,232.4,,115.4,,,,,
AF_MF_ALL,FeMnSi,Golovin IS; Pons J; Kustov SB; Cesari E,Metal Science and Heat Treatment, Effect of thermal cycling on martensitic γ↔ ε-transformation in alloy Fe–22% Mn–3% Si,2012.0,Fe73.08Mn21.71Si5.21 %,,,,,,,73.08,,21.71,,,,,,5.21,,,,,233.6,,115.0,,,,,
AF_MF_ALL,NiTiFe,Y. Liang; S. Jiang and J. Yu,Metals,Microstructure; mechanical property; and phase transformation of quaternary NiTiFeNb and NiTiFeTa shape memory alloys,2017.0,Ni45.0Ti51.8Fe3.2 %,,,,,,,3.2,,,,45.0,,,,,,51.8,,,-0.35,,-22.9,,,,,
AF_MF_ALL,NiTiFe,B. Chen and F-S. Liu,Rare Metals,Phase transformation behavior and mechanical properties of Ti50Ni49−xFe1Coxshape memory alloys,2013.0,Ni49.0Ti50.0Fe1.0 %,,,,,,,1.0,,,,49.0,,,,,,50.0,,,53.68566808,,-3.22911896,,,,,
AF_MF_ALL,NiTiFe,F. Liu; Y. Li; Y. Li and H. Xu,Materials Science and Engineering: A,A study on TiNi(Fe;Mo) shape memory alloy,2006.0,Ni48.0Ti50.0Fe2.0 %,,,,,,,2.0,,,,48.0,,,,,,50.0,,,-11.13989637,,-116.3212435,,,,,
AF_MF_ALL,NiTiFe,H. Xu; C. Jiang; S. Gong; and G. Feng,Materials Science and Engineering:A,Martensitic transformation of the Ti50Ni48Fe2 alloy deformed at different temperatures,2000.0,Ni48.0Ti50.0Fe2.0 %,,,,,,,2.0,,,,48.0,,,,,,50.0,,,12.0,,-60.0,,,,,
AF_MF_ALL,NiTiFe,X-B. Yuan; B. Chen; F-S. Liu; Q. Xu and W. Ma,Rare Metals,Transforming behaviors and superelasticity of Ti50Ni48Fe2 shape memory alloy subjected to cold-rolling and subsequent annealing,2014.0,Ni48.0Ti50.0Fe2.0 %,,,,,,,2.0,,,,48.0,,,,,,50.0,,,-10.15,,-107.15,,,,,
AF_MF_ALL,NiTiFe,X-B. Yuan; B. Chen; F-S. Liu; Q. Xu and W. Ma,Rare Metals,Transforming behaviors and superelasticity of Ti50Ni48Fe2 shape memory alloy subjected to cold-rolling and subsequent annealing,2014.0,Ni48.0Ti50.0Fe2.0 %,,,,,,,2.0,,,,48.0,,,,,,50.0,,,-12.15,,-104.15,,,,,
AF_MF_ALL,NiTiFe,S.K. Giri; M. K and U. Ramamurty,Materials Science and Engineering:A,Enhancement of fatigue life of Ni–Ti–Fe shape memory alloys by thermal cycling,2010.0,Ni47.0Ti50.0Fe3.0 %,,,,,,,3.0,,,,47.0,,,,,,50.0,,,-24.0,,-49.0,,,,,
AF_MF_ALL,NiTiFe,J. Wang; F. Liu and J. Cao,Materials Science and Engineering: A,The microstructure and thermomechanical behavior of Ti 50 Ni 47 Fe 2.5 Nd 0.5 shape memory alloys,2010.0,Ni47.5Ti50.0Fe2.5 %,,,,,,,2.5,,,,47.5,,,,,,50.0,,,-32.0,,-108.0,,,,,
AF_MF_ALL,NiTiFe,C.M. Hwang and C.M. Wayman,Scripta metallurgica,Compositional dependence of transformation temperatures in ternary TiNiAl and TiNiFe alloys,1983.0,Ni47.0Ti50.0Fe3.0 %,,,,,,,3.0,,,,47.0,,,,,,50.0,,,-60.0,,-196.0,,,,,
AF_MF_ALL,NiTiFe,K.R. Edmonds and C.M. Hwang,Scripta metallurgica,Phase transformations in ternary TiNiX alloys,1986.0,Ni47.0Ti50.0Fe3.0 %,,,,,,,3.0,,,,47.0,,,,,,50.0,,,-63.0,,-196.0,,,,,
AF_MF_ALL,NiTiFe,K.R. Edmonds and C.M. Hwang,Scripta metallurgica,Phase transformations in ternary TiNiX alloys,1986.0,Ni47.0Ti50.0Fe3.0 %,,,,,,,3.0,,,,47.0,,,,,,50.0,,,-63.0,,-196.0,,,,,
