Repository: AyushChauhan9389/Shape-Memory-Alloy-Dataset

File: Combined_SMA_Dataset.csv (part 10 of 113)
Source_Directory,Alloy_Type,Authors,Source,Title,Year,composition,Ag (at.%),Al (at.%),Au (at.%),Cd (at.%),Co (at.%),Cu (at.%),Fe (at.%),Hf (at.%),Mn (at.%),Nb (at.%),Ni (at.%),Pd (at.%),Pt (at.%),Ru (at.%),Si (at.%),Ta (at.%),Ti (at.%),Zn (at.%),Zr (at.%),Austenite Finish Temperature - AF - (°C),Austenite Start Temperature - AS - (°C),Martensite Finish Temperature - MF - (°C),Martensite Start Temperature - MS - (°C),Cooling Rate (°C/min),Heating Rate (°C/min),Calculated Density (g/cm^3),Thermal transformation span (TSPAN) - (AF-MF) - (°C)
AF_MF_ALL,NiTiFe,K.R. Edmonds and C.M. Hwang,Scripta metallurgica,Phase transformations in ternary TiNiX alloys,1986.0,Ni47.0Ti50.0Fe3.0 %,,,,,,,3.0,,,,47.0,,,,,,50.0,,,-61.0,,-196.0,,,,,
AF_MF_ALL,NiTiFe,K.R. Edmonds and C.M. Hwang,Scripta metallurgica,Phase transformations in ternary TiNiX alloys,1986.0,Ni47.0Ti50.0Fe3.0 %,,,,,,,3.0,,,,47.0,,,,,,50.0,,,-60.0,,-196.0,,,,,
AF_MF_ALL,NiTiFe,T. Saburi; K. Doi and S. Nenno,Materials Science Forum,Self-Accomodation of R-Phase in Ti-Ni-Fe and T-Ni-Al Alloys,1990.0,Ni48.2Ti50.3Fe1.5 %,,,,,,,1.5,,,,48.2,,,,,,50.3,,,13.85,,-98.15,,,,,
AF_MF_ALL,NiTiFe,J. Zhang; X. Ren; K. Otsuka; K. Tanaka; Y.I. Chumlyakov and M. Asai,Materials Transactions; JIM,Elastic constants of Ti-48 at% Ni-2 at %Fe single crystal prior B2→ R transformation,1999.0,Ni48.11Ti50.0Fe1.89 %,,,,,,,1.89,,,,48.11,,,,,,50.0,,,-31.05,,-173.15,,,,,
AF_MF_ALL,NiTiFe,J. Singh ,Department of Mechanical; Materials and Aerospace Engineering; University of Central Florida,Comissioning Of An Arc-melting/vacuum Quench Furnace Facility For Fabrication Of Ni-Ti-Fe Shape Memory Alloys; And the Characterization,2004.0,Ni48.4Ti50.0Fe1.6 %,,,,,,,1.6,,,,48.4,,,,,,50.0,,,47.05,,-61.55,,,,,
AF_MF_ALL,NiTiFe,J. Singh ,Department of Mechanical; Materials and Aerospace Engineering; University of Central Florida,Comissioning Of An Arc-melting/vacuum Quench Furnace Facility For Fabrication Of Ni-Ti-Fe Shape Memory Alloys; And the Characterization,2004.0,Ni48.4Ti50.0Fe1.6 %,,,,,,,1.6,,,,48.4,,,,,,50.0,,,30.55,,-34.8,,,,,
AF_MF_ALL,NiTiFe,J. Singh ,Department of Mechanical; Materials and Aerospace Engineering; University of Central Florida,Comissioning Of An Arc-melting/vacuum Quench Furnace Facility For Fabrication Of Ni-Ti-Fe Shape Memory Alloys; And the Characterization,2004.0,Ni48.4Ti50.0Fe1.6 %,,,,,,,1.6,,,,48.4,,,,,,50.0,,,-15.81,,-124.78,,,,,
AF_MF_ALL,NiTiFe,J. Singh ,Department of Mechanical; Materials and Aerospace Engineering; University of Central Florida,Comissioning Of An Arc-melting/vacuum Quench Furnace Facility For Fabrication Of Ni-Ti-Fe Shape Memory Alloys; And the Characterization,2004.0,Ni48.4Ti50.0Fe1.6 %,,,,,,,1.6,,,,48.4,,,,,,50.0,,,-23.46,,-135.12,,,,,
AF_MF_ALL,NiTiFe,J. Singh ,Department of Mechanical; Materials and Aerospace Engineering; University of Central Florida,Comissioning Of An Arc-melting/vacuum Quench Furnace Facility For Fabrication Of Ni-Ti-Fe Shape Memory Alloys; And the Characterization,2004.0,Ni47.5Ti50.0Fe2.5 %,,,,,,,2.5,,,,47.5,,,,,,50.0,,,14.33,,-131.9,,,,,
AF_MF_ALL,NiTiFe,J.J Wang; T. Omori; Y. Sutou; R. Kainuma and K. Ishida,Scripta Materialia,Two-way shape memory effect induced by cold-rolling in Ti-Ni and Ti-Ni-Fe alloys,2005.0,Ni47.5Ti50.0Fe2.5 %,,,,,,,2.5,,,,47.5,,,,,,50.0,,,-12.33915554,,-86.24799998,,,,,
AF_MF_ALL,NiTiFe,S.K. Wu; H.C. Lin and T.Y. Lin,Materials Science and Engineering:A,Electrical resistivity of Ti–Ni binary and Ti–Ni–X (X=Fe; Cu) ternary shape memory alloys,2006.0,Ni48.5Ti50.0Fe1.5 %,,,,,,,1.5,,,,48.5,,,,,,50.0,,,40.4885419,,-124.1071144,,,,,
AF_MF_ALL,NiTiFe,S.K. Wu; H.C. Lin and T.Y. Lin,Materials Science and Engineering:A,Electrical resistivity of Ti–Ni binary and Ti–Ni–X (X=Fe; Cu) ternary shape memory alloys,2006.0,Ni48.5Ti50.0Fe1.5 %,,,,,,,1.5,,,,48.5,,,,,,50.0,,,0.520356549,,-98.80947933,,,,,
AF_MF_ALL,NiTiFe,S.K. Wu; H.C. Lin and T.Y. Lin,Materials Science and Engineering:A,Electrical resistivity of Ti–Ni binary and Ti–Ni–X (X=Fe; Cu) ternary shape memory alloys,2006.0,Ni48.5Ti50.0Fe1.5 %,,,,,,,1.5,,,,48.5,,,,,,50.0,,,-3.049378048,,-79.40729366,,,,,
AF_MF_ALL,NiTiFe,H. Sitepu,Powder Diffraction ,Structural refinement of neutron powder diffraction data of two-stage martensitic phase transformations in Ti 50.75 Ni 47.75 Fe 1.50 shape memory alloy,2007.0,Ni47.75Ti50.75Fe1.5 %,,,,,,,1.5,,,,47.75,,,,,,50.75,,,60.25437156,,0.340231734,,,,,
AF_MF_ALL,NiTiFe,J. Frenzel; J. Pfetzing; K. Neuking and G. Eggeler,Materials Science and Engineering:A,On the influence of thermomechanical treatments on the microstructure and phase transformation behavior of Ni-Ti-Fe shape memory alloy,2008.0,Ni48.0Ti50.0Fe2.0 %,,,,,,,2.0,,,,48.0,,,,,,50.0,,,-0.980270057,,-90.39372434,,,,,
AF_MF_ALL,NiTiFe,J. Frenzel; J. Pfetzing; K. Neuking and G. Eggeler,Materials Science and Engineering:A,On the influence of thermomechanical treatments on the microstructure and phase transformation behavior of Ni-Ti-Fe shape memory alloy,2008.0,Ni48.0Ti50.0Fe2.0 %,,,,,,,2.0,,,,48.0,,,,,,50.0,,,-6.320427422,,-100.1858462,,,,,
AF_MF_ALL,NiTiFe,J. Frenzel; J. Pfetzing; K. Neuking and G. Eggeler,Materials Science and Engineering:A,On the influence of thermomechanical treatments on the microstructure and phase transformation behavior of Ni-Ti-Fe shape memory alloy,2008.0,Ni48.0Ti50.0Fe2.0 %,,,,,,,2.0,,,,48.0,,,,,,50.0,,,-2.78397868,,-98.86355476,,,,,
AF_MF_ALL,NiTiFe,R.M. Manjeri,Department of Mechanical; Materials and Aerospace Engineering; University of Central Florida,Low temperature and reduced length scale behavior of shape memory and superelastic NiTi and NiTiFe alloys,2009.0,Ni48.5Ti50.5Fe1.0 %,,,,,,,1.0,,,,48.5,,,,,,50.5,,,64.85,,4.85,,,,,
AF_MF_ALL,NiTiFe,R.M. Manjeri,Department of Mechanical; Materials and Aerospace Engineering; University of Central Florida,Low temperature and reduced length scale behavior of shape memory and superelastic NiTi and NiTiFe alloys,2009.0,Ni50.5Ti48.5Fe1.0 %,,,,,,,1.0,,,,50.5,,,,,,48.5,,,17.85,,-153.15,,,,,
AF_MF_ALL,NiTiFe,R.M. Manjeri,Department of Mechanical; Materials and Aerospace Engineering; University of Central Florida,Low temperature and reduced length scale behavior of shape memory and superelastic NiTi and NiTiFe alloys,2009.0,Ni52.0Ti46.0Fe2.0 %,,,,,,,2.0,,,,52.0,,,,,,46.0,,,-6.15,,-153.15,,,,,
AF_MF_ALL,NiTiFe,R.M. Manjeri,Department of Mechanical; Materials and Aerospace Engineering; University of Central Florida,Low temperature and reduced length scale behavior of shape memory and superelastic NiTi and NiTiFe alloys,2009.0,Ni55.4Ti42.6Fe2.0 %,,,,,,,2.0,,,,55.4,,,,,,42.6,,,-32.15,,-153.15,,,,,
AF_MF_ALL,NiTiFe,R.M. Manjeri,Department of Mechanical; Materials and Aerospace Engineering; University of Central Florida,Low temperature and reduced length scale behavior of shape memory and superelastic NiTi and NiTiFe alloys,2009.0,Ni48.0Ti50.0Fe2.0 %,,,,,,,2.0,,,,48.0,,,,,,50.0,,,24.85,,-74.15,,,,,
AF_MF_ALL,NiTiFe,R.M. Manjeri,Department of Mechanical; Materials and Aerospace Engineering; University of Central Florida,Low temperature and reduced length scale behavior of shape memory and superelastic NiTi and NiTiFe alloys,2009.0,Ni50.0Ti48.0Fe2.0 %,,,,,,,2.0,,,,50.0,,,,,,48.0,,,-9.15,,-153.15,,,,,
AF_MF_ALL,NiTiFe,R.M. Manjeri,Department of Mechanical; Materials and Aerospace Engineering; University of Central Florida,Low temperature and reduced length scale behavior of shape memory and superelastic NiTi and NiTiFe alloys,2009.0,Ni47.0Ti50.0Fe3.0 %,,,,,,,3.0,,,,47.0,,,,,,50.0,,,-34.15,,-153.15,,,,,
AF_MF_ALL,NiTiFe,R.M. Manjeri,Department of Mechanical; Materials and Aerospace Engineering; University of Central Florida,Low temperature and reduced length scale behavior of shape memory and superelastic NiTi and NiTiFe alloys,2009.0,Ni47.5Ti49.5Fe3.0 %,,,,,,,3.0,,,,47.5,,,,,,49.5,,,17.85,,-109.15,,,,,
AF_MF_ALL,NiTiFe,R.M. Manjeri,Department of Mechanical; Materials and Aerospace Engineering; University of Central Florida,Low temperature and reduced length scale behavior of shape memory and superelastic NiTi and NiTiFe alloys,2009.0,Ni49.5Ti47.5Fe3.0 %,,,,,,,3.0,,,,49.5,,,,,,47.5,,,-18.15,,-153.15,,,,,
AF_MF_ALL,NiTiFe,R.M. Manjeri,Department of Mechanical; Materials and Aerospace Engineering; University of Central Florida,Low temperature and reduced length scale behavior of shape memory and superelastic NiTi and NiTiFe alloys,2009.0,Ni46.0Ti50.0Fe4.0 %,,,,,,,4.0,,,,46.0,,,,,,50.0,,,-21.15,,-153.15,,,,,
AF_MF_ALL,NiTiFe,R.M. Manjeri,Department of Mechanical; Materials and Aerospace Engineering; University of Central Florida,Low temperature and reduced length scale behavior of shape memory and superelastic NiTi and NiTiFe alloys,2009.0,Ni49.0Ti47.0Fe4.0 %,,,,,,,4.0,,,,49.0,,,,,,47.0,,,-31.15,,-153.15,,,,,
AF_MF_ALL,NiTiFe,R.M. Manjeri,Department of Mechanical; Materials and Aerospace Engineering; University of Central Florida,Low temperature and reduced length scale behavior of shape memory and superelastic NiTi and NiTiFe alloys,2009.0,Ni49.0Ti47.0Fe4.0 %,,,,,,,4.0,,,,49.0,,,,,,47.0,,,-45.15,,-153.15,,,,,
AF_MF_ALL,NiTiFe,R.M. Manjeri,Department of Mechanical; Materials and Aerospace Engineering; University of Central Florida,Low temperature and reduced length scale behavior of shape memory and superelastic NiTi and NiTiFe alloys,2009.0,Ni45.0Ti50.0Fe5.0 %,,,,,,,5.0,,,,45.0,,,,,,50.0,,,-35.15,,-153.15,,,,,
AF_MF_ALL,NiTiFe,T. Nishiura and M. Nishida,Materials Transactions,Internal defects of B19' martensite vi R-phase in Ti-Ni-Fe and thermally cycled Ti-Ni alloys,2009.0,Ni47.75Ti50.75Fe1.5 %,,,,,,,1.5,,,,47.75,,,,,,50.75,,,32.85,,-17.15,,,,,
AF_MF_ALL,NiTiFe,T. Nishiura and M. Nishida,Materials Transactions,Internal defects of B19' martensite vi R-phase in Ti-Ni-Fe and thermally cycled Ti-Ni alloys,2009.0,Ni47.75Ti50.75Fe1.5 %,,,,,,,1.5,,,,47.75,,,,,,50.75,,,37.65734315,,-30.27865409,,,,,
AF_MF_ALL,NiTiFe,T. Nishiura and M. Nishida,Materials Transactions,Internal defects of B19' martensite vi R-phase in Ti-Ni-Fe and thermally cycled Ti-Ni alloys,2009.0,Ni47.75Ti50.75Fe1.5 %,,,,,,,1.5,,,,47.75,,,,,,50.75,,,35.89395221,,-38.88515641,,,,,
AF_MF_ALL,NiTiFe,T. Nishiura and M. Nishida,Materials Transactions,Internal defects of B19' martensite vi R-phase in Ti-Ni-Fe and thermally cycled Ti-Ni alloys,2009.0,Ni47.75Ti50.75Fe1.5 %,,,,,,,1.5,,,,47.75,,,,,,50.75,,,35.90602904,,-43.65643303,,,,,
AF_MF_ALL,NiTiFe,T. Nishiura and M. Nishida,Materials Transactions,Internal defects of B19' martensite vi R-phase in Ti-Ni-Fe and thermally cycled Ti-Ni alloys,2009.0,Ni47.75Ti50.75Fe1.5 %,,,,,,,1.5,,,,47.75,,,,,,50.75,,,34.38779291,,-52.57151982,,,,,
AF_MF_ALL,NiTiFe,T. Nishiura and M. Nishida,Materials Transactions,Internal defects of B19' martensite vi R-phase in Ti-Ni-Fe and thermally cycled Ti-Ni alloys,2009.0,Ni47.75Ti50.75Fe1.5 %,,,,,,,1.5,,,,47.75,,,,,,50.75,,,33.14780861,,-57.31436619,,,,,
AF_MF_ALL,NiTiFe,B.D. Ingale; W.C. Wei; P.C. Chang; Y.K. Kuo and S.K. Wu,Journal of Applied Physics,Anomalous transport and thermal properties of NiTi and with Cu and Fe-doped shape memory alloys near the martensitic transition,2011.0,Ni48.5Ti50.0Fe1.5 %,,,,,,,1.5,,,,48.5,,,,,,50.0,,,24.11781706,,-108.4614478,,,,,
AF_MF_ALL,NiTiFe,T. Nagase; A. Sasaki; H. Y. Yasuda; H. Mori; T. Terai and T. Kakeshita,Intermetallics,Stability of B2 phase in Ti–Ni–Fe alloys against MeV electron-irradiation-induced solid-state amorphization and martensite transformation,2011.0,Ni48.0Ti50.0Fe2.0 %,,,,,,,2.0,,,,48.0,,,,,,50.0,,,-25.85047089,,-65.62848547,,,,,
AF_MF_ALL,NiTiFe,M. Todai. A. Higaki; T. Fukuda and T. Kakeshita,Philosophical Magazine Letters,Martensitic transformation from incommensurate state with nano-scale domain structure in a Ti–42Ni–8Fe (at.%) alloy under a compressive stress,2011.0,Ni42.0Ti50.0Fe8.0 %,,,,,,,8.0,,,,42.0,,,,,,50.0,,,-66.65934436,,-187.9338689,,,,,
AF_MF_ALL,NiTiFe,S. Kustov; D. Salas; E. Cesari; R. Santamarta and J. Van Humbeeck,Acta Materialia,Isothermal and athermal martensitic transformations in Ni–Ti shape memory alloys,2012.0,Ni47.4Ti50.0Fe2.6 %,,,,,,,2.6,,,,47.4,,,,,,50.0,,,-46.40531915,,-128.4549645,,,,,
AF_MF_ALL,NiTiFe,H. Sen; Y. Wang; J. Zhang; D. Wang; S. Ren and X. Ren,EPL (Europhysics Letters),Evidence for crossover martensite in Ti50Ni45Fe5: An intermediate state between normal martensite and strain glass,2012.0,Ni47.0Ti50.0Fe3.0 %,,,,,,,3.0,,,,47.0,,,,,,50.0,,,-6.26954495,,-22.55141665,,,,,
AF_MF_ALL,NiTiFe,H. Sen; Y. Wang; J. Zhang; D. Wang; S. Ren and X. Ren,EPL (Europhysics Letters),Evidence for crossover martensite in Ti50Ni45Fe5: An intermediate state between normal martensite and strain glass,2012.0,Ni45.0Ti50.0Fe5.0 %,,,,,,,5.0,,,,45.0,,,,,,50.0,,,-52.0,,-96.67409152,,,,,
AF_MF_ALL,NiTiFe,S. Xue; W. Wang; D. Wu; Q. Zhai and H. Zheng,Materials Letters,On the explanation for the time-dependence of B2 to R martensitic transformation in Ti50Ni47Fe3 shape memory alloy,2012.0,Ni47.0Ti50.0Fe3.0 %,,,,,,,3.0,,,,47.0,,,,,,50.0,,,-12.79193387,,-42.00111114,,,,,
AF_MF_ALL,NiTiFe,S. Xue; W. Wang; D. Wu; Q. Zhai and H. Zheng,Materials Letters,On the explanation for the time-dependence of B2 to R martensitic transformation in Ti50Ni47Fe3 shape memory alloy,2012.0,Ni47.0Ti50.0Fe3.0 %,,,,,,,3.0,,,,47.0,,,,,,50.0,,,-13.91655052,,-50.50191638,,,,,
AF_MF_ALL,NiTiFe,R. Basu; L. Jain; B.C. Maji; M. Krishnan and I. Samajdar,Metallurgical and Materials Transactions A,Microstructural Developments Through Marforming in a Ni-Ti-Fe Shape Memory Alloy,2013.0,Ni47.0Ti50.0Fe3.0 %,,,,,,,3.0,,,,47.0,,,,,,50.0,,,-4.67421458,,-31.03781596,,,,,
AF_MF_ALL,NiTiFe,R. Basu; L. Jain; B.C. Maji; M. Krishnan and I. Samajdar,Metallurgical and Materials Transactions A,Microstructural Developments Through Marforming in a Ni-Ti-Fe Shape Memory Alloy,2013.0,Ni47.0Ti50.0Fe3.0 %,,,,,,,3.0,,,,47.0,,,,,,50.0,,,-2.740955504,,-25.94188196,,,,,
AF_MF_ALL,NiTiFe,M. Matsuda; R. Yamashita; S. Tsurekawa; K. Takashima; M. Mitsuhara and M. Nishida,Journal of Alloys and Compounds,Antiphase boundary-like structure of B19′ martensite via R-phase transformation in Ti–Ni–Fe alloy,2014.0,Ni47.75Ti50.75Fe1.5 %,,,,,,,1.5,,,,47.75,,,,,,50.75,,,39.85,,-58.15,,,,,
AF_MF_ALL,NiTiFe,C-Y. Nien; H-K. Wang; C-H. Chen; S. Li; S-K Wu and C-H Hsueh,Journals of Materials Research: Cambridge University Press,Superelasticity of TiNi-based shape memory alloys at micro/nanoscale,2014.0,Ni49.71Ti49.49Fe0.8 %,,,,,,,0.8,,,,49.71,,,,,,49.49,,,10.0,,-45.8,,,,,
AF_MF_ALL,NiTiFe,Y. Zhang and F-S. Liu,Materials Science Forum: Trans Tech Publications Ltd,Effects of mechanical treatment and pre-deformation on shape recovery stress of Ti50Ni47Fe3 shape memory alloy,2014.0,Ni47.0Ti50.0Fe3.0 %,,,,,,,3.0,,,,47.0,,,,,,50.0,,,32.0,,-61.0,,,,,
AF_MF_ALL,NiTiFe,Y. Zhang and F-S. Liu,Materials Science Forum: Trans Tech Publications Ltd,Effects of mechanical treatment and pre-deformation on shape recovery stress of Ti50Ni47Fe3 shape memory alloy,2014.0,Ni47.0Ti50.0Fe3.0 %,,,,,,,3.0,,,,47.0,,,,,,50.0,,,-5.0,,-181.0,,,,,
AF_MF_ALL,NiTiFe,R. Basu; L. Jain; B. Maji and M. Krishnan,Journal of Alloys and Compounds,Dynamic recrystallization in a Ni-Ti-Fe shape memory alloy: Effects on austenite–martensite phase transformation,2015.0,Ni47.0Ti50.0Fe3.0 %,,,,,,,3.0,,,,47.0,,,,,,50.0,,,-22.13287465,,-48.52896344,,,,,
AF_MF_ALL,NiTiFe,R. Basu; L. Jain; B. Maji and M. Krishnan,Journal of Alloys and Compounds,Dynamic recrystallization in a Ni-Ti-Fe shape memory alloy: Effects on austenite–martensite phase transformation,2015.0,Ni47.0Ti50.0Fe3.0 %,,,,,,,3.0,,,,47.0,,,,,,50.0,,,-20.55750646,,-51.5123197,,,,,
AF_MF_ALL,NiTiFe,R. Basu; L. Jain; B. Maji and M. Krishnan,Journal of Alloys and Compounds,Dynamic recrystallization in a Ni-Ti-Fe shape memory alloy: Effects on austenite–martensite phase transformation,2015.0,Ni47.0Ti50.0Fe3.0 %,,,,,,,3.0,,,,47.0,,,,,,50.0,,,-21.36051627,,-45.6506224,,,,,
AF_MF_ALL,NiTiFe,R. Basu; L. Jain; B. Maji and M. Krishnan,Journal of Alloys and Compounds,Dynamic recrystallization in a Ni-Ti-Fe shape memory alloy: Effects on austenite–martensite phase transformation,2015.0,Ni47.0Ti50.0Fe3.0 %,,,,,,,3.0,,,,47.0,,,,,,50.0,,,-21.47052848,,-50.80636736,,,,,
AF_MF_ALL,NiTiFe,R. Basu; L. Jain; B. Maji and M. Krishnan,Journal of Alloys and Compounds,Dynamic recrystallization in a Ni-Ti-Fe shape memory alloy: Effects on austenite–martensite phase transformation,2015.0,Ni47.0Ti50.0Fe3.0 %,,,,,,,3.0,,,,47.0,,,,,,50.0,,,-23.70650376,,-47.03529036,,,,,
AF_MF_ALL,NiTiFe,R. Basu; L. Jain; B. Maji and M. Krishnan,Journal of Alloys and Compounds,Dynamic recrystallization in a Ni-Ti-Fe shape memory alloy: Effects on austenite–martensite phase transformation,2015.0,Ni47.0Ti50.0Fe3.0 %,,,,,,,3.0,,,,47.0,,,,,,50.0,,,-23.63028975,,-50.45932988,,,,,
AF_MF_ALL,NiTiFe,R. Basu; M. Eskandari; L. Upadhayay; M.A. Mohtadi-Bonab and J.A. Szpunar,Journal of Alloys and Compounds,A systematic investigation on the role of microstructure on phase transformation behavior in Ni–Ti–Fe shape memory alloys,2015.0,Ni47.0Ti50.0Fe3.0 %,,,,,,,3.0,,,,47.0,,,,,,50.0,,,-18.2,,-25.0,,,,,
AF_MF_ALL,NiTiFe,R. Basu; M. Eskandari; L. Upadhayay; M.A. Mohtadi-Bonab and J.A. Szpunar,Journal of Alloys and Compounds,A systematic investigation on the role of microstructure on phase transformation behavior in Ni–Ti–Fe shape memory alloys,2015.0,Ni47.0Ti50.0Fe3.0 %,,,,,,,3.0,,,,47.0,,,,,,50.0,,,-17.87,,-24.7,,,,,
AF_MF_ALL,NiTiFe,R. Basu; M. Eskandari; L. Upadhayay; M.A. Mohtadi-Bonab and J.A. Szpunar,Journal of Alloys and Compounds,A systematic investigation on the role of microstructure on phase transformation behavior in Ni–Ti–Fe shape memory alloys,2015.0,Ni47.0Ti50.0Fe3.0 %,,,,,,,3.0,,,,47.0,,,,,,50.0,,,-18.2,,-25.78,,,,,
AF_MF_ALL,NiTiFe,R. Basu; M.A. Mohtadi-Bonab; X. Wang; M. Eskandari and J.A. Szpunar,Journal of Alloys and Compounds,Role of microstructure on phase transformation behavior in Ni–Ti–Fe shape memory alloys during thermal cycling,2015.0,Ni47.0Ti50.0Fe3.0 %,,,,,,,3.0,,,,47.0,,,,,,50.0,,,-17.86864849,,-25.44842283,,,,,
AF_MF_ALL,NiTiFe,R. Basu; M.A. Mohtadi-Bonab; X. Wang; M. Eskandari and J.A. Szpunar,Journal of Alloys and Compounds,Role of microstructure on phase transformation behavior in Ni–Ti–Fe shape memory alloys during thermal cycling,2015.0,Ni47.0Ti50.0Fe3.0 %,,,,,,,3.0,,,,47.0,,,,,,50.0,,,-18.81795378,,-24.80413267,,,,,
AF_MF_ALL,NiTiFe,R. Basu; M.A. Mohtadi-Bonab; X. Wang; M. Eskandari and J.A. Szpunar,Journal of Alloys and Compounds,Role of microstructure on phase transformation behavior in Ni–Ti–Fe shape memory alloys during thermal cycling,2015.0,Ni47.0Ti50.0Fe3.0 %,,,,,,,3.0,,,,47.0,,,,,,50.0,,,-18.89706948,,-24.88328992,,,,,
AF_MF_ALL,NiTiFe,R. Basu; M.A. Mohtadi-Bonab; X. Wang; M. Eskandari and J.A. Szpunar,Journal of Alloys and Compounds,Role of microstructure on phase transformation behavior in Ni–Ti–Fe shape memory alloys during thermal cycling,2015.0,Ni47.0Ti50.0Fe3.0 %,,,,,,,3.0,,,,47.0,,,,,,50.0,,,-19.01007113,,-25.00755226,,,,,
AF_MF_ALL,NiTiFe,R. Basu; M.A. Mohtadi-Bonab; X. Wang; M. Eskandari and J.A. Szpunar,Journal of Alloys and Compounds,Role of microstructure on phase transformation behavior in Ni–Ti–Fe shape memory alloys during thermal cycling,2015.0,Ni47.0Ti50.0Fe3.0 %,,,,,,,3.0,,,,47.0,,,,,,50.0,,,-17.19765682,,-25.58413473,,,,,
AF_MF_ALL,NiTiFe,R. Basu; M.A. Mohtadi-Bonab; X. Wang; M. Eskandari and J.A. Szpunar,Journal of Alloys and Compounds,Role of microstructure on phase transformation behavior in Ni–Ti–Fe shape memory alloys during thermal cycling,2015.0,Ni47.0Ti50.0Fe3.0 %,,,,,,,3.0,,,,47.0,,,,,,50.0,,,-17.25521113,,-25.66473029,,,,,
AF_MF_ALL,NiTiFe,R. Basu; M.A. Mohtadi-Bonab; X. Wang; M. Eskandari and J.A. Szpunar,Journal of Alloys and Compounds,Role of microstructure on phase transformation behavior in Ni–Ti–Fe shape memory alloys during thermal cycling,2015.0,Ni47.0Ti50.0Fe3.0 %,,,,,,,3.0,,,,47.0,,,,,,50.0,,,-17.09387357,,-25.50353918,,,,,
AF_MF_ALL,NiTiFe,R. Basu; M.A. Mohtadi-Bonab; X. Wang; M. Eskandari and J.A. Szpunar,Journal of Alloys and Compounds,Role of microstructure on phase transformation behavior in Ni–Ti–Fe shape memory alloys during thermal cycling,2015.0,Ni47.0Ti50.0Fe3.0 %,,,,,,,3.0,,,,47.0,,,,,,50.0,,,-17.02484745,,-25.73238955,,,,,
AF_MF_ALL,NiTiFe,C-H. Chen and S-K. Wu,Materials Characterization,Observations of self-accomodated R-phase morphologies in a Ti50.3Ni48.2Fe1.5 shape memory alloy,2015.0,Ni48.2Ti50.3Fe1.5 %,,,,,,,1.5,,,,48.2,,,,,,50.3,,,58.0,,-29.1,,,,,
AF_MF_ALL,NiTiFe,S-H. Chang; C. Chien and S-K. Wu,Materials Transactions,Damping characteristics of the inherent and intrinsic internal friction of Ti50Ni50-xFex  (x= 2; 3; and 4) shape memory alloys,2016.0,Ni48.0Ti50.0Fe2.0 %,,,,,,,2.0,,,,48.0,,,,,,50.0,,,29.16165078,,-89.3,,,,,
AF_MF_ALL,NiTiFe,S-H. Chang; C. Chien and S-K. Wu,Materials Transactions,Damping characteristics of the inherent and intrinsic internal friction of Ti50Ni50-xFex  (x= 2; 3; and 4) shape memory alloys,2016.0,Ni47.0Ti50.0Fe3.0 %,,,,,,,3.0,,,,47.0,,,,,,50.0,,,17.0,,-146.8,,,,,
AF_MF_ALL,NiTiFe,S-H. Chang; C. Chien and S-K. Wu,Materials Transactions,Damping characteristics of the inherent and intrinsic internal friction of Ti50Ni50-xFex  (x= 2; 3; and 4) shape memory alloys,2016.0,Ni46.0Ti50.0Fe4.0 %,,,,,,,4.0,,,,46.0,,,,,,50.0,,,-13.1,,-59.3,,,,,
AF_MF_ALL,NiTiFe,T. Fukuda; G. Yamasaki; H. Yoshinobu and T. Kakeshita,Materials Transactions,Mechanical Properties of the R-Phase and the Commensurate Phase under [111] Tensile Stress in Iron-Doped Titanium-Nickel Alloys,2016.0,Ni46.0Ti50.0Fe4.0 %,,,,,,,4.0,,,,46.0,,,,,,50.0,,,-14.53940429,,-23.66623004,,,,,
AF_MF_ALL,NiTiFe,T. Fukuda; G. Yamasaki; H. Yoshinobu and T. Kakeshita,Materials Transactions,Mechanical Properties of the R-Phase and the Commensurate Phase under [111] Tensile Stress in Iron-Doped Titanium-Nickel Alloys,2016.0,Ni46.0Ti50.0Fe4.0 %,,,,,,,4.0,,,,46.0,,,,,,50.0,,,-15.51367885,,-25.86893978,,,,,
AF_MF_ALL,NiTiFe,T. Fukuda; G. Yamasaki; H. Yoshinobu and T. Kakeshita,Materials Transactions,Mechanical Properties of the R-Phase and the Commensurate Phase under [111] Tensile Stress in Iron-Doped Titanium-Nickel Alloys,2016.0,Ni46.0Ti50.0Fe4.0 %,,,,,,,4.0,,,,46.0,,,,,,50.0,,,-25.15,,-40.37984337,,,,,
AF_MF_ALL,NiTiFe,G.K. Gupta; K. K. Patel; R. Purohit and P. Bhagoria,Materials Today: Proceedings,Effect Of Rolling On Ni-Ti-Fe Shape Memory Alloys Prepared Through Novel Powder Metallurgy Route,2017.0,Ni49.0Ti50.0Fe1.0 %,,,,,,,1.0,,,,49.0,,,,,,50.0,,,82.04645957,,53.51351351,,,,,
AF_MF_ALL,NiTiFe,G.K. Gupta; K. K. Patel; R. Purohit and P. Bhagoria,Materials Today: Proceedings,Effect Of Rolling On Ni-Ti-Fe Shape Memory Alloys Prepared Through Novel Powder Metallurgy Route,2017.0,Ni49.0Ti50.0Fe1.0 %,,,,,,,1.0,,,,49.0,,,,,,50.0,,,-17.64933584,,-35.85585586,,,,,
AF_MF_ALL,NiTiFe,G.K. Gupta; K. K. Patel; R. Purohit and P. Bhagoria,Materials Today: Proceedings,Effect Of Rolling On Ni-Ti-Fe Shape Memory Alloys Prepared Through Novel Powder Metallurgy Route,2017.0,Ni47.0Ti50.0Fe3.0 %,,,,,,,3.0,,,,47.0,,,,,,50.0,,,-31.24261052,,-79.81981982,,,,,
AF_MF_ALL,NiTiFe,G.K. Gupta; K. K. Patel; R. Purohit and P. Bhagoria,Materials Today: Proceedings,Effect Of Rolling On Ni-Ti-Fe Shape Memory Alloys Prepared Through Novel Powder Metallurgy Route,2017.0,Ni45.0Ti50.0Fe5.0 %,,,,,,,5.0,,,,45.0,,,,,,50.0,,,59.4078319,,-8.828828829,,,,,
AF_MF_ALL,NiTiFe,G.K. Gupta; K. K. Patel; R. Purohit and P. Bhagoria,Materials Today: Proceedings,Effect Of Rolling On Ni-Ti-Fe Shape Memory Alloys Prepared Through Novel Powder Metallurgy Route,2017.0,Ni45.0Ti50.0Fe5.0 %,,,,,,,5.0,,,,45.0,,,,,,50.0,,,-49.03416095,,-93.51351351,,,,,
AF_MF_ALL,NiTiFe,K. Sapozhnikov; J. Torrens-Serra; E. Cesari; J. Van Humbeeck and S. Kustov,Metals,Effect of Hydrogen on the Elastic and Anelastic Properties of the R Phase in Ti50Ni46.1Fe3.9 Alloy,2017.0,Ni46.1Ti50.0Fe3.9 %,,,,,,,3.9,,,,46.1,,,,,,50.0,,,-34.24714286,,-38.25342478,,,,,
AF_MF_ALL,NiTiFe,Y-Q. Zhang; S-Y. Jiang; X-M. Zhu; Y-N. Zhao; Y-L. Liang and D. Sun,Transactions of Nonferrous Metals Society of China,Influence of Fe addition on phase transformation behavior of NiTi shape memory alloy,2017.0,Ni45.0Ti51.8Fe3.2 %,,,,,,,3.2,,,,45.0,,,,,,51.8,,,-3.176043557,,-24.43284936,,,,,
AF_MF_ALL,NiTiFe,Y. Liang; S. Jiang; Y. Zhang and C. Zhao,Journal of Materials Engineering and Performance,Effect of Plane Strain Compression and Subsequent Recrystallization Annealing on Microstructures and Phase Transformation of NiTiFe Shape Memory Alloy,2018.0,Ni47.0Ti50.0Fe3.0 %,,,,,,,3.0,,,,47.0,,,,,,50.0,,,-9.4,,-42.4,,,,,
AF_MF_ALL,NiTiFe,Y. Liang; S. Jiang; Y. Zhang and C. Zhao,Journal of Materials Engineering and Performance,Effect of Plane Strain Compression and Subsequent Recrystallization Annealing on Microstructures and Phase Transformation of NiTiFe Shape Memory Alloy,2018.0,Ni47.0Ti50.0Fe3.0 %,,,,,,,3.0,,,,47.0,,,,,,50.0,,,-18.0,,-38.6,,,,,
AF_MF_ALL,NiTiFe,Y. Liang; S. Jiang; Y. Zhang and C. Zhao,Journal of Materials Engineering and Performance,Effect of Plane Strain Compression and Subsequent Recrystallization Annealing on Microstructures and Phase Transformation of NiTiFe Shape Memory Alloy,2018.0,Ni47.0Ti50.0Fe3.0 %,,,,,,,3.0,,,,47.0,,,,,,50.0,,,-18.1,,-39.6,,,,,
AF_MF_ALL,NiTiFe,Y. Liang; S. Jiang; Y. Zhang and C. Zhao,Journal of Materials Engineering and Performance,Effect of Plane Strain Compression and Subsequent Recrystallization Annealing on Microstructures and Phase Transformation of NiTiFe Shape Memory Alloy,2018.0,Ni47.0Ti50.0Fe3.0 %,,,,,,,3.0,,,,47.0,,,,,,50.0,,,-18.1,,-40.1,,,,,
AF_MF_ALL,NiTiFe,I. Aaltio; T. Fukuda and T. Kakeshita,Journal of Alloys and Compounds,Elastocaloric cooling and heating using R-phase transformation in hot rolled Ni-Ti-Fe shape memory alloys with 2 and 4 at% Fe content,2019.0,Ni48.0Ti50.0Fe2.0 %,,,,,,,2.0,,,,48.0,,,,,,50.0,,,20.85,,-97.15,,,,,
AF_MF_ALL,AgCd,R. V. KRISHNAN AND L. C. BROWN,METALLURGICAL TRANSACTIONS,Martensitic Transformations in # Ag-Cd Alloys,1972.0,Ag54.0Cd46.0 %,54.0,,,46.0,,,,,,,,,,,,,,,,-82.0,,-125.0,,,,,
AF_MF_ALL,AgCd,R. V. KRISHNAN AND L. C. BROWN,METALLURGICAL TRANSACTIONS,Martensitic Transformations in # Ag-Cd Alloys,1972.0,Ag54.5Cd45.5 %,54.5,,,45.5,,,,,,,,,,,,,,,,-75.0,,-110.0,,,,,
AF_MF_ALL,AgCd,R. V. KRISHNAN AND L. C. BROWN,METALLURGICAL TRANSACTIONS,Martensitic Transformations in # Ag-Cd Alloys,1972.0,Ag55.0Cd45.0 %,55.0,,,45.0,,,,,,,,,,,,,,,,-60.0,,-100.0,,,,,
AF_MF_ALL,AgCd,R. V. KRISHNAN AND L. C. BROWN,METALLURGICAL TRANSACTIONS,Martensitic Transformations in # Ag-Cd Alloys,1972.0,Ag55.7Cd44.3 %,55.7,,,44.3,,,,,,,,,,,,,,,,-40.0,,-60.0,,,,,
AF_MF_ALL,AgCd,H. C. Tong and C. M. Wayman,Scripta Metallurgica,Marmem effect in β' AgCd alloys,1973.0,Ag52.2Cd47.8 %,52.2,,,47.8,,,,,,,,,,,,,,,,-137.0,,-153.0,,,,,
AF_MF_ALL,AgCd,H. C. Tong and C. M. Wayman,Scripta Metallurgica,Marmem effect in β' AgCd alloys,1973.0,Ag53.2Cd46.8 %,53.2,,,46.8,,,,,,,,,,,,,,,,-108.0,,-138.0,,,,,
AF_MF_ALL,AgCd,H. C. Tong and C. M. Wayman,Scripta Metallurgica,Marmem effect in β' AgCd alloys,1973.0,Ag54.2Cd45.8 %,54.2,,,45.8,,,,,,,,,,,,,,,,-79.0,,-113.0,,,,,
AF_MF_ALL,AgCd,H. C. Tong and C. M. Wayman,Scripta Metallurgica,Marmem effect in β' AgCd alloys,1973.0,Ag55.2Cd44.8 %,55.2,,,44.8,,,,,,,,,,,,,,,,-40.0,,-82.0,,,,,
AF_MF_ALL,AgCd,H. C. Tong and C. M. Wayman,Scripta Metallurgica,Marmem effect in β' AgCd alloys,1973.0,Ag56.2Cd43.8 %,56.2,,,43.8,,,,,,,,,,,,,,,,-36.0,,-73.0,,,,,
AF_MF_ALL,AgCd,S. Miura; T. Mori,Scripta METALLURGICA,FERROELASTIC AND SUPEHELASTIC BEHAVIOR IN Ag-Cd ALLOYS,1973.0,Ag55.0Cd45.0 %,55.0,,,45.0,,,,,,,,,,,,,,,,-44.0,,-106.0,,,,,
AF_MF_ALL,AgCd,S. Miura; T. Mori,Scripta METALLURGICA,FERROELASTIC AND SUPEHELASTIC BEHAVIOR IN Ag-Cd ALLOYS,1973.0,Ag56.0Cd44.0 %,56.0,,,44.0,,,,,,,,,,,,,,,,-24.0,,-88.0,,,,,
AF_MF_ALL,AgCd,H. C. TONGf;and C. M. WAYMAN,ACTA METALLURGICA,THERMODYNAMICS OF THERMOELASTIC MARTENSITIC TRANSFORMATIONS,1975.0,Ag52.2Cd47.8 %,52.2,,,47.8,,,,,,,,,,,,,,,,-137.0,,-154.0,,,,,
AF_MF_ALL,AgCd,H. C. TONGf;and C. M. WAYMAN,ACTA METALLURGICA,THERMODYNAMICS OF THERMOELASTIC MARTENSITIC TRANSFORMATIONS,1975.0,Ag53.2Cd46.8 %,53.2,,,46.8,,,,,,,,,,,,,,,,-109.0,,-133.0,,,,,
AF_MF_ALL,AgCd,H. C. TONGf;and C. M. WAYMAN,ACTA METALLURGICA,THERMODYNAMICS OF THERMOELASTIC MARTENSITIC TRANSFORMATIONS,1975.0,Ag54.2Cd45.8 %,54.2,,,45.8,,,,,,,,,,,,,,,,-79.0,,-114.0,,,,,
AF_MF_ALL,AgCd,H. C. TONGf;and C. M. WAYMAN,ACTA METALLURGICA,THERMODYNAMICS OF THERMOELASTIC MARTENSITIC TRANSFORMATIONS,1975.0,Ag55.2Cd44.8 %,55.2,,,44.8,,,,,,,,,,,,,,,,-40.0,,-84.0,,,,,
AF_MF_ALL,AgCd,H. C. TONG and C. M. WAYMAN,ACTA METALLURGICA,CHARACTERISTIC TEMPERATURES AND OTHER PROPERTIES OF THERMOELASTIC MARTENSITES,1974.0,Ag55.5Cd44.5 %,55.5,,,44.5,,,,,,,,,,,,,,,,-35.45,,-72.93,,,,,
AF_MF_ALL,AgCd,K. V. S. PRASAD and C. BANSAL,Physica Status Solidi. A; Applied Research,Resistivity and Thermoelectric Power Measurements on AgCd Shape Memory Alloys,1986.0,Ag50.0Cd50.0 %,50.0,,,50.0,,,,,,,,,,,,,,,,-178.0,,-188.0,,,,,
AF_MF_ALL,AgCd,K. V. S. PRASAD and C. BANSAL,Physica Status Solidi. A; Applied Research,Resistivity and Thermoelectric Power Measurements on AgCd Shape Memory Alloys,1986.0,Ag51.2Cd48.8 %,51.2,,,48.8,,,,,,,,,,,,,,,,-147.0,,-153.0,,,,,
AF_MF_ALL,AgCd,K. V. S. PRASAD and C. BANSAL,Physica Status Solidi. A; Applied Research,Resistivity and Thermoelectric Power Measurements on AgCd Shape Memory Alloys,1986.0,Ag51.2Cd48.8 %,51.2,,,48.8,,,,,,,,,,,,,,,,-144.0,,-151.0,,,,,
AF_MF_ALL,AgCd,K. V. S. PRASAD and C. BANSAL,Physica Status Solidi. A; Applied Research,Resistivity and Thermoelectric Power Measurements on AgCd Shape Memory Alloys,1986.0,Ag54.5Cd45.5 %,54.5,,,45.5,,,,,,,,,,,,,,,,-75.0,,-93.0,,,,,
AF_MF_ALL,AgCd,K. V. S. PRASAD and C. BANSAL,Physica Status Solidi. A; Applied Research,Resistivity and Thermoelectric Power Measurements on AgCd Shape Memory Alloys,1986.0,Ag54.5Cd45.5 %,54.5,,,45.5,,,,,,,,,,,,,,,,-72.0,,-95.0,,,,,
AF_MF_ALL,AgCd,K. V. S. PRASAD and C. BANSAL,Physica Status Solidi. A; Applied Research,Resistivity and Thermoelectric Power Measurements on AgCd Shape Memory Alloys,1986.0,Ag54.5Cd45.5 %,54.5,,,45.5,,,,,,,,,,,,,,,,-71.0,,-96.0,,,,,
AF_MF_ALL,AgCd,K. V. S. PRASAD and C. BANSAL,Physica Status Solidi. A; Applied Research,Resistivity and Thermoelectric Power Measurements on AgCd Shape Memory Alloys,1986.0,Ag54.5Cd45.5 %,54.5,,,45.5,,,,,,,,,,,,,,,,-70.0,,-98.0,,,,,
AF_MF_ALL,AgCd,T. Saburi and C.M. Wayman,Acta Metallurgica,THE SHAPE MEMORY MECHANISM AND RELATED PHENOMENA IN Ag-45at.%Cd ,1980.0,Ag55.0Cd45.0 %,55.0,,,45.0,,,,,,,,,,,,,,,,-50.0,,-85.0,,,,,
AF_MF_ALL,TiAu,H. Donkersloot and J. Van Vucht,Journal of the Less Common Metals,Martensitic transformations in gold-titanium; palladium-titanium and platinum-titanium alloys near the equiatomic composition,1970.0,Ti47.4Au52.6 %,,,52.6,,,,,,,,,,,,,,47.4,,,690.0,,585.0,,,,,
AF_MF_ALL,TiAu,H. Donkersloot and J. Van Vucht,Journal of the Less Common Metals,Martensitic transformations in gold-titanium; palladium-titanium and platinum-titanium alloys near the equiatomic composition,1970.0,Ti50.0Au50.0 %,,,50.0,,,,,,,,,,,,,,50.0,,,650.0,,575.0,,,,,
AF_MF_ALL,TiAu,H. Donkersloot and J. Van Vucht,Journal of the Less Common Metals,Martensitic transformations in gold-titanium; palladium-titanium and platinum-titanium alloys near the equiatomic composition,1970.0,Ti52.6Au47.4 %,,,47.4,,,,,,,,,,,,,,52.6,,,630.0,,535.0,,,,,
AF_MF_ALL,TiAu,H. Donkersloot and J. Van Vucht,Journal of the Less Common Metals,Martensitic transformations in gold-titanium; palladium-titanium and platinum-titanium alloys near the equiatomic composition,1970.0,Ti55.0Au45.0 %,,,45.0,,,,,,,,,,,,,,55.0,,,585.0,,520.0,,,,,
AF_MF_ALL,TiAu,H. Donkersloot and J. Van Vucht,Journal of the Less Common Metals,Martensitic transformations in gold-titanium; palladium-titanium and platinum-titanium alloys near the equiatomic composition,1970.0,Ti57.5Au42.5 %,,,42.5,,,,,,,,,,,,,,57.5,,,485.0,,180.0,,,,,
AF_MF_ALL,TiAu,H. Hosoda; R. Tachi; T. Inamura; K. Wakashima and S. Miyazaki,Materials Science Forum,Martensitic transformation of TiAu shape memory alloys,2007.0,Ti47.0Au53.0 %,,,53.0,,,,,,,,,,,,,,47.0,,,638.0,,595.0,,,,,
AF_MF_ALL,TiAu,H. Hosoda; R. Tachi; T. Inamura; K. Wakashima and S. Miyazaki,Materials Science Forum,Martensitic transformation of TiAu shape memory alloys,2007.0,Ti49.0Au51.0 %,,,51.0,,,,,,,,,,,,,,49.0,,,627.0,,591.0,,,,,
AF_MF_ALL,TiAu,H. Hosoda; R. Tachi; T. Inamura; K. Wakashima and S. Miyazaki,Materials Science Forum,Martensitic transformation of TiAu shape memory alloys,2007.0,Ti50.0Au50.0 %,,,50.0,,,,,,,,,,,,,,50.0,,,630.0,,590.0,,,,,
AF_MF_ALL,TiAu,H. Hosoda; R. Tachi; T. Inamura; K. Wakashima and S. Miyazaki,Materials Science Forum,Martensitic transformation of TiAu shape memory alloys,2007.0,Ti51.0Au49.0 %,,,49.0,,,,,,,,,,,,,,51.0,,,600.0,,551.0,,,,,
AF_MF_ALL,TiAu,H. Hosoda; R. Tachi; T. Inamura; K. Wakashima and S. Miyazaki,Materials Science Forum,Martensitic transformation of TiAu shape memory alloys,2007.0,Ti54.0Au46.0 %,,,46.0,,,,,,,,,,,,,,54.0,,,561.0,,436.0,,,,,
AF_MF_ALL,TiAu,C. Declairieux; A. Denquin; P. Ochin; R. Portier and P. Vermaut,Intermetallics,On the potential of Ti50Au50 compound as a high temperature shape memory alloy,2011.0,Ti50.0Au50.0 %,,,50.0,,,,,,,,,,,,,,50.0,,,624.0,,586.0,,,,,
AF_MF_ALL,TiAu,P. Vermaut; C. Declairieux; P. Ochin; V. Kolomytsev; A. Pasko; G. Monastyrsky; A. Denquin and R. Portier,Journal of Alloys and Compounds,Martensitic transformation and shape memory effect at very high temperatures in HfPd; and TiAu intermetallic compounds,2013.0,Ti50.0Au50.0 %,,,50.0,,,,,,,,,,,,,,50.0,,,657.0,,594.0,,,,,
AF_MF_ALL,TiAu,T. Aoki; M. Tahara; K. Goto; Y. Yamabe-Mitarai; H. Kanetaka; T. Inamura and H. Hosoda,Advanced Materials Research,Martensitic Transformation and Related Properties of AuTi-FeTi Pseudobinary Alloys,2014.0,Ti50.0Au50.0 %,,,50.0,,,,,,,,,,,,,,50.0,,,640.0,,581.0,,,,,
AF_MF_ALL,TiAu,A. Wadood; H. Hosoda and Y. Yamabe-Mitarai,Journal of Alloys and Compounds,Phase transformation; oxidation and shape memory properties of Ti–50Au–10Zr alloy for high temperature applications,2014.0,Ti50.0Au50.0 %,,,50.0,,,,,,,,,,,,,,50.0,,,624.0,,586.0,,,,,
AF_MF_ALL,TiAu,H. Shim; M. Tahara; T. Inamura; K. Goto; Y. Yamabe-Mitarai and H. Hosoda,Materials Transactions,Oxidation Behavior of Au-55 mol% Ti High Temperature Shape Memory Alloy during Heating in Ar-50 vol% O2 Environment,2015.0,Ti55.0Au45.0 %,,,45.0,,,,,,,,,,,,,,55.0,,,526.0,,484.0,,,,,
AF_MF_ALL,TiAu,H.C. Donkersloot; J.H.N. Van Vucht ,Journal of the Less Common Materials,Martensitic transformations in gold-titanium; palladium-titanium and platinum-titanium alloys near the equiatomic composition,1970.0,Ti47.4Au52.6 %,,,52.6,,,,,,,,,,,,,,47.4,,,690.0,,585.0,,,,,
AF_MF_ALL,TiAu,H.C. Donkersloot; J.H.N. Van Vucht ,Journal of the Less Common Materials,Martensitic transformations in gold-titanium; palladium-titanium and platinum-titanium alloys near the equiatomic composition,1970.0,Ti50.0Au50.0 %,,,50.0,,,,,,,,,,,,,,50.0,,,650.0,,575.0,,,,,
AF_MF_ALL,TiAu,H.C. Donkersloot; J.H.N. Van Vucht ,Journal of the Less Common Materials,Martensitic transformations in gold-titanium; palladium-titanium and platinum-titanium alloys near the equiatomic composition,1970.0,Ti52.6Au47.4 %,,,47.4,,,,,,,,,,,,,,52.6,,,630.0,,535.0,,,,,
AF_MF_ALL,TiAu,H.C. Donkersloot; J.H.N. Van Vucht ,Journal of the Less Common Materials,Martensitic transformations in gold-titanium; palladium-titanium and platinum-titanium alloys near the equiatomic composition,1970.0,Ti55.0Au45.0 %,,,45.0,,,,,,,,,,,,,,55.0,,,585.0,,520.0,,,,,
AF_MF_ALL,TiAu,C. Declairieux; A. Denquin; P. Ochin; R. Portier; P. Vermaut,Intermetallics,On the potential of Ti50Au50 compound as a high temperature shape memory alloy,2011.0,Ti50.0Au50.0 %,,,50.0,,,,,,,,,,,,,,50.0,,,632.0,,591.0,,,,,
AF_MF_ALL,TiAu,C. Declairieux; A. Denquin; P. Ochin; R. Portier; P. Vermaut,Intermetallics,On the potential of Ti50Au50 compound as a high temperature shape memory alloy,2011.0,Ti50.0Au50.0 %,,,50.0,,,,,,,,,,,,,,50.0,,,626.0,,591.0,,,,,
AF_MF_ALL,TiAu,C. Declairieux; A. Denquin; P. Ochin; R. Portier; P. Vermaut,Intermetallics,On the potential of Ti50Au50 compound as a high temperature shape memory alloy,2011.0,Ti50.0Au50.0 %,,,50.0,,,,,,,,,,,,,,50.0,,,638.0,,590.0,,,,,
AF_MF_ALL,TiAu,C. Declairieux; A. Denquin; P. Ochin; R. Portier; P. Vermaut,Intermetallics,On the potential of Ti50Au50 compound as a high temperature shape memory alloy,2011.0,Ti50.0Au50.0 %,,,50.0,,,,,,,,,,,,,,50.0,,,658.0,,589.0,,,,,
AF_MF_ALL,TiAu,C. Declairieux; A. Denquin; P. Ochin; R. Portier; P. Vermaut,Intermetallics,On the potential of Ti50Au50 compound as a high temperature shape memory alloy,2011.0,Ti50.0Au50.0 %,,,50.0,,,,,,,,,,,,,,50.0,,,624.0,,586.0,,,,,
AF_MF_ALL,TiAu,H. Hosoda; R. Tachi; T. Inamura; K. Wakashima; S. Miyazaki,Materials Science Forum,Martensitic Transformation of TiAu Shape Memory Alloys,2007.0,Ti47.0Au53.0 %,,,53.0,,,,,,,,,,,,,,47.0,,,638.0,,597.0,,,,,
AF_MF_ALL,TiAu,H. Hosoda; R. Tachi; T. Inamura; K. Wakashima; S. Miyazaki,Materials Science Forum,Martensitic Transformation of TiAu Shape Memory Alloys,2007.0,Ti49.0Au51.0 %,,,51.0,,,,,,,,,,,,,,49.0,,,628.0,,592.0,,,,,
AF_MF_ALL,TiAu,H. Hosoda; R. Tachi; T. Inamura; K. Wakashima; S. Miyazaki,Materials Science Forum,Martensitic Transformation of TiAu Shape Memory Alloys,2007.0,Ti50.0Au50.0 %,,,50.0,,,,,,,,,,,,,,50.0,,,633.0,,592.0,,,,,
AF_MF_ALL,TiAu,H. Hosoda; R. Tachi; T. Inamura; K. Wakashima; S. Miyazaki,Materials Science Forum,Martensitic Transformation of TiAu Shape Memory Alloys,2007.0,Ti51.0Au49.0 %,,,49.0,,,,,,,,,,,,,,51.0,,,601.0,,551.0,,,,,
AF_MF_ALL,TiAu,H. Hosoda; R. Tachi; T. Inamura; K. Wakashima; S. Miyazaki,Materials Science Forum,Martensitic Transformation of TiAu Shape Memory Alloys,2007.0,Ti54.0Au46.0 %,,,46.0,,,,,,,,,,,,,,54.0,,,561.0,,436.0,,,,,
AF_MF_ALL,TiAu,P. Vermaut; C. Declairieux; P. Ochin; V. Kolomytsev; A. Pasko; G. Monastyrsky; A. Denquin; R. Portier,Journal of Alloys and Compounds,Martensitic transformation and shape memory effect at very high temperatures in HfPd; and TiAu intermetallic compounds,2013.0,Ti50.0Au50.0 %,,,50.0,,,,,,,,,,,,,,50.0,,,656.0,,603.0,,,,,
AF_MF_ALL,TiAu,P. Vermaut; C. Declairieux; P. Ochin; V. Kolomytsev; A. Pasko; G. Monastyrsky; A. Denquin; R. Portier,Journal of Alloys and Compounds,Martensitic transformation and shape memory effect at very high temperatures in HfPd; and TiAu intermetallic compounds,2013.0,Ti50.0Au50.0 %,,,50.0,,,,,,,,,,,,,,50.0,,,627.0,,593.0,,,,,
AF_MF_ALL,TiAu,P. Vermaut; C. Declairieux; P. Ochin; V. Kolomytsev; A. Pasko; G. Monastyrsky; A. Denquin; R. Portier,Journal of Alloys and Compounds,Martensitic transformation and shape memory effect at very high temperatures in HfPd; and TiAu intermetallic compounds,2013.0,Ti50.0Au50.0 %,,,50.0,,,,,,,,,,,,,,50.0,,,628.0,,591.0,,,,,
AF_MF_ALL,TiAu,P. Vermaut; C. Declairieux; P. Ochin; V. Kolomytsev; A. Pasko; G. Monastyrsky; A. Denquin; R. Portier,Journal of Alloys and Compounds,Martensitic transformation and shape memory effect at very high temperatures in HfPd; and TiAu intermetallic compounds,2013.0,Ti50.0Au50.0 %,,,50.0,,,,,,,,,,,,,,50.0,,,674.0,,566.0,,,,,
AF_MF_ALL,TiAu,P. Vermaut; C. Declairieux; P. Ochin; V. Kolomytsev; A. Pasko; G. Monastyrsky; A. Denquin; R. Portier,Journal of Alloys and Compounds,Martensitic transformation and shape memory effect at very high temperatures in HfPd; and TiAu intermetallic compounds,2013.0,Ti50.0Au50.0 %,,,50.0,,,,,,,,,,,,,,50.0,,,631.0,,584.0,,,,,
AF_MF_ALL,TiAu,P. Vermaut; C. Declairieux; P. Ochin; V. Kolomytsev; A. Pasko; G. Monastyrsky; A. Denquin; R. Portier,Journal of Alloys and Compounds,Martensitic transformation and shape memory effect at very high temperatures in HfPd; and TiAu intermetallic compounds,2013.0,Ti50.0Au50.0 %,,,50.0,,,,,,,,,,,,,,50.0,,,635.0,,588.0,,,,,
AF_MF_ALL,TiAu,P. Vermaut; C. Declairieux; P. Ochin; V. Kolomytsev; A. Pasko; G. Monastyrsky; A. Denquin; R. Portier,Journal of Alloys and Compounds,Martensitic transformation and shape memory effect at very high temperatures in HfPd; and TiAu intermetallic compounds,2013.0,Ti50.0Au50.0 %,,,50.0,,,,,,,,,,,,,,50.0,,,638.0,,571.0,,,,,
