Repository: AyushChauhan9389/Shape-Memory-Alloy-Dataset

File: Combined_SMA_Dataset.csv (part 11 of 113)
Source_Directory,Alloy_Type,Authors,Source,Title,Year,composition,Ag (at.%),Al (at.%),Au (at.%),Cd (at.%),Co (at.%),Cu (at.%),Fe (at.%),Hf (at.%),Mn (at.%),Nb (at.%),Ni (at.%),Pd (at.%),Pt (at.%),Ru (at.%),Si (at.%),Ta (at.%),Ti (at.%),Zn (at.%),Zr (at.%),Austenite Finish Temperature - AF - (°C),Austenite Start Temperature - AS - (°C),Martensite Finish Temperature - MF - (°C),Martensite Start Temperature - MS - (°C),Cooling Rate (°C/min),Heating Rate (°C/min),Calculated Density (g/cm^3),Thermal transformation span (TSPAN) - (AF-MF) - (°C)
AF_MF_ALL,TiAu,P. Vermaut; C. Declairieux; P. Ochin; V. Kolomytsev; A. Pasko; G. Monastyrsky; A. Denquin; R. Portier,Journal of Alloys and Compounds,Martensitic transformation and shape memory effect at very high temperatures in HfPd; and TiAu intermetallic compounds,2013.0,Ti50.0Au50.0 %,,,50.0,,,,,,,,,,,,,,50.0,,,654.0,,586.0,,,,,
AF_MF_ALL,AuCuZn,Norihiko Nakanishi; Yuichiro Murakami; Sukeji Kachi,Japanese Journal of Applied Physics,Martensitic Transformation in Au-Cu-Zn Alloys,1965.0,Au28.0Cu27.0Zn45.0 %,,,28.0,,,27.0,,,,,,,,,,,,45.0,,3.1,,-1.6,,,,,
AF_MF_ALL,AuCuZn,Y. Murakami; S.C. Singh; L. Delaey,Scriota METALLURGICA,ON THE MARTENSITIC TRANSFORMATION TEMPERATURES IN B Au-Cu-Zn ALLOYS,1978.0,Au26.0Cu30.0Zn44.0 %,,,26.0,,,30.0,,,,,,,,,,,,44.0,,57.3,,48.7,,,,,
AF_MF_ALL,AuCuZn,Y. Murakami; S.C. Singh; L. Delaey,Scriota METALLURGICA,ON THE MARTENSITIC TRANSFORMATION TEMPERATURES IN B Au-Cu-Zn ALLOYS,1978.0,Au26.0Cu30.0Zn44.0 %,,,26.0,,,30.0,,,,,,,,,,,,44.0,,58.0,,47.7,,,,,
AF_MF_ALL,AuCuZn,Y. Murakami; S.C. Singh; L. Delaey,Scriota METALLURGICA,ON THE MARTENSITIC TRANSFORMATION TEMPERATURES IN B Au-Cu-Zn ALLOYS,1978.0,Au26.0Cu30.0Zn44.0 %,,,26.0,,,30.0,,,,,,,,,,,,44.0,,58.7,,49.2,,,,,
AF_MF_ALL,AuCuZn,Y. Murakami; S.C. Singh; L. Delaey,Scriota METALLURGICA,ON THE MARTENSITIC TRANSFORMATION TEMPERATURES IN B Au-Cu-Zn ALLOYS,1978.0,Au26.0Cu30.0Zn44.0 %,,,26.0,,,30.0,,,,,,,,,,,,44.0,,59.0,,49.6,,,,,
AF_MF_ALL,AuCuZn,Y. Murakami; S.C. Singh; L. Delaey,Scriota METALLURGICA,ON THE MARTENSITIC TRANSFORMATION TEMPERATURES IN B Au-Cu-Zn ALLOYS,1978.0,Au26.0Cu30.0Zn44.0 %,,,26.0,,,30.0,,,,,,,,,,,,44.0,,60.1,,49.7,,,,,
AF_MF_ALL,AuCuZn,Y. Murakami; S.C. Singh; L. Delaey,Scriota METALLURGICA,ON THE MARTENSITIC TRANSFORMATION TEMPERATURES IN B Au-Cu-Zn ALLOYS,1978.0,Au26.0Cu30.0Zn44.0 %,,,26.0,,,30.0,,,,,,,,,,,,44.0,,51.9,,41.3,,,,,
AF_MF_ALL,AuCuZn,Y. Murakami; S.C. Singh; L. Delaey,Scriota METALLURGICA,ON THE MARTENSITIC TRANSFORMATION TEMPERATURES IN B Au-Cu-Zn ALLOYS,1978.0,Au26.0Cu30.0Zn44.0 %,,,26.0,,,30.0,,,,,,,,,,,,44.0,,54.7,,42.1,,,,,
AF_MF_ALL,AuCuZn,T. Makita; A. Nagasawa,Scripta METALLURGICA,ELECTRIC RESISTIVITY ANOMALY AND MARTENSITIC PHASE TRANSFORMATION IN Au-Cu-Zn ALLOYS,1984.0,Au26.0Cu48.0Zn26.0 %,,,26.0,,,48.0,,,,,,,,,,,,26.0,,284.3,,257.3,,,,,
AF_MF_ALL,AuCuZn,T. Makita; A. Nagasawa,Scripta METALLURGICA,ELECTRIC RESISTIVITY ANOMALY AND MARTENSITIC PHASE TRANSFORMATION IN Au-Cu-Zn ALLOYS,1984.0,Au26.0Cu48.0Zn26.0 %,,,26.0,,,48.0,,,,,,,,,,,,26.0,,290.0,,241.1,,,,,
AF_MF_ALL,AuCuZn,T. Makita; A. Nagasawa,Scripta METALLURGICA,ELECTRIC RESISTIVITY ANOMALY AND MARTENSITIC PHASE TRANSFORMATION IN Au-Cu-Zn ALLOYS,1984.0,Au30.0Cu48.0Zn22.0 %,,,30.0,,,48.0,,,,,,,,,,,,22.0,,225.6,,194.3,,,,,
AF_MF_ALL,AuCuZn,Murakami; Yuichiro; Hajime Asano; Norihiko Nakanishi; and Sukeji Kachi,apanese Journal of Applied Physics,Phase Relation and Kinetics of the Transformations in Au-Cu-Zn Ternary Alloys,1967.0,Au36.0Cu19.0Zn45.0 %,,,36.0,,,19.0,,,,,,,,,,,,45.0,,5.2,,-5.0,,,,,
AF_MF_ALL,AuCuZn,Murakami; Yuichiro; Hajime Asano; Norihiko Nakanishi; and Sukeji Kachi,apanese Journal of Applied Physics,Phase Relation and Kinetics of the Transformations in Au-Cu-Zn Ternary Alloys,1967.0,Au36.0Cu19.0Zn45.0 %,,,36.0,,,19.0,,,,,,,,,,,,45.0,,5.9,,-0.1,,,,,
AF_MF_ALL,AuCuZn,Norihiko Nakanishi; Yuichiro Murakami; Sukeji Kachi,Japanese Journal of Applied Physics,Martensitic Transformation in Au-Cu-Zn Alloys,1965.0,Au28.0Cu27.0Zn45.0 %,,,28.0,,,27.0,,,,,,,,,,,,45.0,,2.7,,-5.6,,,,,
AF_MF_ALL,AuCuZn,Yintao Song Xian Chen1; Vivekanand Dabade; Thomas W. Shield; Richard D. James,Nature,Enhanced reversibility and unusual microstructure of a phase-transforming material,2013.0,Au25.0Cu30.0Zn45.0 %,,,25.0,,,30.0,,,,,,,,,,,,45.0,,61.3,,56.9,,,,,
AF_MF_ALL,AuCuZn,Yintao Song Xian Chen1; Vivekanand Dabade; Thomas W. Shield; Richard D. James,Nature,Enhanced reversibility and unusual microstructure of a phase-transforming material,2013.0,Au25.0Cu30.0Zn45.0 %,,,25.0,,,30.0,,,,,,,,,,,,45.0,,61.3,,56.8,,,,,
AF_MF_ALL,AuCuZn,Yintao Song Xian Chen1; Vivekanand Dabade; Thomas W. Shield; Richard D. James,Nature,Enhanced reversibility and unusual microstructure of a phase-transforming material,2013.0,Au25.0Cu30.0Zn45.0 %,,,25.0,,,30.0,,,,,,,,,,,,45.0,,60.0,,56.2,,,,,
AF_MF_ALL,AuCuZn,Yintao Song Xian Chen1; Vivekanand Dabade; Thomas W. Shield; Richard D. James,Nature,Enhanced reversibility and unusual microstructure of a phase-transforming material,2013.0,Au25.0Cu30.0Zn45.0 %,,,25.0,,,30.0,,,,,,,,,,,,45.0,,57.9,,55.2,,,,,
AF_MF_ALL,AuCuZn,Yintao Song Xian Chen1; Vivekanand Dabade; Thomas W. Shield; Richard D. James,Nature,Enhanced reversibility and unusual microstructure of a phase-transforming material,2013.0,Au25.0Cu30.0Zn45.0 %,,,25.0,,,30.0,,,,,,,,,,,,45.0,,57.6,,55.8,,,,,
AF_MF_ALL,AuCuZn,Yintao Song Xian Chen1; Vivekanand Dabade; Thomas W. Shield; Richard D. James,Nature,Enhanced reversibility and unusual microstructure of a phase-transforming material,2013.0,Au25.0Cu30.0Zn45.0 %,,,25.0,,,30.0,,,,,,,,,,,,45.0,,57.3,,52.4,,,,,
AF_MF_ALL,AuCuZn,Yintao Song Xian Chen1; Vivekanand Dabade; Thomas W. Shield; Richard D. James,Nature,Enhanced reversibility and unusual microstructure of a phase-transforming material,2013.0,Au25.0Cu30.0Zn45.0 %,,,25.0,,,30.0,,,,,,,,,,,,45.0,,56.2,,46.1,,,,,
AF_MF_ALL,AuCuZn,Yintao Song Xian Chen1; Vivekanand Dabade; Thomas W. Shield; Richard D. James,Nature,Enhanced reversibility and unusual microstructure of a phase-transforming material,2013.0,Au25.0Cu30.0Zn45.0 %,,,25.0,,,30.0,,,,,,,,,,,,45.0,,54.5,,39.4,,,,,
AF_MF_ALL,AuCuZn,Yintao Song Xian Chen1; Vivekanand Dabade; Thomas W. Shield; Richard D. James,Nature,Enhanced reversibility and unusual microstructure of a phase-transforming material,2013.0,Au25.0Cu30.0Zn45.0 %,,,25.0,,,30.0,,,,,,,,,,,,45.0,,51.8,,32.1,,,,,
AF_MF_ALL,AuCuZn,Yintao Song Xian Chen1; Vivekanand Dabade; Thomas W. Shield; Richard D. James,Nature,Enhanced reversibility and unusual microstructure of a phase-transforming material,2013.0,Au25.0Cu30.0Zn45.0 %,,,25.0,,,30.0,,,,,,,,,,,,45.0,,48.6,,24.1,,,,,
AF_MF_ALL,AuCuZn,Yintao Song Xian Chen1; Vivekanand Dabade; Thomas W. Shield; Richard D. James,Nature,Enhanced reversibility and unusual microstructure of a phase-transforming material,2013.0,Au27.0Cu28.0Zn45.0 %,,,27.0,,,28.0,,,,,,,,,,,,45.0,,38.1,,32.2,,,,,
AF_MF_ALL,AuCuZn,Yintao Song Xian Chen1; Vivekanand Dabade; Thomas W. Shield; Richard D. James,Nature,Enhanced reversibility and unusual microstructure of a phase-transforming material,2013.0,Au27.0Cu28.0Zn45.0 %,,,27.0,,,28.0,,,,,,,,,,,,45.0,,38.0,,32.1,,,,,
AF_MF_ALL,AuCuZn,Yintao Song Xian Chen1; Vivekanand Dabade; Thomas W. Shield; Richard D. James,Nature,Enhanced reversibility and unusual microstructure of a phase-transforming material,2013.0,Au27.0Cu28.0Zn45.0 %,,,27.0,,,28.0,,,,,,,,,,,,45.0,,37.6,,32.0,,,,,
AF_MF_ALL,AuCuZn,Yintao Song Xian Chen1; Vivekanand Dabade; Thomas W. Shield; Richard D. James,Nature,Enhanced reversibility and unusual microstructure of a phase-transforming material,2013.0,Au27.0Cu28.0Zn45.0 %,,,27.0,,,28.0,,,,,,,,,,,,45.0,,36.9,,31.7,,,,,
AF_MF_ALL,AuCuZn,Yintao Song Xian Chen1; Vivekanand Dabade; Thomas W. Shield; Richard D. James,Nature,Enhanced reversibility and unusual microstructure of a phase-transforming material,2013.0,Au27.0Cu28.0Zn45.0 %,,,27.0,,,28.0,,,,,,,,,,,,45.0,,36.1,,31.2,,,,,
AF_MF_ALL,AuCuZn,Yintao Song Xian Chen1; Vivekanand Dabade; Thomas W. Shield; Richard D. James,Nature,Enhanced reversibility and unusual microstructure of a phase-transforming material,2013.0,Au27.0Cu28.0Zn45.0 %,,,27.0,,,28.0,,,,,,,,,,,,45.0,,34.5,,30.5,,,,,
AF_MF_ALL,AuCuZn,Yintao Song Xian Chen1; Vivekanand Dabade; Thomas W. Shield; Richard D. James,Nature,Enhanced reversibility and unusual microstructure of a phase-transforming material,2013.0,Au27.0Cu28.0Zn45.0 %,,,27.0,,,28.0,,,,,,,,,,,,45.0,,33.0,,29.1,,,,,
AF_MF_ALL,AuCuZn,Yintao Song Xian Chen1; Vivekanand Dabade; Thomas W. Shield; Richard D. James,Nature,Enhanced reversibility and unusual microstructure of a phase-transforming material,2013.0,Au27.0Cu28.0Zn45.0 %,,,27.0,,,28.0,,,,,,,,,,,,45.0,,31.3,,27.8,,,,,
AF_MF_ALL,AuCuZn,Yintao Song Xian Chen1; Vivekanand Dabade; Thomas W. Shield; Richard D. James,Nature,Enhanced reversibility and unusual microstructure of a phase-transforming material,2013.0,Au27.0Cu28.0Zn45.0 %,,,27.0,,,28.0,,,,,,,,,,,,45.0,,29.6,,26.4,,,,,
AF_MF_ALL,AuCuZn,Yintao Song Xian Chen1; Vivekanand Dabade; Thomas W. Shield; Richard D. James,Nature,Enhanced reversibility and unusual microstructure of a phase-transforming material,2013.0,Au27.0Cu28.0Zn45.0 %,,,27.0,,,28.0,,,,,,,,,,,,45.0,,29.6,,24.8,,,,,
AF_MF_ALL,AuCuZn,Yintao Song Xian Chen1; Vivekanand Dabade; Thomas W. Shield; Richard D. James,Nature,Enhanced reversibility and unusual microstructure of a phase-transforming material,2013.0,Au30.0Cu25.0Zn45.0 %,,,30.0,,,25.0,,,,,,,,,,,,45.0,,-36.0,,-39.8,,,,,
AF_MF_ALL,AuCuZn,Yintao Song Xian Chen1; Vivekanand Dabade; Thomas W. Shield; Richard D. James,Nature,Enhanced reversibility and unusual microstructure of a phase-transforming material,2013.0,Au30.0Cu25.0Zn45.0 %,,,30.0,,,25.0,,,,,,,,,,,,45.0,,-36.1,,-39.8,,,,,
AF_MF_ALL,AuCuZn,Yintao Song Xian Chen1; Vivekanand Dabade; Thomas W. Shield; Richard D. James,Nature,Enhanced reversibility and unusual microstructure of a phase-transforming material,2013.0,Au30.0Cu25.0Zn45.0 %,,,30.0,,,25.0,,,,,,,,,,,,45.0,,-36.1,,-39.8,,,,,
AF_MF_ALL,AuCuZn,Yintao Song Xian Chen1; Vivekanand Dabade; Thomas W. Shield; Richard D. James,Nature,Enhanced reversibility and unusual microstructure of a phase-transforming material,2013.0,Au30.0Cu25.0Zn45.0 %,,,30.0,,,25.0,,,,,,,,,,,,45.0,,-36.3,,-40.0,,,,,
AF_MF_ALL,AuCuZn,Yintao Song Xian Chen1; Vivekanand Dabade; Thomas W. Shield; Richard D. James,Nature,Enhanced reversibility and unusual microstructure of a phase-transforming material,2013.0,Au30.0Cu25.0Zn45.0 %,,,30.0,,,25.0,,,,,,,,,,,,45.0,,-36.1,,-39.8,,,,,
AF_MF_ALL,AuCuZn,Yintao Song Xian Chen1; Vivekanand Dabade; Thomas W. Shield; Richard D. James,Nature,Enhanced reversibility and unusual microstructure of a phase-transforming material,2013.0,Au30.0Cu25.0Zn45.0 %,,,30.0,,,25.0,,,,,,,,,,,,45.0,,-36.2,,-40.1,,,,,
AF_MF_ALL,AuCuZn,Yintao Song Xian Chen1; Vivekanand Dabade; Thomas W. Shield; Richard D. James,Nature,Enhanced reversibility and unusual microstructure of a phase-transforming material,2013.0,Au30.0Cu25.0Zn45.0 %,,,30.0,,,25.0,,,,,,,,,,,,45.0,,-36.0,,-39.7,,,,,
AF_MF_ALL,AuCuZn,Yintao Song Xian Chen1; Vivekanand Dabade; Thomas W. Shield; Richard D. James,Nature,Enhanced reversibility and unusual microstructure of a phase-transforming material,2013.0,Au30.0Cu25.0Zn45.0 %,,,30.0,,,25.0,,,,,,,,,,,,45.0,,-35.9,,-39.8,,,,,
AF_MF_ALL,AuCuZn,Yintao Song Xian Chen1; Vivekanand Dabade; Thomas W. Shield; Richard D. James,Nature,Enhanced reversibility and unusual microstructure of a phase-transforming material,2013.0,Au30.0Cu25.0Zn45.0 %,,,30.0,,,25.0,,,,,,,,,,,,45.0,,-36.1,,-39.9,,,,,
AF_MF_ALL,AuCuZn,Yintao Song Xian Chen1; Vivekanand Dabade; Thomas W. Shield; Richard D. James,Nature,Enhanced reversibility and unusual microstructure of a phase-transforming material,2013.0,Au30.0Cu25.0Zn45.0 %,,,30.0,,,25.0,,,,,,,,,,,,45.0,,-35.9,,-40.1,,,,,
AF_MF_ALL,NiAlFe,S. Furukawa; A. Inoue and T. Masumoto,Materials Science and Engineering,High ductility and shape memory effect of rapidly solidified B-2 compounds in the Ni Fe Al system,1988.0,Ni59.0Al27.0Fe14.0 %,,27.0,,,,,14.0,,,,59.0,,,,,,,,,129.0,,66.0,,,,,
AF_MF_ALL,NiAlFe,P. Johansson; J. Liu and S. Savage,European Symposium on Martensitic Transformations,Nickel-Iron-Aluminium Shape Memory Alloys with Improved Properties by Rapid Solidification,1989.0,Ni59.0Al27.0Fe14.0 %,,27.0,,,,,14.0,,,,59.0,,,,,,,,,163.0,,106.0,,,,,
AF_MF_ALL,NiAlFe,P. Johansson; J. Liu and S. Savage,European Symposium on Martensitic Transformations,Nickel-Iron-Aluminium Shape Memory Alloys with Improved Properties by Rapid Solidification,1989.0,Ni59.0Al27.0Fe14.0 %,,27.0,,,,,14.0,,,,59.0,,,,,,,,,178.0,,109.0,,,,,
AF_MF_ALL,NiAlFe,E. P. George; C. T. Liu; C. J. Sparks; M.-Y. Kao; J. A. Horton; H. Kunsmann and T. King,MRS Proceedings,Microstructure; Phase Stability; Mechanical Properties; and Shape Memory Characteristics of Ni-Fe-AI-B Alloys,1991.0,Ni56.099999999999994Al23.9Fe20.0 %,,23.9,,,,,20.0,,,,56.1,,,,,,,,,122.0,,50.0,,,,,
AF_MF_ALL,NiAlFe,R. Kainuma; H. Nakano; K. Oikawa; K. Ishida and T. Nishizawa,MRS Proceedings,High Temperature Shape Memory Alloys of Ni-Al Base Systems,1991.0,Ni60.0Al25.0Fe15.0 %,,25.0,,,,,15.0,,,,60.0,,,,,,,,,174.0,,103.0,,,,,
AF_MF_ALL,NiAlFe,C. Liu; C. Sparks; J. Horton; E. George; C. Carmichael; M.-Y. Kao and H. Kunsmann,MRS Online Proceedings Library Archive,Microstructural features and shape-memory characteristics of melt-spun Ni-Al-Fe-B ribbons,1991.0,Ni59.0Al27.0Fe14.0 %,,27.0,,,,,14.0,,,,59.0,,,,,,,,,112.0,,63.0,,,,,
AF_MF_ALL,NiAlFe,C. Liu; C. Sparks; J. Horton; E. George; C. Carmichael; M.-Y. Kao and H. Kunsmann,MRS Online Proceedings Library Archive,Microstructural features and shape-memory characteristics of melt-spun Ni-Al-Fe-B ribbons,1991.0,Ni59.0Al27.0Fe14.0 %,,27.0,,,,,14.0,,,,59.0,,,,,,,,,109.0,,59.0,,,,,
AF_MF_ALL,NiAlFe,R. Kainuma; K. Ishida and T. Nishizawa,Metallurgical Transactions A,Thermoelastic martensite and shape memory effect in B2 base Ni-Al-Fe alloy with enhanced ductility,1992.0,Ni57.0Al25.0Fe18.0 %,,25.0,,,,,18.0,,,,57.0,,,,,,,,,-55.0,,-79.0,,,,,
AF_MF_ALL,NiAlFe,R. Kainuma; K. Ishida and T. Nishizawa,Metallurgical Transactions A,Thermoelastic martensite and shape memory effect in B2 base Ni-Al-Fe alloy with enhanced ductility,1992.0,Ni57.0Al25.0Fe18.0 %,,25.0,,,,,18.0,,,,57.0,,,,,,,,,8.0,,-45.0,,,,,
AF_MF_ALL,NiAlFe,R. Kainuma; K. Ishida and T. Nishizawa,Metallurgical Transactions A,Thermoelastic martensite and shape memory effect in B2 base Ni-Al-Fe alloy with enhanced ductility,1992.0,Ni57.0Al25.0Fe18.0 %,,25.0,,,,,18.0,,,,57.0,,,,,,,,,46.0,,1.0,,,,,
AF_MF_ALL,NiAlFe,R. Kainuma; K. Ishida and T. Nishizawa,Metallurgical Transactions A,Thermoelastic martensite and shape memory effect in B2 base Ni-Al-Fe alloy with enhanced ductility,1992.0,Ni57.0Al25.0Fe18.0 %,,25.0,,,,,18.0,,,,57.0,,,,,,,,,120.0,,50.0,,,,,
AF_MF_ALL,NiAlFe,J. Yang and C. Wayman,Materials Science and Engineering: A,On the Ni5Al3 phase and related phenomena in a NiAlFe alloy,1993.0,Ni60.0Al25.0Fe15.0 %,,25.0,,,,,15.0,,,,60.0,,,,,,,,,163.0,,19.0,,,,,
AF_MF_ALL,NiAlFe,J. Yang and C. Wayman,Materials Science and Engineering: A,On the Ni5Al3 phase and related phenomena in a NiAlFe alloy,1993.0,Ni60.0Al25.0Fe15.0 %,,25.0,,,,,15.0,,,,60.0,,,,,,,,,105.0,,-6.0,,,,,
AF_MF_ALL,NiAlFe,J. Yang and C. Wayman,Materials Science and Engineering: A,On the Ni5Al3 phase and related phenomena in a NiAlFe alloy,1993.0,Ni60.0Al25.0Fe15.0 %,,25.0,,,,,15.0,,,,60.0,,,,,,,,,227.0,,60.0,,,,,
AF_MF_ALL,NiAlFe,J. Yang and C. Wayman,Materials Science and Engineering: A,On the Ni5Al3 phase and related phenomena in a NiAlFe alloy,1993.0,Ni60.0Al25.0Fe15.0 %,,25.0,,,,,15.0,,,,60.0,,,,,,,,,187.0,,53.0,,,,,
AF_MF_ALL,NiAlFe,J. Yang and C. Wayman,Materials Science and Engineering: A,On the Ni5Al3 phase and related phenomena in a NiAlFe alloy,1993.0,Ni60.0Al25.0Fe15.0 %,,25.0,,,,,15.0,,,,60.0,,,,,,,,,-121.0,,-194.0,,,,,
AF_MF_ALL,NiAlFe,E. P. George; C. T. Liu; J. A. Horton; H. Kunsmann; T. King and M. Kao,,Ecomaterials,1994.0,Ni58.5Al25.5Fe16.0 %,,25.5,,,,,16.0,,,,58.5,,,,,,,,,189.0,,71.0,,,,,
AF_MF_ALL,NiAlFe,E. P. George; C. T. Liu; J. A. Horton; H. Kunsmann; T. King and M. Kao,,Ecomaterials,1994.0,Ni58.5Al25.5Fe16.0 %,,25.5,,,,,16.0,,,,58.5,,,,,,,,,148.0,,96.0,,,,,
AF_MF_ALL,NiAlFe,E. P. George; C. T. Liu; J. A. Horton; C. J. Sparks; M. Kao; H. Kunsmann and T. King,Materials Characterization,Characterization; processing; and alloy design of NiAl-based shape memory alloys,1994.0,Ni59.0Al27.0Fe14.0 %,,27.0,,,,,14.0,,,,59.0,,,,,,,,,422.0,,383.0,,,,,
AF_MF_ALL,NiAlFe,E. P. George; C. T. Liu; J. A. Horton; C. J. Sparks; M. Kao; H. Kunsmann and T. King,Materials Characterization,Characterization; processing; and alloy design of NiAl-based shape memory alloys,1994.0,Ni59.0Al27.0Fe14.0 %,,27.0,,,,,14.0,,,,59.0,,,,,,,,,149.0,,84.0,,,,,
AF_MF_ALL,NiAlFe,C. Y. Xie; B. H. Jiang and G. X. Hu,Scripta Metallurgica et Materialia,Three stage yielding phenomenon in a NiAlFe alloy,1994.0,Ni56.8Al25.2Fe18.0 %,,25.2,,,,,18.0,,,,56.8,,,,,,,,,-34.0,,-62.0,,,,,
AF_MF_ALL,NiAlFe,R. Kainuma; H. Ohtani and K. Ishida,Metallurgical and Materials Transactions A,Effect of alloying elements on martensitic transformation in the binary NiAl(β) phase alloys,1996.0,Ni63.2Al35.550000000000004Fe1.25 %,,35.55,,,,,1.25,,,,63.2,,,,,,,,,33.0,,-15.0,,,,,
AF_MF_ALL,NiAlFe,R. Kainuma; H. Ohtani and K. Ishida,Metallurgical and Materials Transactions A,Effect of alloying elements on martensitic transformation in the binary NiAl(β) phase alloys,1996.0,Ni63.4304Al35.6796Fe0.89 %,,35.6796,,,,,0.89,,,,63.4304,,,,,,,,,54.0,,2.0,,,,,
AF_MF_ALL,NiAlFe,R. Kainuma; H. Ohtani and K. Ishida,Metallurgical and Materials Transactions A,Effect of alloying elements on martensitic transformation in the binary NiAl(β) phase alloys,1996.0,Ni63.724799999999995Al35.8452Fe0.43 %,,35.8452,,,,,0.43,,,,63.7248,,,,,,,,,105.0,,50.0,,,,,
AF_MF_ALL,NiAlFe,C. Xie; L. Sen and T. Hsu,Scripta Materialia,Two-way shape memory effect in a NiAl-Fe alloy,1996.0,Ni57.19Al24.28Fe18.53 %,,24.28,,,,,18.53,,,,57.19,,,,,,,,,52.0,,23.0,,,,,
AF_MF_ALL,NiAlFe,N. Ono; A. Tsukahara; R. Kainuma and K. Ishida,Materials Science and Engineering: A,The properties of two-phase Ni–Al–Fe shape memory alloys in the virgin and shape-memory-cycled states,1999.0,Ni58.0Al26.0Fe16.0 %,,26.0,,,,,16.0,,,,58.0,,,,,,,,,49.0,,7.0,,,,,
AF_MF_ALL,NiAlFe,N. Ono; A. Tsukahara; R. Kainuma and K. Ishida,Materials Science and Engineering: A,The properties of two-phase Ni–Al–Fe shape memory alloys in the virgin and shape-memory-cycled states,1999.0,Ni58.400000000000006Al23.6Fe18.0 %,,23.6,,,,,18.0,,,,58.4,,,,,,,,,42.0,,6.0,,,,,
AF_MF_ALL,NiAlFe,N. Ono; A. Tsukahara; R. Kainuma and K. Ishida,Materials Science and Engineering: A,The properties of two-phase Ni–Al–Fe shape memory alloys in the virgin and shape-memory-cycled states,1999.0,Ni58.8Al21.2Fe20.0 %,,21.2,,,,,20.0,,,,58.8,,,,,,,,,58.0,,20.0,,,,,
AF_MF_ALL,NiAlFe,N. Ono; A. Tsukahara; R. Kainuma and K. Ishida,Materials Science and Engineering: A,The properties of two-phase Ni–Al–Fe shape memory alloys in the virgin and shape-memory-cycled states,1999.0,Ni59.2Al18.8Fe22.0 %,,18.8,,,,,22.0,,,,59.2,,,,,,,,,52.0,,8.0,,,,,
AF_MF_ALL,NiAlFe,C. Xie and J. Wu,Materials & Design,Mechanical behavior and shape memory effect of an aged NiAl–Fe alloy,2000.0,Ni57.7Al24.1Fe18.2 %,,24.1,,,,,18.2,,,,57.7,,,,,,,,,88.0,,50.0,,,,,
AF_MF_ALL,NiAlFe,C. Xie and J. Wu,Materials & Design,Mechanical behavior and shape memory effect of an aged NiAl–Fe alloy,2000.0,Ni57.7Al24.1Fe18.2 %,,24.1,,,,,18.2,,,,57.7,,,,,,,,,78.0,,50.0,,,,,
AF_MF_ALL,NiAlFe,C. Xie and J. Wu,Materials & Design,Mechanical behavior and shape memory effect of an aged NiAl–Fe alloy,2000.0,Ni57.7Al24.1Fe18.2 %,,24.1,,,,,18.2,,,,57.7,,,,,,,,,69.0,,45.0,,,,,
AF_MF_ALL,NiAlFe,C. Xie and J. Wu,Materials & Design,Mechanical behavior and shape memory effect of an aged NiAl–Fe alloy,2000.0,Ni57.7Al24.1Fe18.2 %,,24.1,,,,,18.2,,,,57.7,,,,,,,,,69.0,,29.0,,,,,
AF_MF_ALL,NiAlFe,C. Xie and J. Wu,Materials & Design,Mechanical behavior and shape memory effect of an aged NiAl–Fe alloy,2000.0,Ni57.7Al24.1Fe18.2 %,,24.1,,,,,18.2,,,,57.7,,,,,,,,,107.0,,74.0,,,,,
AF_MF_ALL,NiAlFe,C. Xie and J. Wu,Intermetallics,Effect of ageing on the phase transformation temperatures and shape memory effect of a NiAl-Fe alloy,2000.0,Ni57.7Al24.1Fe18.2 %,,24.1,,,,,18.2,,,,57.7,,,,,,,,,70.0,,32.0,,,,,
AF_MF_ALL,NiAlFe,C.-Y. Xie; P. Huang and J. Wu,Smart Structures and Materials 2001: Active Materials: Behavior and Mechanics,Effect of aging and training on the two-way shape memory effect of a NiAl-Fe alloy,2001.0,Ni60.0Al25.0Fe15.0 %,,25.0,,,,,15.0,,,,60.0,,,,,,,,,184.0,,129.0,,,,,
AF_MF_ALL,NiAlFe,C.-Y. Xie; P. Huang and J. Wu,Smart Structures and Materials 2001: Active Materials: Behavior and Mechanics,Effect of aging and training on the two-way shape memory effect of a NiAl-Fe alloy,2001.0,Ni60.0Al25.0Fe15.0 %,,25.0,,,,,15.0,,,,60.0,,,,,,,,,150.0,,89.0,,,,,
AF_MF_ALL,NiAlFe,C.-Y. Xie; P. Huang and J. Wu,Smart Structures and Materials 2001: Active Materials: Behavior and Mechanics,Effect of aging and training on the two-way shape memory effect of a NiAl-Fe alloy,2001.0,Ni60.0Al25.0Fe15.0 %,,25.0,,,,,15.0,,,,60.0,,,,,,,,,170.0,,101.0,,,,,
AF_MF_ALL,NiAlFe,C.-Y. Xie; P. Huang and J. Wu,Smart Structures and Materials 2001: Active Materials: Behavior and Mechanics,Effect of aging and training on the two-way shape memory effect of a NiAl-Fe alloy,2001.0,Ni60.0Al25.0Fe15.0 %,,25.0,,,,,15.0,,,,60.0,,,,,,,,,183.0,,93.0,,,,,
AF_MF_ALL,NiAlFe,C.-Y. Xie; P. Huang and J. Wu,Smart Structures and Materials 2001: Active Materials: Behavior and Mechanics,Effect of aging and training on the two-way shape memory effect of a NiAl-Fe alloy,2001.0,Ni60.0Al25.0Fe15.0 %,,25.0,,,,,15.0,,,,60.0,,,,,,,,,179.0,,90.0,,,,,
AF_MF_ALL,NiAlFe,C.-Y. Xie; P. Huang and J. Wu,Smart Structures and Materials 2001: Active Materials: Behavior and Mechanics,Effect of aging and training on the two-way shape memory effect of a NiAl-Fe alloy,2001.0,Ni60.0Al25.0Fe15.0 %,,25.0,,,,,15.0,,,,60.0,,,,,,,,,175.0,,129.0,,,,,
AF_MF_ALL,NiAlFe,K. Oikawa; Y. Tanaka; Y. Sutou; T. Omori; F. Luo; R. Kainuma and K. Ishida,ISIJ international,Effects of Aging and Co Addition on Martensitic and Magnetic Transitions in Ni–Al–Fe β-based Shape Memory Alloys,2006.0,Ni50.0Al25.0Fe25.0 %,,25.0,,,,,25.0,,,,50.0,,,,,,,,,46.0,,-2.0,,,,,
AF_MF_ALL,NiAlFe,K. Oikawa; Y. Tanaka; Y. Sutou; T. Omori; F. Luo; R. Kainuma and K. Ishida,ISIJ international,Effects of Aging and Co Addition on Martensitic and Magnetic Transitions in Ni–Al–Fe β-based Shape Memory Alloys,2006.0,Ni50.0Al25.0Fe25.0 %,,25.0,,,,,25.0,,,,50.0,,,,,,,,,-41.0,,-73.0,,,,,
AF_MF_ALL,NiAlFe,K. Oikawa; Y. Tanaka; Y. Sutou; T. Omori; F. Luo; R. Kainuma and K. Ishida,ISIJ international,Effects of Aging and Co Addition on Martensitic and Magnetic Transitions in Ni–Al–Fe β-based Shape Memory Alloys,2006.0,Ni50.0Al25.0Fe25.0 %,,25.0,,,,,25.0,,,,50.0,,,,,,,,,-17.0,,-50.0,,,,,
AF_MF_ALL,NiAlFe,K. Oikawa; Y. Tanaka; Y. Sutou; T. Omori; F. Luo; R. Kainuma and K. Ishida,ISIJ international,Effects of Aging and Co Addition on Martensitic and Magnetic Transitions in Ni–Al–Fe β-based Shape Memory Alloys,2006.0,Ni50.0Al25.0Fe25.0 %,,25.0,,,,,25.0,,,,50.0,,,,,,,,,51.0,,-8.0,,,,,
AF_MF_ALL,NiAlFe,K. Oikawa; Y. Tanaka; Y. Sutou; T. Omori; F. Luo; R. Kainuma and K. Ishida,ISIJ international,Effects of Aging and Co Addition on Martensitic and Magnetic Transitions in Ni–Al–Fe β-based Shape Memory Alloys,2006.0,Ni50.0Al25.0Fe25.0 %,,25.0,,,,,25.0,,,,50.0,,,,,,,,,55.0,,-10.0,,,,,
AF_MF_ALL,NiAlFe,K. Oikawa; Y. Tanaka; Y. Sutou; T. Omori; F. Luo; R. Kainuma and K. Ishida,ISIJ international,Effects of Aging and Co Addition on Martensitic and Magnetic Transitions in Ni–Al–Fe β-based Shape Memory Alloys,2006.0,Ni50.0Al25.0Fe25.0 %,,25.0,,,,,25.0,,,,50.0,,,,,,,,,52.0,,4.0,,,,,
AF_MF_ALL,NiAlFe,Z. C. Zhou; S. Y. Gu and C. E. Wen,Journal of Alloys and Compounds,Phase transformation in oil-quenched Ni–21.2Al–20Fe alloy,2011.0,Ni58.8Al21.2Fe20.0 %,,21.2,,,,,20.0,,,,58.8,,,,,,,,,115.0,,45.0,,,,,
AF_MF_ALL,NiAlFe,A. Lakhani,Journal of Physics: Conference Series,Effect of magnetic field on the first order Martensite phase transition in Ni 55 Fe 20 Al 25 shape memory alloy,2014.0,Ni55.0Al25.0Fe20.0 %,,25.0,,,,,20.0,,,,55.0,,,,,,,,,-110.0,,-196.0,,,,,
AF_MF_ALL,NiAlFe,S. Ponomarova; V. Odnosum; I. Koval; G. Monastyrsky; V. Kolomytsev; P. Ochin; R. Portier; T. Czeppe and O. Ponomarov,MATEC Web of Conferences,Martensitic transformation and shape memory effect in Ni-Al based alloys,2015.0,Ni59.800000000000004Al37.4Fe2.8 %,,37.4,,,,,2.8,,,,59.8,,,,,,,,,230.0,,100.0,,,,,
AF_MF_ALL,NiAlFe,K. Kargeti; A. Kargeti and P. Mukhopadhyay,Student Journal of Physics,Synthesis of Ni-Fe-Al Heusler alloys and study of their microstructure and FSMA nature,2017.0,Ni60.0Al21.0Fe19.0 %,,21.0,,,,,19.0,,,,60.0,,,,,,,,,-8.0,,-86.0,,,,,
AF_MF_ALL,NiAl,R. Kainuma; H. Ohtani and K. Ishida,Metallurgical and Materials Transactions A,Effect of alloying elements on martensitic transformation in the binary NiAl(β) phase alloys,1996.0,Ni64.0Al36.0 %,,36.0,,,,,,,,,64.0,,,,,,,,,165.0,,131.0,,,,,
AF_MF_ALL,NiAl,R. Kainuma; H. Ohtani and K. Ishida,Metallurgical and Materials Transactions A,Effect of alloying elements on martensitic transformation in the binary NiAl(β) phase alloys,1996.0,Ni64.0Al36.0 %,,36.0,,,,,,,,,64.0,,,,,,,,,138.0,,101.0,,,,,
AF_MF_ALL,NiAl,R. Kainuma; H. Ohtani and K. Ishida,Metallurgical and Materials Transactions A,Effect of alloying elements on martensitic transformation in the binary NiAl(β) phase alloys,1996.0,Ni64.0Al36.0 %,,36.0,,,,,,,,,64.0,,,,,,,,,150.0,,110.0,,,,,
AF_MF_ALL,NiAl,R. Kainuma; H. Ohtani and K. Ishida,Metallurgical and Materials Transactions A,Effect of alloying elements on martensitic transformation in the binary NiAl(β) phase alloys,1996.0,Ni64.0Al36.0 %,,36.0,,,,,,,,,64.0,,,,,,,,,137.0,,97.0,,,,,
AF_MF_ALL,NiAl,R. Kainuma; H. Ohtani and K. Ishida,Metallurgical and Materials Transactions A,Effect of alloying elements on martensitic transformation in the binary NiAl(β) phase alloys,1996.0,Ni64.0Al36.0 %,,36.0,,,,,,,,,64.0,,,,,,,,,152.0,,112.0,,,,,
AF_MF_ALL,NiAl,R. Kainuma; H. Ohtani and K. Ishida,Metallurgical and Materials Transactions A,Effect of alloying elements on martensitic transformation in the binary NiAl(β) phase alloys,1996.0,Ni64.0Al36.0 %,,36.0,,,,,,,,,64.0,,,,,,,,,124.0,,83.0,,,,,
AF_MF_ALL,NiAl,R. Kainuma; H. Ohtani and K. Ishida,Metallurgical and Materials Transactions A,Effect of alloying elements on martensitic transformation in the binary NiAl(β) phase alloys,1996.0,Ni64.0Al36.0 %,,36.0,,,,,,,,,64.0,,,,,,,,,138.0,,96.0,,,,,
AF_MF_ALL,NiAl,R. Kainuma; H. Ohtani and K. Ishida,Metallurgical and Materials Transactions A,Effect of alloying elements on martensitic transformation in the binary NiAl(β) phase alloys,1996.0,Ni64.0Al36.0 %,,36.0,,,,,,,,,64.0,,,,,,,,,128.0,,84.0,,,,,
AF_MF_ALL,NiAl,R. Kainuma; H. Ohtani and K. Ishida,Metallurgical and Materials Transactions A,Effect of alloying elements on martensitic transformation in the binary NiAl(β) phase alloys,1996.0,Ni64.0Al36.0 %,,36.0,,,,,,,,,64.0,,,,,,,,,132.0,,86.0,,,,,
AF_MF_ALL,NiAl,R. Kainuma; H. Ohtani and K. Ishida,Metallurgical and Materials Transactions A,Effect of alloying elements on martensitic transformation in the binary NiAl(β) phase alloys,1996.0,Ni64.0Al36.0 %,,36.0,,,,,,,,,64.0,,,,,,,,,136.0,,83.0,,,,,
AF_MF_ALL,NiAl,R. Kainuma; H. Ohtani and K. Ishida,Metallurgical and Materials Transactions A,Effect of alloying elements on martensitic transformation in the binary NiAl(β) phase alloys,1996.0,Ni64.0Al36.0 %,,36.0,,,,,,,,,64.0,,,,,,,,,146.0,,93.0,,,,,
AF_MF_ALL,NiAl,R. Kainuma; H. Ohtani and K. Ishida,Metallurgical and Materials Transactions A,Effect of alloying elements on martensitic transformation in the binary NiAl(β) phase alloys,1996.0,Ni64.0Al36.0 %,,36.0,,,,,,,,,64.0,,,,,,,,,119.0,,65.0,,,,,
AF_MF_ALL,NiAl,R. Kainuma; H. Ohtani and K. Ishida,Metallurgical and Materials Transactions A,Effect of alloying elements on martensitic transformation in the binary NiAl(β) phase alloys,1996.0,Ni64.0Al36.0 %,,36.0,,,,,,,,,64.0,,,,,,,,,126.0,,63.0,,,,,
AF_MF_ALL,NiAl,R. Kainuma; H. Ohtani and K. Ishida,Metallurgical and Materials Transactions A,Effect of alloying elements on martensitic transformation in the binary NiAl(β) phase alloys,1996.0,Ni64.0Al36.0 %,,36.0,,,,,,,,,64.0,,,,,,,,,50.0,,-36.0,,,,,
AF_MF_ALL,NiAl,H. Y. Kim and S. Miyazaki,Scripta Materialia,Martensitic transformation behavior in Ni–Al and Ni–Al–Re melt-spun ribbons,2004.0,Ni64.4Al35.6 %,,35.6,,,,,,,,,64.4,,,,,,,,,322.0446097,,251.2007435,,,,,
AF_MF_ALL,NiAl,H. Y. Kim and S. Miyazaki,Scripta Materialia,Martensitic transformation behavior in Ni–Al and Ni–Al–Re melt-spun ribbons,2004.0,Ni64.0Al36.0 %,,36.0,,,,,,,,,64.0,,,,,,,,,233.1895911,,167.1486989,,,,,
AF_MF_ALL,NiAl,H. Y. Kim and S. Miyazaki,Scripta Materialia,Martensitic transformation behavior in Ni–Al and Ni–Al–Re melt-spun ribbons,2004.0,Ni63.0Al37.0 %,,37.0,,,,,,,,,63.0,,,,,,,,,9.851301115,,-39.37918216,,,,,
AF_MF_ALL,NiAl,S. V. Kositsyn; A. I. Valiullin; N. V. Kataeva and I. I. Kositsyna,The Physics of Metals and Metallography,Investigation of microcrystalline NiAl-based alloys with high-temperature thermoelastic martensitic transformation: I. Resistometry of the Ni-Al and Ni-Al-X (X = Co; Si; or Cr) alloys,2006.0,Ni65.0Al35.0 %,,35.0,,,,,,,,,65.0,,,,,,,,,307.0,,227.0,,,,,
AF_MF_ALL,NiAl,S. V. Kositsyn; A. I. Valiullin; N. V. Kataeva and I. I. Kositsyna,The Physics of Metals and Metallography,Investigation of microcrystalline NiAl-based alloys with high-temperature thermoelastic martensitic transformation: I. Resistometry of the Ni-Al and Ni-Al-X (X = Co; Si; or Cr) alloys,2006.0,Ni65.0Al35.0 %,,35.0,,,,,,,,,65.0,,,,,,,,,307.0,,227.0,,,,,
AF_MF_ALL,NiAl,S. V. Kositsyn; A. I. Valiullin; N. V. Kataeva and I. I. Kositsyna,The Physics of Metals and Metallography,Investigation of microcrystalline NiAl-based alloys with high-temperature thermoelastic martensitic transformation: I. Resistometry of the Ni-Al and Ni-Al-X (X = Co; Si; or Cr) alloys,2006.0,Ni65.0Al35.0 %,,35.0,,,,,,,,,65.0,,,,,,,,,314.0,,224.0,,,,,
AF_MF_ALL,NiAl,S. V. Kositsyn; A. I. Valiullin; N. V. Kataeva and I. I. Kositsyna,The Physics of Metals and Metallography,Investigation of microcrystalline NiAl-based alloys with high-temperature thermoelastic martensitic transformation: I. Resistometry of the Ni-Al and Ni-Al-X (X = Co; Si; or Cr) alloys,2006.0,Ni65.0Al35.0 %,,35.0,,,,,,,,,65.0,,,,,,,,,277.0,,168.0,,,,,
AF_MF_ALL,NiAl,S. V. Kositsyn; A. I. Valiullin; N. V. Kataeva and I. I. Kositsyna,The Physics of Metals and Metallography,Investigation of microcrystalline NiAl-based alloys with high-temperature thermoelastic martensitic transformation: I. Resistometry of the Ni-Al and Ni-Al-X (X = Co; Si; or Cr) alloys,2006.0,Ni64.0Al36.0 %,,36.0,,,,,,,,,64.0,,,,,,,,,169.0,,108.0,,,,,
AF_MF_ALL,NiAl,S. V. Kositsyn; A. I. Valiullin; N. V. Kataeva and I. I. Kositsyna,The Physics of Metals and Metallography,Investigation of microcrystalline NiAl-based alloys with high-temperature thermoelastic martensitic transformation: I. Resistometry of the Ni-Al and Ni-Al-X (X = Co; Si; or Cr) alloys,2006.0,Ni64.0Al36.0 %,,36.0,,,,,,,,,64.0,,,,,,,,,148.0,,74.0,,,,,
AF_MF_ALL,NiAl,S. V. Kositsyn; A. I. Valiullin; N. V. Kataeva and I. I. Kositsyna,The Physics of Metals and Metallography,Investigation of microcrystalline NiAl-based alloys with high-temperature thermoelastic martensitic transformation: I. Resistometry of the Ni-Al and Ni-Al-X (X = Co; Si; or Cr) alloys,2006.0,Ni64.0Al36.0 %,,36.0,,,,,,,,,64.0,,,,,,,,,165.0,,84.0,,,,,
AF_MF_ALL,NiAl,S. V. Kositsyn; A. I. Valiullin; N. V. Kataeva and I. I. Kositsyna,The Physics of Metals and Metallography,Investigation of microcrystalline NiAl-based alloys with high-temperature thermoelastic martensitic transformation: I. Resistometry of the Ni-Al and Ni-Al-X (X = Co; Si; or Cr) alloys,2006.0,Ni64.0Al36.0 %,,36.0,,,,,,,,,64.0,,,,,,,,,155.0,,97.0,,,,,
AF_MF_ALL,NiAl,H.-J. Kang; S.-K. Wu and L.-M. Wu,Intermetallics,Martensitic transformation of Ni64Al34Re2 shape memory alloy,2010.0,Ni64.0Al36.0 %,,36.0,,,,,,,,,64.0,,,,,,,,,1.606100406,,-58.79678158,,,,,
AF_MF_ALL,NiAl,S. Ponomarova; V. Odnosum; I. Koval; G. Monastyrsky; V. Kolomytsev; P. Ochin; R. Portier; T. Czeppe and O. Ponomarov,MATEC Web of Conferences,Martensitic transformation and shape memory effect in Ni-Al based alloys,2015.0,Ni64.8Al35.2 %,,35.2,,,,,,,,,64.8,,,,,,,,,275.0,,100.0,,,,,
AF_MF_ALL,RuTa,Z.-r. He; J.-e. Zhou and Y. Furuya,Materials Science and Engineering: A,Effect of Ta content on martensitic transformation behavior of RuTa ultrahigh temperature shape memory alloys,2003.0,Ru54.0Ta46.0 %,,,,,,,,,,,,,,54.0,,46.0,,,,1169.0,,1109.0,,,,,
AF_MF_ALL,RuTa,Z.-r. He; J.-e. Zhou and Y. Furuya,Materials Science and Engineering: A,Effect of Ta content on martensitic transformation behavior of RuTa ultrahigh temperature shape memory alloys,2003.0,Ru51.0Ta49.0 %,,,,,,,,,,,,,,51.0,,49.0,,,,1090.0,,1055.0,,,,,
AF_MF_ALL,RuTa,Z.-r. He; J.-e. Zhou and Y. Furuya,Materials Science and Engineering: A,Effect of Ta content on martensitic transformation behavior of RuTa ultrahigh temperature shape memory alloys,2003.0,Ru50.0Ta50.0 %,,,,,,,,,,,,,,50.0,,50.0,,,,1064.0,,768.0,,,,,
AF_MF_ALL,RuTa,Z.-r. He; J.-e. Zhou and Y. Furuya,Materials Science and Engineering: A,Effect of Ta content on martensitic transformation behavior of RuTa ultrahigh temperature shape memory alloys,2003.0,Ru48.0Ta52.0 %,,,,,,,,,,,,,,48.0,,52.0,,,,1154.0,,1087.0,,,,,
AF_MF_ALL,RuTa,Z.-r. He; J.-e. Zhou and Y. Furuya,Materials Science and Engineering: A,Effect of Ta content on martensitic transformation behavior of RuTa ultrahigh temperature shape memory alloys,2003.0,Ru54.0Ta46.0 %,,,,,,,,,,,,,,54.0,,46.0,,,,1158.0,,1122.0,,,,,
AF_MF_ALL,RuTa,Z.-r. He; J.-e. Zhou and Y. Furuya,Materials Science and Engineering: A,Effect of Ta content on martensitic transformation behavior of RuTa ultrahigh temperature shape memory alloys,2003.0,Ru52.0Ta48.0 %,,,,,,,,,,,,,,52.0,,48.0,,,,1102.0,,1076.0,,,,,
AF_MF_ALL,RuTa,Z.-r. He; J.-e. Zhou and Y. Furuya,Materials Science and Engineering: A,Effect of Ta content on martensitic transformation behavior of RuTa ultrahigh temperature shape memory alloys,2003.0,Ru51.0Ta49.0 %,,,,,,,,,,,,,,51.0,,49.0,,,,1088.0,,1055.0,,,,,
AF_MF_ALL,RuTa,Z.-r. He; J.-e. Zhou and Y. Furuya,Materials Science and Engineering: A,Effect of Ta content on martensitic transformation behavior of RuTa ultrahigh temperature shape memory alloys,2003.0,Ru50.0Ta50.0 %,,,,,,,,,,,,,,50.0,,50.0,,,,1058.0,,1045.0,,,,,
AF_MF_ALL,RuTa,Z.-r. He; J.-e. Zhou and Y. Furuya,Materials Science and Engineering: A,Effect of Ta content on martensitic transformation behavior of RuTa ultrahigh temperature shape memory alloys,2003.0,Ru48.0Ta52.0 %,,,,,,,,,,,,,,48.0,,52.0,,,,1169.0,,1100.0,,,,,
AF_MF_ALL,RuTa,X. Gao; Y. Zheng; W. Cai; S. Zhang and L. Zhao,Journal of Materials Science and Technology,Microstructure; compression property and shape memory effect of equiatomic TaRu high temperature shape memory alloy,2004.0,Ru50.0Ta50.0 %,,,,,,,,,,,,,,50.0,,50.0,,,,1062.0,,1015.0,,,,,
AF_MF_ALL,RuTa,X. Gao; Y. Zheng; W. Cai; S. Zhang and L. Zhao,Journal of Materials Science and Technology,Microstructure; compression property and shape memory effect of equiatomic TaRu high temperature shape memory alloy,2004.0,Ru50.0Ta50.0 %,,,,,,,,,,,,,,50.0,,50.0,,,,783.0,,713.0,,,,,
AF_MF_ALL,RuTa,A. Manzoni; K. Chastaing; A. Denquin; P. Vermaut and R. Portier,European Symposium on Martensitic Transformations,Shape recovery in high temperature shape memory alloys based on the Ru-Nb and Ru-Ta systems,2009.0,Ru49.6Ta50.4 %,,,,,,,,,,,,,,49.6,,50.4,,,,1050.0,,1028.0,,,,,
AF_MF_ALL,RuTa,A. Manzoni; K. Chastaing; A. Denquin; P. Vermaut and R. Portier,European Symposium on Martensitic Transformations,Shape recovery in high temperature shape memory alloys based on the Ru-Nb and Ru-Ta systems,2009.0,Ru49.6Ta50.4 %,,,,,,,,,,,,,,49.6,,50.4,,,,799.0,,771.0,,,,,
AF_MF_ALL,RuTa,A. Manzoni; K. Chastaing; A. Denquin; P. Vermaut and R. Portier,European Symposium on Martensitic Transformations,Shape recovery in high temperature shape memory alloys based on the Ru-Nb and Ru-Ta systems,2009.0,Ru44.6Ta55.4 %,,,,,,,,,,,,,,44.6,,55.4,,,,554.0,,520.0,,,,,
AF_MF_ALL,RuTa,A. Manzoni; K. Chastaing; A. Denquin; P. Vermaut and R. Portier,European Symposium on Martensitic Transformations,Shape recovery in high temperature shape memory alloys based on the Ru-Nb and Ru-Ta systems,2009.0,Ru42.9Ta57.1 %,,,,,,,,,,,,,,42.9,,57.1,,,,330.0,,314.0,,,,,
AF_MF_ALL,NiTiZr,J. Beyer and J. H. Mulder,Materials Research Society,Recent developments in high temperature shape memory alloys,1994.0,Ni49.5Ti35.5Zr15.0 %,,,,,,,,,,,49.5,,,,,,35.5,,15.0,230.0,,127.0,,,,,
AF_MF_ALL,NiTiZr,L. Meisner; V. Sivokha and V. Grishkov,Shape Memory Materials 94,The martensitic transformations and the shape memory effect in the Ni50Ti50−xZrxalloys,1994.0,Ni50.0Ti40.0Zr10.0 %,,,,,,,,,,,50.0,,,,,,40.0,,10.0,142.0,,23.0,,,,,
AF_MF_ALL,NiTiZr,L. Meisner; V. Sivokha and V. Grishkov,Shape Memory Materials 94,The martensitic transformations and the shape memory effect in the Ni50Ti50−xZrxalloys,1994.0,Ni50.0Ti40.0Zr10.0 %,,,,,,,,,,,50.0,,,,,,40.0,,10.0,140.0,,20.0,,,,,
AF_MF_ALL,NiTiZr,L. Meisner; V. Sivokha and V. Grishkov,Shape Memory Materials 94,The martensitic transformations and the shape memory effect in the Ni50Ti50−xZrxalloys,1994.0,Ni50.0Ti40.0Zr10.0 %,,,,,,,,,,,50.0,,,,,,40.0,,10.0,138.0,,17.0,,,,,
AF_MF_ALL,NiTiZr,L. Meisner; V. Sivokha and V. Grishkov,Shape Memory Materials 94,The martensitic transformations and the shape memory effect in the Ni50Ti50−xZrxalloys,1994.0,Ni50.0Ti40.0Zr10.0 %,,,,,,,,,,,50.0,,,,,,40.0,,10.0,152.0,,22.0,,,,,
AF_MF_ALL,NiTiZr,L. Meisner; V. Sivokha and V. Grishkov,Shape Memory Materials 94,The martensitic transformations and the shape memory effect in the Ni50Ti50−xZrxalloys,1994.0,Ni50.0Ti40.0Zr10.0 %,,,,,,,,,,,50.0,,,,,,40.0,,10.0,169.0,,23.0,,,,,
AF_MF_ALL,NiTiZr,L. Meisner; V. Sivokha and V. Grishkov,Shape Memory Materials 94,The martensitic transformations and the shape memory effect in the Ni50Ti50−xZrxalloys,1994.0,Ni50.0Ti40.0Zr10.0 %,,,,,,,,,,,50.0,,,,,,40.0,,10.0,174.0,,21.0,,,,,
AF_MF_ALL,NiTiZr,J. H. Mulder; J. Beyer; P. Donner and J. Peterseim,Shape Memory and Superelastic Technologies,On the High Temperature Shape Memory Capabilities of Ni-(TiZr) and Ni-(TiHf) Alloys,1994.0,Ni48.4Ti44.9Zr6.7 %,,,,,,,,,,,48.4,,,,,,44.9,,6.7,125.0,,48.0,,,,,
AF_MF_ALL,NiTiZr,J. H. Mulder; J. Beyer; P. Donner and J. Peterseim,Shape Memory and Superelastic Technologies,On the High Temperature Shape Memory Capabilities of Ni-(TiZr) and Ni-(TiHf) Alloys,1994.0,Ni48.4Ti44.9Zr6.7 %,,,,,,,,,,,48.4,,,,,,44.9,,6.7,176.0,,36.0,,,,,
AF_MF_ALL,NiTiZr,J. H. Mulder; J. Beyer; P. Donner and J. Peterseim,Shape Memory and Superelastic Technologies,On the High Temperature Shape Memory Capabilities of Ni-(TiZr) and Ni-(TiHf) Alloys,1994.0,Ni48.4Ti44.9Zr6.7 %,,,,,,,,,,,48.4,,,,,,44.9,,6.7,182.0,,29.0,,,,,
AF_MF_ALL,NiTiZr,J. H. Mulder; J. Beyer; P. Donner and J. Peterseim,Shape Memory and Superelastic Technologies,On the High Temperature Shape Memory Capabilities of Ni-(TiZr) and Ni-(TiHf) Alloys,1994.0,Ni48.4Ti44.9Zr6.7 %,,,,,,,,,,,48.4,,,,,,44.9,,6.7,240.0,,53.0,,,,,
AF_MF_ALL,NiTiZr,J. H. Mulder; J. Beyer; P. Donner and J. Peterseim,Shape Memory and Superelastic Technologies,On the High Temperature Shape Memory Capabilities of Ni-(TiZr) and Ni-(TiHf) Alloys,1994.0,Ni49.5Ti38.0Zr12.5 %,,,,,,,,,,,49.5,,,,,,38.0,,12.5,155.0,,86.0,,,,,
AF_MF_ALL,NiTiZr,J. H. Mulder; J. Beyer; P. Donner and J. Peterseim,Shape Memory and Superelastic Technologies,On the High Temperature Shape Memory Capabilities of Ni-(TiZr) and Ni-(TiHf) Alloys,1994.0,Ni48.0Ti38.0Zr14.0 %,,,,,,,,,,,48.0,,,,,,38.0,,14.0,165.0,,67.0,,,,,
AF_MF_ALL,NiTiZr,J. H. Mulder; J. Beyer; P. Donner and J. Peterseim,Shape Memory and Superelastic Technologies,On the High Temperature Shape Memory Capabilities of Ni-(TiZr) and Ni-(TiHf) Alloys,1994.0,Ni49.5Ti36.25Zr14.25 %,,,,,,,,,,,49.5,,,,,,36.25,,14.25,210.0,,147.0,,,,,
