Repository: AyushChauhan9389/Shape-Memory-Alloy-Dataset

File: Combined_SMA_Dataset.csv (part 12 of 113)
Source_Directory,Alloy_Type,Authors,Source,Title,Year,composition,Ag (at.%),Al (at.%),Au (at.%),Cd (at.%),Co (at.%),Cu (at.%),Fe (at.%),Hf (at.%),Mn (at.%),Nb (at.%),Ni (at.%),Pd (at.%),Pt (at.%),Ru (at.%),Si (at.%),Ta (at.%),Ti (at.%),Zn (at.%),Zr (at.%),Austenite Finish Temperature - AF - (°C),Austenite Start Temperature - AS - (°C),Martensite Finish Temperature - MF - (°C),Martensite Start Temperature - MS - (°C),Cooling Rate (°C/min),Heating Rate (°C/min),Calculated Density (g/cm^3),Thermal transformation span (TSPAN) - (AF-MF) - (°C)
AF_MF_ALL,NiTiZr,J. H. Mulder; J. Beyer; P. Donner and J. Peterseim,Shape Memory and Superelastic Technologies,On the High Temperature Shape Memory Capabilities of Ni-(TiZr) and Ni-(TiHf) Alloys,1994.0,Ni49.5Ti35.5Zr15.0 %,,,,,,,,,,,49.5,,,,,,35.5,,15.0,217.0,,139.0,,,,,
AF_MF_ALL,NiTiZr,J. H. Mulder; J. Beyer; P. Donner and J. Peterseim,Shape Memory and Superelastic Technologies,On the High Temperature Shape Memory Capabilities of Ni-(TiZr) and Ni-(TiHf) Alloys,1994.0,Ni43.0Ti41.0Zr16.0 %,,,,,,,,,,,43.0,,,,,,41.0,,16.0,197.0,,92.0,,,,,
AF_MF_ALL,NiTiZr,J. H. Mulder; J. Beyer; P. Donner and J. Peterseim,Shape Memory and Superelastic Technologies,On the High Temperature Shape Memory Capabilities of Ni-(TiZr) and Ni-(TiHf) Alloys,1994.0,Ni48.7Ti35.3Zr16.0 %,,,,,,,,,,,48.7,,,,,,35.3,,16.0,223.0,,138.0,,,,,
AF_MF_ALL,NiTiZr,J. H. Mulder; J. Beyer; P. Donner and J. Peterseim,Shape Memory and Superelastic Technologies,On the High Temperature Shape Memory Capabilities of Ni-(TiZr) and Ni-(TiHf) Alloys,1994.0,Ni48.7Ti35.3Zr16.0 %,,,,,,,,,,,48.7,,,,,,35.3,,16.0,237.0,,80.0,,,,,
AF_MF_ALL,NiTiZr,J. H. Mulder; J. Beyer; P. Donner and J. Peterseim,Shape Memory and Superelastic Technologies,On the High Temperature Shape Memory Capabilities of Ni-(TiZr) and Ni-(TiHf) Alloys,1994.0,Ni48.7Ti33.8Zr17.5 %,,,,,,,,,,,48.7,,,,,,33.8,,17.5,230.0,,162.0,,,,,
AF_MF_ALL,NiTiZr,J. H. Mulder; J. Beyer; P. Donner and J. Peterseim,Shape Memory and Superelastic Technologies,On the High Temperature Shape Memory Capabilities of Ni-(TiZr) and Ni-(TiHf) Alloys,1994.0,Ni48.7Ti33.8Zr17.5 %,,,,,,,,,,,48.7,,,,,,33.8,,17.5,219.0,,85.0,,,,,
AF_MF_ALL,NiTiZr,S. F. Hsieh and S. K. Wu,Materials Characterization,A Study on Ternary Ti-rich TiNiZr Shape Memory Alloys,1998.0,Ni48.5Ti46.5Zr5.0 %,,,,,,,,,,,48.5,,,,,,46.5,,5.0,132.0,,20.0,,,,,
AF_MF_ALL,NiTiZr,S. F. Hsieh and S. K. Wu,Materials Characterization,A Study on Ternary Ti-rich TiNiZr Shape Memory Alloys,1998.0,Ni49.5Ti45.5Zr5.0 %,,,,,,,,,,,49.5,,,,,,45.5,,5.0,131.0,,26.0,,,,,
AF_MF_ALL,NiTiZr,S. F. Hsieh and S. K. Wu,Materials Characterization,A Study on Ternary Ti-rich TiNiZr Shape Memory Alloys,1998.0,Ni48.5Ti41.5Zr10.0 %,,,,,,,,,,,48.5,,,,,,41.5,,10.0,158.0,,63.0,,,,,
AF_MF_ALL,NiTiZr,S. F. Hsieh and S. K. Wu,Materials Characterization,A Study on Ternary Ti-rich TiNiZr Shape Memory Alloys,1998.0,Ni49.5Ti40.5Zr10.0 %,,,,,,,,,,,49.5,,,,,,40.5,,10.0,155.0,,58.0,,,,,
AF_MF_ALL,NiTiZr,S. F. Hsieh and S. K. Wu,Materials Characterization,A Study on Ternary Ti-rich TiNiZr Shape Memory Alloys,1998.0,Ni48.5Ti36.5Zr15.0 %,,,,,,,,,,,48.5,,,,,,36.5,,15.0,230.0,,160.0,,,,,
AF_MF_ALL,NiTiZr,S. F. Hsieh and S. K. Wu,Materials Characterization,A Study on Ternary Ti-rich TiNiZr Shape Memory Alloys,1998.0,Ni49.5Ti35.5Zr15.0 %,,,,,,,,,,,49.5,,,,,,35.5,,15.0,226.0,,143.0,,,,,
AF_MF_ALL,NiTiZr,S. F. Hsieh and S. K. Wu,Materials Characterization,A Study on Ternary Ti-rich TiNiZr Shape Memory Alloys,1998.0,Ni48.5Ti31.5Zr20.0 %,,,,,,,,,,,48.5,,,,,,31.5,,20.0,326.0,,237.0,,,,,
AF_MF_ALL,NiTiZr,S. F. Hsieh and S. K. Wu,Materials Characterization,A Study on Ternary Ti-rich TiNiZr Shape Memory Alloys,1998.0,Ni49.5Ti30.5Zr20.0 %,,,,,,,,,,,49.5,,,,,,30.5,,20.0,314.0,,219.0,,,,,
AF_MF_ALL,NiTiZr,S. F. Hsieh and S. K. Wu,Materials Characterization,A Study on Ternary Ti-rich TiNiZr Shape Memory Alloys,1998.0,Ni48.5Ti26.5Zr25.0 %,,,,,,,,,,,48.5,,,,,,26.5,,25.0,471.0,,351.0,,,,,
AF_MF_ALL,NiTiZr,S. F. Hsieh and S. K. Wu,Journal of Alloys and Compounds,Room-temperature phases observed in Ti53−xNi47Zrx high-temperature shape memory alloys,1998.0,Ni47.0Ti48.0Zr5.0 %,,,,,,,,,,,47.0,,,,,,48.0,,5.0,124.0,,36.0,,,,,
AF_MF_ALL,NiTiZr,S. F. Hsieh and S. K. Wu,Journal of Alloys and Compounds,Room-temperature phases observed in Ti53−xNi47Zrx high-temperature shape memory alloys,1998.0,Ni47.0Ti43.0Zr10.0 %,,,,,,,,,,,47.0,,,,,,43.0,,10.0,151.0,,60.0,,,,,
AF_MF_ALL,NiTiZr,S. F. Hsieh and S. K. Wu,Journal of Alloys and Compounds,Room-temperature phases observed in Ti53−xNi47Zrx high-temperature shape memory alloys,1998.0,Ni47.0Ti38.0Zr15.0 %,,,,,,,,,,,47.0,,,,,,38.0,,15.0,208.0,,133.0,,,,,
AF_MF_ALL,NiTiZr,S. F. Hsieh and S. K. Wu,Journal of Alloys and Compounds,Room-temperature phases observed in Ti53−xNi47Zrx high-temperature shape memory alloys,1998.0,Ni47.0Ti33.0Zr20.0 %,,,,,,,,,,,47.0,,,,,,33.0,,20.0,307.0,,236.0,,,,,
AF_MF_ALL,NiTiZr,E. Cesari; P. Ochin; R. Portier; V. Kolomystev; Y. Koval; A. Pasko and V. Soolshenko,Materials Science and Engineering: A,Structure and properties of Ti–Ni–Zr and Ti–Ni–Hf Melt Spun ribbons ,1999.0,Ni50.0Ti32.0Zr18.0 %,,,,,,,,,,,50.0,,,,,,32.0,,18.0,43.0,,-41.0,,,,,
AF_MF_ALL,NiTiZr,E. Cesari; P. Ochin; R. Portier; V. Kolomystev; Y. Koval; A. Pasko and V. Soolshenko,Materials Science and Engineering: A,Structure and properties of Ti–Ni–Zr and Ti–Ni–Hf Melt Spun ribbons ,1999.0,Ni50.0Ti32.0Zr18.0 %,,,,,,,,,,,50.0,,,,,,32.0,,18.0,159.0,,99.0,,,,,
AF_MF_ALL,NiTiZr,S. K. Wu and S. F. Hsieh,Journal of Alloys and Compounds,Martensitic transformation of a Ti-rich Ti40.5Ni49.5Zr10 shape memory alloy,2000.0,Ni49.5Ti40.5Zr10.0 %,,,,,,,,,,,49.5,,,,,,40.5,,10.0,175.0,,76.0,,,,,
AF_MF_ALL,NiTiZr,V. P. Sivokha and L. L. Meisner,Physica B: Condensed Matter,Shape memory effect in Ti50Ni50−xZrx alloys,2001.0,Ni50.0Ti49.0Zr1.0 %,,,,,,,,,,,50.0,,,,,,49.0,,1.0,140.0,,68.0,,,,,
AF_MF_ALL,NiTiZr,V. P. Sivokha and L. L. Meisner,Physica B: Condensed Matter,Shape memory effect in Ti50Ni50−xZrx alloys,2001.0,Ni50.0Ti44.0Zr6.0 %,,,,,,,,,,,50.0,,,,,,44.0,,6.0,136.0,,40.0,,,,,
AF_MF_ALL,NiTiZr,F. Cuevas; M. Latroche; P. Ochin; A. Dezellus; J. F. Fernández; C. Sánchez and A. Percheron-Guégan,Journal of Alloys and Compounds,Influence of the martensitic transformation on the hydrogenation properties of Ti50−xZrxNi50 alloys,2002.0,Ni50.0Ti44.0Zr6.0 %,,,,,,,,,,,50.0,,,,,,44.0,,6.0,15.0,,-90.0,,,,,
AF_MF_ALL,NiTiZr,F. Cuevas; M. Latroche; P. Ochin; A. Dezellus; J. F. Fernández; C. Sánchez and A. Percheron-Guégan,Journal of Alloys and Compounds,Influence of the martensitic transformation on the hydrogenation properties of Ti50−xZrxNi50 alloys,2002.0,Ni50.0Ti44.0Zr6.0 %,,,,,,,,,,,50.0,,,,,,44.0,,6.0,125.0,,5.0,,,,,
AF_MF_ALL,NiTiZr,Z. Feng; B. Gao; J. Wang; D. Qian and Y. Liu,Materials Science Forum,Influence of Zr Additions on Shape-Memory Effect and Mechanical Properties of Ni-Rich NiTi Alloys,2002.0,Ni50.6Ti48.4Zr1.0 %,,,,,,,,,,,50.6,,,,,,48.4,,1.0,37.0,,-24.0,,,,,
AF_MF_ALL,NiTiZr,Z. Feng; B. Gao; J. Wang; D. Qian and Y. Liu,Materials Science Forum,Influence of Zr Additions on Shape-Memory Effect and Mechanical Properties of Ni-Rich NiTi Alloys,2002.0,Ni50.6Ti47.4Zr2.0 %,,,,,,,,,,,50.6,,,,,,47.4,,2.0,50.0,,-5.0,,,,,
AF_MF_ALL,NiTiZr,Z. Feng; B. Gao; J. Wang; D. Qian and Y. Liu,Materials Science Forum,Influence of Zr Additions on Shape-Memory Effect and Mechanical Properties of Ni-Rich NiTi Alloys,2002.0,Ni50.6Ti46.4Zr3.0 %,,,,,,,,,,,50.6,,,,,,46.4,,3.0,66.0,,20.0,,,,,
AF_MF_ALL,NiTiZr,T. Sawaguchi; M. Sato and A. Ishida,Materials Science Forum,Sputter-Deposited TiZrNi High-Temperature Shape-Memory Thin Films,2002.0,Ni49.7Ti34.9Zr15.4 %,,,,,,,,,,,49.7,,,,,,34.9,,15.4,190.0,,96.0,,,,,
AF_MF_ALL,NiTiZr,T. Sawaguchi; M. Sato and A. Ishida,Materials Science Forum,Sputter-Deposited TiZrNi High-Temperature Shape-Memory Thin Films,2002.0,Ni49.7Ti34.9Zr15.4 %,,,,,,,,,,,49.7,,,,,,34.9,,15.4,189.0,,93.0,,,,,
AF_MF_ALL,NiTiZr,T. Sawaguchi; M. Sato and A. Ishida,Materials Science Forum,Sputter-Deposited TiZrNi High-Temperature Shape-Memory Thin Films,2002.0,Ni49.7Ti34.9Zr15.4 %,,,,,,,,,,,49.7,,,,,,34.9,,15.4,195.0,,95.0,,,,,
AF_MF_ALL,NiTiZr,T. Sawaguchi; M. Sato and A. Ishida,Materials Science Forum,Sputter-Deposited TiZrNi High-Temperature Shape-Memory Thin Films,2002.0,Ni49.7Ti34.9Zr15.4 %,,,,,,,,,,,49.7,,,,,,34.9,,15.4,214.0,,99.0,,,,,
AF_MF_ALL,NiTiZr,T. Sawaguchi; M. Sato and A. Ishida,Materials Science Forum,Sputter-Deposited TiZrNi High-Temperature Shape-Memory Thin Films,2002.0,Ni49.7Ti34.9Zr15.4 %,,,,,,,,,,,49.7,,,,,,34.9,,15.4,231.0,,105.0,,,,,
AF_MF_ALL,NiTiZr,T. Sawaguchi; M. Sato and A. Ishida,Materials Science Forum,Sputter-Deposited TiZrNi High-Temperature Shape-Memory Thin Films,2002.0,Ni49.7Ti34.9Zr15.4 %,,,,,,,,,,,49.7,,,,,,34.9,,15.4,242.0,,108.0,,,,,
AF_MF_ALL,NiTiZr,T. Sawaguchi; M. Sato and A. Ishida,Materials Science Forum,Sputter-Deposited TiZrNi High-Temperature Shape-Memory Thin Films,2002.0,Ni49.7Ti34.9Zr15.4 %,,,,,,,,,,,49.7,,,,,,34.9,,15.4,249.0,,111.0,,,,,
AF_MF_ALL,NiTiZr,T. Sawaguchi; M. Sato and A. Ishida,Materials Science Forum,Sputter-Deposited TiZrNi High-Temperature Shape-Memory Thin Films,2002.0,Ni49.7Ti34.9Zr15.4 %,,,,,,,,,,,49.7,,,,,,34.9,,15.4,174.0,,90.0,,,,,
AF_MF_ALL,NiTiZr,T. Sawaguchi; M. Sato and A. Ishida,Materials Science Forum,Sputter-Deposited TiZrNi High-Temperature Shape-Memory Thin Films,2002.0,Ni49.7Ti34.9Zr15.4 %,,,,,,,,,,,49.7,,,,,,34.9,,15.4,164.0,,79.0,,,,,
AF_MF_ALL,NiTiZr,T. Sawaguchi; M. Sato and A. Ishida,Materials Science Forum,Sputter-Deposited TiZrNi High-Temperature Shape-Memory Thin Films,2002.0,Ni49.7Ti34.9Zr15.4 %,,,,,,,,,,,49.7,,,,,,34.9,,15.4,159.0,,73.0,,,,,
AF_MF_ALL,NiTiZr,T. Sawaguchi; M. Sato and A. Ishida,Materials Science Forum,Sputter-Deposited TiZrNi High-Temperature Shape-Memory Thin Films,2002.0,Ni49.7Ti34.9Zr15.4 %,,,,,,,,,,,49.7,,,,,,34.9,,15.4,158.0,,67.0,,,,,
AF_MF_ALL,NiTiZr,T. Sawaguchi; M. Sato and A. Ishida,Materials Science Forum,Sputter-Deposited TiZrNi High-Temperature Shape-Memory Thin Films,2002.0,Ni49.7Ti34.9Zr15.4 %,,,,,,,,,,,49.7,,,,,,34.9,,15.4,158.0,,67.0,,,,,
AF_MF_ALL,NiTiZr,T. Sawaguchi; M. Sato and A. Ishida,Materials Science Forum,Sputter-Deposited TiZrNi High-Temperature Shape-Memory Thin Films,2002.0,Ni49.7Ti34.9Zr15.4 %,,,,,,,,,,,49.7,,,,,,34.9,,15.4,194.0,,100.0,,,,,
AF_MF_ALL,NiTiZr,T. Sawaguchi; M. Sato and A. Ishida,Materials Science Forum,Sputter-Deposited TiZrNi High-Temperature Shape-Memory Thin Films,2002.0,Ni49.7Ti34.9Zr15.4 %,,,,,,,,,,,49.7,,,,,,34.9,,15.4,217.0,,107.0,,,,,
AF_MF_ALL,NiTiZr,T. Sawaguchi; M. Sato and A. Ishida,Materials Science Forum,Sputter-Deposited TiZrNi High-Temperature Shape-Memory Thin Films,2002.0,Ni49.7Ti34.9Zr15.4 %,,,,,,,,,,,49.7,,,,,,34.9,,15.4,146.0,,67.0,,,,,
AF_MF_ALL,NiTiZr,T. Sawaguchi; M. Sato and A. Ishida,Materials Science Forum,Sputter-Deposited TiZrNi High-Temperature Shape-Memory Thin Films,2002.0,Ni49.7Ti34.9Zr15.4 %,,,,,,,,,,,49.7,,,,,,34.9,,15.4,155.0,,75.0,,,,,
AF_MF_ALL,NiTiZr,T. Sawaguchi; M. Sato and A. Ishida,Materials Science Forum,Sputter-Deposited TiZrNi High-Temperature Shape-Memory Thin Films,2002.0,Ni49.7Ti34.9Zr15.4 %,,,,,,,,,,,49.7,,,,,,34.9,,15.4,170.0,,87.0,,,,,
AF_MF_ALL,NiTiZr,T. Sawaguchi; M. Sato and A. Ishida,Materials Science Forum,Sputter-Deposited TiZrNi High-Temperature Shape-Memory Thin Films,2002.0,Ni49.7Ti34.9Zr15.4 %,,,,,,,,,,,49.7,,,,,,34.9,,15.4,143.0,,58.0,,,,,
AF_MF_ALL,NiTiZr,T. Sawaguchi; M. Sato and A. Ishida,Materials Science Forum,Sputter-Deposited TiZrNi High-Temperature Shape-Memory Thin Films,2002.0,Ni49.7Ti34.9Zr15.4 %,,,,,,,,,,,49.7,,,,,,34.9,,15.4,189.0,,103.0,,,,,
AF_MF_ALL,NiTiZr,T. Sawaguchi; M. Sato and A. Ishida,Materials Science Forum,Sputter-Deposited TiZrNi High-Temperature Shape-Memory Thin Films,2002.0,Ni49.7Ti34.9Zr15.4 %,,,,,,,,,,,49.7,,,,,,34.9,,15.4,141.0,,54.0,,,,,
AF_MF_ALL,NiTiZr,T. Sawaguchi; M. Sato and A. Ishida,Materials Science Forum,Sputter-Deposited TiZrNi High-Temperature Shape-Memory Thin Films,2002.0,Ni49.7Ti34.9Zr15.4 %,,,,,,,,,,,49.7,,,,,,34.9,,15.4,142.0,,54.0,,,,,
AF_MF_ALL,NiTiZr,G. S. Firstov; J. Van Humbeeck and Y. N. Koval,Scripta Materialia,Comparison of high temperature shape memory behaviour for ZrCu-based; Ti–Ni–Zr and Ti–Ni–Hf alloys,2004.0,Ni48.79Ti33.0Zr18.21 %,,,,,,,,,,,48.79,,,,,,33.0,,18.21,277.0,,137.0,,,,,
AF_MF_ALL,NiTiZr,T. Sawaguchi; M. Sato and A. Ishida,Metallurgical and Materials Transactions A,Grain-size effect on shape-memory behavior of Ti35.0Ni49.7Zr15.4 thin films,2004.0,Ni49.7Ti34.9Zr15.4 %,,,,,,,,,,,49.7,,,,,,34.9,,15.4,162.0,,87.0,,,,,
AF_MF_ALL,NiTiZr,T. Sawaguchi; M. Sato and A. Ishida,Metallurgical and Materials Transactions A,Grain-size effect on shape-memory behavior of Ti35.0Ni49.7Zr15.4 thin films,2004.0,Ni49.7Ti34.9Zr15.4 %,,,,,,,,,,,49.7,,,,,,34.9,,15.4,172.0,,95.0,,,,,
AF_MF_ALL,NiTiZr,T. Sawaguchi; M. Sato and A. Ishida,Metallurgical and Materials Transactions A,Grain-size effect on shape-memory behavior of Ti35.0Ni49.7Zr15.4 thin films,2004.0,Ni49.7Ti34.9Zr15.4 %,,,,,,,,,,,49.7,,,,,,34.9,,15.4,156.0,,79.0,,,,,
AF_MF_ALL,NiTiZr,T. Sawaguchi; M. Sato and A. Ishida,Metallurgical and Materials Transactions A,Grain-size effect on shape-memory behavior of Ti35.0Ni49.7Zr15.4 thin films,2004.0,Ni49.7Ti34.9Zr15.4 %,,,,,,,,,,,49.7,,,,,,34.9,,15.4,153.0,,75.0,,,,,
AF_MF_ALL,NiTiZr,T. Sawaguchi; M. Sato and A. Ishida,Metallurgical and Materials Transactions A,Grain-size effect on shape-memory behavior of Ti35.0Ni49.7Zr15.4 thin films,2004.0,Ni49.7Ti34.9Zr15.4 %,,,,,,,,,,,49.7,,,,,,34.9,,15.4,157.0,,77.0,,,,,
AF_MF_ALL,NiTiZr,T. Sawaguchi; M. Sato and A. Ishida,Metallurgical and Materials Transactions A,Grain-size effect on shape-memory behavior of Ti35.0Ni49.7Zr15.4 thin films,2004.0,Ni49.7Ti34.9Zr15.4 %,,,,,,,,,,,49.7,,,,,,34.9,,15.4,191.0,,109.0,,,,,
AF_MF_ALL,NiTiZr,T. Sawaguchi; M. Sato and A. Ishida,Metallurgical and Materials Transactions A,Grain-size effect on shape-memory behavior of Ti35.0Ni49.7Zr15.4 thin films,2004.0,Ni49.7Ti34.9Zr15.4 %,,,,,,,,,,,49.7,,,,,,34.9,,15.4,207.0,,95.0,,,,,
AF_MF_ALL,NiTiZr,S. F. Hsieh and S. K. Wu,Journal of Alloys and Compounds,Damping characteristics of a Ti40.5Ni49.5Zr10 shape memory alloy,2005.0,Ni49.5Ti40.5Zr10.0 %,,,,,,,,,,,49.5,,,,,,40.5,,10.0,157.0,,69.0,,,,,
AF_MF_ALL,NiTiZr,S. F. Hsieh and S. K. Wu,Journal of Alloys and Compounds,Damping characteristics of a Ti40.5Ni49.5Zr10 shape memory alloy,2005.0,Ni49.5Ti40.5Zr10.0 %,,,,,,,,,,,49.5,,,,,,40.5,,10.0,100.0,,7.0,,,,,
AF_MF_ALL,NiTiZr,A. M. Sandu; K. Tsuchiya; S. Yamamoto; Y. Todaka and M. Umemoto,Scripta Materialia,Influence of isothermal ageing on mechanical behaviour in Ni-rich Ti–Zr–Ni shape memory alloy,2006.0,Ni52.0Ti42.0Zr6.0 %,,,,,,,,,,,52.0,,,,,,42.0,,6.0,31.0,,-86.0,,,,,
AF_MF_ALL,NiTiZr,A. Sandu; K. Tsuchiya; S. Yamamoto; M. Tabuchi; Y. Todaka and M. Umemoto,Materials Science Forum,Effect of Aging on Microstructure and Martensitic Transformation in Ti-Zr-Ni Shape Memory Alloys ,2007.0,Ni52.0Ti42.0Zr6.0 %,,,,,,,,,,,52.0,,,,,,42.0,,6.0,35.0,,-57.0,,,,,
AF_MF_ALL,NiTiZr,N. Okada; Y. Fujii; Y. Ishikawa; M. Onoda; H. Y. Kim and S. Miyazaki,Journal of the Japan Institute of Metals,Effect of Zr Content on Shape Memory Characteristics and Workability of Ti-Ni-Zr Alloy,2008.0,Ni49.5Ti49.5Zr1.0 %,,,,,,,,,,,49.5,,,,,,49.5,,1.0,87.0,,54.0,,,,,
AF_MF_ALL,NiTiZr,N. Okada; Y. Fujii; Y. Ishikawa; M. Onoda; H. Y. Kim and S. Miyazaki,Journal of the Japan Institute of Metals,Effect of Zr Content on Shape Memory Characteristics and Workability of Ti-Ni-Zr Alloy,2008.0,Ni49.5Ti47.5Zr3.0 %,,,,,,,,,,,49.5,,,,,,47.5,,3.0,85.0,,47.0,,,,,
AF_MF_ALL,NiTiZr,N. Okada; Y. Fujii; Y. Ishikawa; M. Onoda; H. Y. Kim and S. Miyazaki,Journal of the Japan Institute of Metals,Effect of Zr Content on Shape Memory Characteristics and Workability of Ti-Ni-Zr Alloy,2008.0,Ni49.5Ti45.5Zr5.0 %,,,,,,,,,,,49.5,,,,,,45.5,,5.0,86.0,,39.0,,,,,
AF_MF_ALL,NiTiZr,N. Okada; Y. Fujii; Y. Ishikawa; M. Onoda; H. Y. Kim and S. Miyazaki,Journal of the Japan Institute of Metals,Effect of Zr Content on Shape Memory Characteristics and Workability of Ti-Ni-Zr Alloy,2008.0,Ni49.5Ti43.5Zr7.0 %,,,,,,,,,,,49.5,,,,,,43.5,,7.0,107.0,,50.0,,,,,
AF_MF_ALL,NiTiZr,N. Okada; Y. Fujii; Y. Ishikawa; M. Onoda; H. Y. Kim and S. Miyazaki,Journal of the Japan Institute of Metals,Effect of Zr Content on Shape Memory Characteristics and Workability of Ti-Ni-Zr Alloy,2008.0,Ni49.5Ti41.5Zr9.0 %,,,,,,,,,,,49.5,,,,,,41.5,,9.0,115.0,,57.0,,,,,
AF_MF_ALL,NiTiZr,N. Okada; Y. Fujii; Y. Ishikawa; M. Onoda; H. Y. Kim and S. Miyazaki,Journal of the Japan Institute of Metals,Effect of Zr Content on Shape Memory Characteristics and Workability of Ti-Ni-Zr Alloy,2008.0,Ni49.5Ti40.5Zr10.0 %,,,,,,,,,,,49.5,,,,,,40.5,,10.0,132.0,,75.0,,,,,
AF_MF_ALL,NiTiZr,N. Okada; Y. Fujii; Y. Ishikawa; M. Onoda; H. Y. Kim and S. Miyazaki,Journal of the Japan Institute of Metals,Effect of Zr Content on Shape Memory Characteristics and Workability of Ti-Ni-Zr Alloy,2008.0,Ni49.5Ti39.5Zr11.0 %,,,,,,,,,,,49.5,,,,,,39.5,,11.0,139.0,,91.0,,,,,
AF_MF_ALL,NiTiZr,N. Okada; Y. Fujii; Y. Ishikawa; M. Onoda; H. Y. Kim and S. Miyazaki,Journal of the Japan Institute of Metals,Effect of Zr Content on Shape Memory Characteristics and Workability of Ti-Ni-Zr Alloy,2008.0,Ni49.5Ti37.5Zr13.0 %,,,,,,,,,,,49.5,,,,,,37.5,,13.0,172.0,,119.0,,,,,
AF_MF_ALL,NiTiZr,N. Okada; Y. Fujii; Y. Ishikawa; M. Onoda; H. Y. Kim and S. Miyazaki,Journal of the Japan Institute of Metals,Effect of Zr Content on Shape Memory Characteristics and Workability of Ti-Ni-Zr Alloy,2008.0,Ni49.5Ti35.5Zr15.0 %,,,,,,,,,,,49.5,,,,,,35.5,,15.0,199.0,,155.0,,,,,
AF_MF_ALL,NiTiZr,S. Inoue; N. Sawada and T. Namazu,Vacuum,Effect of Zr content on mechanical properties of Ti–Ni–Zr shape memory alloy films prepared by dc magnetron sputtering,2009.0,Ni47.7Ti46.7Zr5.6 %,,,,,,,,,,,47.7,,,,,,46.7,,5.6,80.0,,17.0,,,,,
AF_MF_ALL,NiTiZr,S. Inoue; N. Sawada and T. Namazu,Vacuum,Effect of Zr content on mechanical properties of Ti–Ni–Zr shape memory alloy films prepared by dc magnetron sputtering,2009.0,Ni47.7Ti46.7Zr5.6 %,,,,,,,,,,,47.7,,,,,,46.7,,5.6,74.0,,11.0,,,,,
AF_MF_ALL,NiTiZr,S. Inoue; N. Sawada and T. Namazu,Vacuum,Effect of Zr content on mechanical properties of Ti–Ni–Zr shape memory alloy films prepared by dc magnetron sputtering,2009.0,Ni48.0Ti41.6Zr10.4 %,,,,,,,,,,,48.0,,,,,,41.6,,10.4,106.0,,25.0,,,,,
AF_MF_ALL,NiTiZr,S. Inoue; N. Sawada and T. Namazu,Vacuum,Effect of Zr content on mechanical properties of Ti–Ni–Zr shape memory alloy films prepared by dc magnetron sputtering,2009.0,Ni48.0Ti41.6Zr10.4 %,,,,,,,,,,,48.0,,,,,,41.6,,10.4,107.0,,26.0,,,,,
AF_MF_ALL,NiTiZr,S. Inoue; N. Sawada and T. Namazu,Vacuum,Effect of Zr content on mechanical properties of Ti–Ni–Zr shape memory alloy films prepared by dc magnetron sputtering,2009.0,Ni48.6Ti37.4Zr14.0 %,,,,,,,,,,,48.6,,,,,,37.4,,14.0,132.0,,38.0,,,,,
AF_MF_ALL,NiTiZr,S. Inoue; N. Sawada and T. Namazu,Vacuum,Effect of Zr content on mechanical properties of Ti–Ni–Zr shape memory alloy films prepared by dc magnetron sputtering,2009.0,Ni48.2Ti32.3Zr19.5 %,,,,,,,,,,,48.2,,,,,,32.3,,19.5,242.0,,167.0,,,,,
AF_MF_ALL,NiTiZr,S. Inoue; N. Sawada and T. Namazu,Vacuum,Effect of Zr content on mechanical properties of Ti–Ni–Zr shape memory alloy films prepared by dc magnetron sputtering,2009.0,Ni48.2Ti32.3Zr19.5 %,,,,,,,,,,,48.2,,,,,,32.3,,19.5,184.0,,13.0,,,,,
AF_MF_ALL,NiTiZr,H. Y. Kim; M. Mizutani and S. Miyazaki,Acta Materialia,Crystallization process and shape memory properties of Ti–Ni–Zr thin films,2009.0,Ni48.7Ti40.5Zr10.8 %,,,,,,,,,,,48.7,,,,,,40.5,,10.8,118.0,,39.0,,,,,
AF_MF_ALL,NiTiZr,H. Y. Kim; M. Mizutani and S. Miyazaki,Acta Materialia,Crystallization process and shape memory properties of Ti–Ni–Zr thin films,2009.0,Ni48.7Ti40.5Zr10.8 %,,,,,,,,,,,48.7,,,,,,40.5,,10.8,114.0,,33.0,,,,,
AF_MF_ALL,NiTiZr,H. Y. Kim; M. Mizutani and S. Miyazaki,Acta Materialia,Crystallization process and shape memory properties of Ti–Ni–Zr thin films,2009.0,Ni48.7Ti40.5Zr10.8 %,,,,,,,,,,,48.7,,,,,,40.5,,10.8,112.0,,28.0,,,,,
AF_MF_ALL,NiTiZr,H. Y. Kim; M. Mizutani and S. Miyazaki,Acta Materialia,Crystallization process and shape memory properties of Ti–Ni–Zr thin films,2009.0,Ni48.7Ti40.5Zr10.8 %,,,,,,,,,,,48.7,,,,,,40.5,,10.8,115.0,,31.0,,,,,
AF_MF_ALL,NiTiZr,H. Y. Kim; M. Mizutani and S. Miyazaki,Acta Materialia,Crystallization process and shape memory properties of Ti–Ni–Zr thin films,2009.0,Ni48.7Ti40.5Zr10.8 %,,,,,,,,,,,48.7,,,,,,40.5,,10.8,137.0,,49.0,,,,,
AF_MF_ALL,NiTiZr,H. Y. Kim; M. Mizutani and S. Miyazaki,Acta Materialia,Crystallization process and shape memory properties of Ti–Ni–Zr thin films,2009.0,Ni48.7Ti40.5Zr10.8 %,,,,,,,,,,,48.7,,,,,,40.5,,10.8,165.0,,57.0,,,,,
AF_MF_ALL,NiTiZr,H. Y. Kim; M. Mizutani and S. Miyazaki,Acta Materialia,Crystallization process and shape memory properties of Ti–Ni–Zr thin films,2009.0,Ni49.5Ti30.799999999999997Zr19.7 %,,,,,,,,,,,49.5,,,,,,30.8,,19.7,264.0,,136.0,,,,,
AF_MF_ALL,NiTiZr,H. Y. Kim; M. Mizutani and S. Miyazaki,Acta Materialia,Crystallization process and shape memory properties of Ti–Ni–Zr thin films,2009.0,Ni49.5Ti30.799999999999997Zr19.7 %,,,,,,,,,,,49.5,,,,,,30.8,,19.7,260.0,,131.0,,,,,
AF_MF_ALL,NiTiZr,H. Y. Kim; M. Mizutani and S. Miyazaki,Acta Materialia,Crystallization process and shape memory properties of Ti–Ni–Zr thin films,2009.0,Ni49.5Ti30.799999999999997Zr19.7 %,,,,,,,,,,,49.5,,,,,,30.8,,19.7,272.0,,140.0,,,,,
AF_MF_ALL,NiTiZr,H. Y. Kim; M. Mizutani and S. Miyazaki,Acta Materialia,Crystallization process and shape memory properties of Ti–Ni–Zr thin films,2009.0,Ni49.5Ti30.799999999999997Zr19.7 %,,,,,,,,,,,49.5,,,,,,30.8,,19.7,267.0,,134.0,,,,,
AF_MF_ALL,NiTiZr,H. Y. Kim; M. Mizutani and S. Miyazaki,Acta Materialia,Crystallization process and shape memory properties of Ti–Ni–Zr thin films,2009.0,Ni49.5Ti30.799999999999997Zr19.7 %,,,,,,,,,,,49.5,,,,,,30.8,,19.7,289.0,,145.0,,,,,
AF_MF_ALL,NiTiZr,H. Y. Kim; M. Mizutani and S. Miyazaki,Acta Materialia,Crystallization process and shape memory properties of Ti–Ni–Zr thin films,2009.0,Ni49.5Ti30.799999999999997Zr19.7 %,,,,,,,,,,,49.5,,,,,,30.8,,19.7,307.0,,149.0,,,,,
AF_MF_ALL,NiTiZr,H. Y. Kim; M. Mizutani and S. Miyazaki,Acta Materialia,Crystallization process and shape memory properties of Ti–Ni–Zr thin films,2009.0,Ni47.5Ti29.4Zr23.1 %,,,,,,,,,,,47.5,,,,,,29.4,,23.1,200.0,,84.0,,,,,
AF_MF_ALL,NiTiZr,H. Y. Kim; M. Mizutani and S. Miyazaki,Acta Materialia,Crystallization process and shape memory properties of Ti–Ni–Zr thin films,2009.0,Ni47.5Ti29.4Zr23.1 %,,,,,,,,,,,47.5,,,,,,29.4,,23.1,192.0,,72.0,,,,,
AF_MF_ALL,NiTiZr,H. Y. Kim; M. Mizutani and S. Miyazaki,Acta Materialia,Crystallization process and shape memory properties of Ti–Ni–Zr thin films,2009.0,Ni47.5Ti29.4Zr23.1 %,,,,,,,,,,,47.5,,,,,,29.4,,23.1,190.0,,57.0,,,,,
AF_MF_ALL,NiTiZr,H. Y. Kim; M. Mizutani and S. Miyazaki,Acta Materialia,Crystallization process and shape memory properties of Ti–Ni–Zr thin films,2009.0,Ni47.5Ti29.4Zr23.1 %,,,,,,,,,,,47.5,,,,,,29.4,,23.1,191.0,,47.0,,,,,
AF_MF_ALL,NiTiZr,H. Y. Kim; M. Mizutani and S. Miyazaki,Acta Materialia,Crystallization process and shape memory properties of Ti–Ni–Zr thin films,2009.0,Ni47.5Ti29.400000000000006Zr23.1 %,,,,,,,,,,,47.5,,,,,,29.4,,23.1,195.0,,48.0,,,,,
AF_MF_ALL,NiTiZr,H. Y. Kim; M. Mizutani and S. Miyazaki,Acta Materialia,Crystallization process and shape memory properties of Ti–Ni–Zr thin films,2009.0,Ni47.5Ti29.4Zr23.1 %,,,,,,,,,,,47.5,,,,,,29.4,,23.1,191.0,,43.0,,,,,
AF_MF_ALL,NiTiZr,H. Y. Kim; M. Mizutani and S. Miyazaki,Acta Materialia,Crystallization process and shape memory properties of Ti–Ni–Zr thin films,2009.0,Ni49.9Ti20.599999999999994Zr29.5 %,,,,,,,,,,,49.9,,,,,,20.6,,29.5,166.0,,28.0,,,,,
AF_MF_ALL,NiTiZr,H. Y. Kim; M. Mizutani and S. Miyazaki,Acta Materialia,Crystallization process and shape memory properties of Ti–Ni–Zr thin films,2009.0,Ni49.9Ti20.6Zr29.5 %,,,,,,,,,,,49.9,,,,,,20.6,,29.5,163.0,,24.0,,,,,
AF_MF_ALL,NiTiZr,H. Y. Kim; M. Mizutani and S. Miyazaki,Acta Materialia,Crystallization process and shape memory properties of Ti–Ni–Zr thin films,2009.0,Ni49.9Ti20.599999999999994Zr29.5 %,,,,,,,,,,,49.9,,,,,,20.6,,29.5,168.0,,27.0,,,,,
AF_MF_ALL,NiTiZr,H. Y. Kim; M. Mizutani and S. Miyazaki,Acta Materialia,Crystallization process and shape memory properties of Ti–Ni–Zr thin films,2009.0,Ni49.9Ti20.6Zr29.5 %,,,,,,,,,,,49.9,,,,,,20.6,,29.5,166.0,,25.0,,,,,
AF_MF_ALL,NiTiZr,D. H. D. Hsu; T. T. Sasaki; G. B. Thompson and M. V. Manuel,Metallurgical and Materials Transactions A,The Effect of Aluminum Additions on the Microstructure and Thermomechanical Behavior of NiTiZr Shape-Memory Alloys,2012.0,Ni48.5Ti31.5Zr20.0 %,,,,,,,,,,,48.5,,,,,,31.5,,20.0,324.0,,252.0,,,,,
AF_MF_ALL,NiTiZr,D. H. D. Hsu; T. T. Sasaki; G. B. Thompson and M. V. Manuel,Metallurgical and Materials Transactions A,The Effect of Aluminum Additions on the Microstructure and Thermomechanical Behavior of NiTiZr Shape-Memory Alloys,2012.0,Ni48.5Ti31.5Zr20.0 %,,,,,,,,,,,48.5,,,,,,31.5,,20.0,318.0,,245.0,,,,,
AF_MF_ALL,NiTiZr,D. H. D. Hsu; T. T. Sasaki; G. B. Thompson and M. V. Manuel,Metallurgical and Materials Transactions A,The Effect of Aluminum Additions on the Microstructure and Thermomechanical Behavior of NiTiZr Shape-Memory Alloys,2012.0,Ni48.5Ti31.5Zr20.0 %,,,,,,,,,,,48.5,,,,,,31.5,,20.0,319.0,,244.0,,,,,
AF_MF_ALL,NiTiZr,D. H. D. Hsu; T. T. Sasaki; G. B. Thompson and M. V. Manuel,Metallurgical and Materials Transactions A,The Effect of Aluminum Additions on the Microstructure and Thermomechanical Behavior of NiTiZr Shape-Memory Alloys,2012.0,Ni48.5Ti31.5Zr20.0 %,,,,,,,,,,,48.5,,,,,,31.5,,20.0,298.0,,222.0,,,,,
AF_MF_ALL,NiTiZr,D. H. D. Hsu; T. T. Sasaki; G. B. Thompson and M. V. Manuel,Metallurgical and Materials Transactions A,The Effect of Aluminum Additions on the Microstructure and Thermomechanical Behavior of NiTiZr Shape-Memory Alloys,2012.0,Ni48.5Ti31.5Zr20.0 %,,,,,,,,,,,48.5,,,,,,31.5,,20.0,303.0,,226.0,,,,,
AF_MF_ALL,NiTiZr,D. H. D. Hsu; T. T. Sasaki; G. B. Thompson and M. V. Manuel,Metallurgical and Materials Transactions A,The Effect of Aluminum Additions on the Microstructure and Thermomechanical Behavior of NiTiZr Shape-Memory Alloys,2012.0,Ni48.5Ti31.5Zr20.0 %,,,,,,,,,,,48.5,,,,,,31.5,,20.0,301.0,,223.0,,,,,
AF_MF_ALL,NiTiZr,D. H. D. Hsu; T. T. Sasaki; G. B. Thompson and M. V. Manuel,Metallurgical and Materials Transactions A,The Effect of Aluminum Additions on the Microstructure and Thermomechanical Behavior of NiTiZr Shape-Memory Alloys,2012.0,Ni48.5Ti31.5Zr20.0 %,,,,,,,,,,,48.5,,,,,,31.5,,20.0,313.0,,234.0,,,,,
AF_MF_ALL,NiTiZr,D. H. D. Hsu; T. T. Sasaki; G. B. Thompson and M. V. Manuel,Metallurgical and Materials Transactions A,The Effect of Aluminum Additions on the Microstructure and Thermomechanical Behavior of NiTiZr Shape-Memory Alloys,2012.0,Ni48.5Ti31.5Zr20.0 %,,,,,,,,,,,48.5,,,,,,31.5,,20.0,306.0,,226.0,,,,,
AF_MF_ALL,NiTiZr,D. H. D. Hsu; T. T. Sasaki; G. B. Thompson and M. V. Manuel,Metallurgical and Materials Transactions A,The Effect of Aluminum Additions on the Microstructure and Thermomechanical Behavior of NiTiZr Shape-Memory Alloys,2012.0,Ni48.5Ti31.5Zr20.0 %,,,,,,,,,,,48.5,,,,,,31.5,,20.0,310.0,,229.0,,,,,
AF_MF_ALL,NiTiZr,D. H. D. Hsu; T. T. Sasaki; G. B. Thompson and M. V. Manuel,Metallurgical and Materials Transactions A,The Effect of Aluminum Additions on the Microstructure and Thermomechanical Behavior of NiTiZr Shape-Memory Alloys,2012.0,Ni48.5Ti31.5Zr20.0 %,,,,,,,,,,,48.5,,,,,,31.5,,20.0,72.0,,-37.0,,,,,
AF_MF_ALL,NiTiZr,D. H. D. Hsu; T. T. Sasaki; G. B. Thompson and M. V. Manuel,Metallurgical and Materials Transactions A,The Effect of Aluminum Additions on the Microstructure and Thermomechanical Behavior of NiTiZr Shape-Memory Alloys,2012.0,Ni48.5Ti31.5Zr20.0 %,,,,,,,,,,,48.5,,,,,,31.5,,20.0,82.0,,-31.0,,,,,
AF_MF_ALL,NiTiZr,D. H. D. Hsu; T. T. Sasaki; G. B. Thompson and M. V. Manuel,Metallurgical and Materials Transactions A,The Effect of Aluminum Additions on the Microstructure and Thermomechanical Behavior of NiTiZr Shape-Memory Alloys,2012.0,Ni48.5Ti31.5Zr20.0 %,,,,,,,,,,,48.5,,,,,,31.5,,20.0,96.0,,-22.0,,,,,
AF_MF_ALL,NiTiZr,D. H. D. Hsu; T. T. Sasaki; G. B. Thompson and M. V. Manuel,Metallurgical and Materials Transactions A,The Effect of Aluminum Additions on the Microstructure and Thermomechanical Behavior of NiTiZr Shape-Memory Alloys,2012.0,Ni48.5Ti31.5Zr20.0 %,,,,,,,,,,,48.5,,,,,,31.5,,20.0,114.0,,-5.0,,,,,
AF_MF_ALL,NiTiZr,D. H. D. Hsu; T. T. Sasaki; G. B. Thompson and M. V. Manuel,Metallurgical and Materials Transactions A,The Effect of Aluminum Additions on the Microstructure and Thermomechanical Behavior of NiTiZr Shape-Memory Alloys,2012.0,Ni48.5Ti31.5Zr20.0 %,,,,,,,,,,,48.5,,,,,,31.5,,20.0,149.0,,10.0,,,,,
AF_MF_ALL,NiTiZr,D. H. D. Hsu; T. T. Sasaki; G. B. Thompson and M. V. Manuel,Metallurgical and Materials Transactions A,The Effect of Aluminum Additions on the Microstructure and Thermomechanical Behavior of NiTiZr Shape-Memory Alloys,2012.0,Ni48.5Ti31.5Zr20.0 %,,,,,,,,,,,48.5,,,,,,31.5,,20.0,168.0,,24.0,,,,,
AF_MF_ALL,NiTiZr,D. H. D. Hsu; T. T. Sasaki; G. B. Thompson and M. V. Manuel,Metallurgical and Materials Transactions A,The Effect of Aluminum Additions on the Microstructure and Thermomechanical Behavior of NiTiZr Shape-Memory Alloys,2012.0,Ni48.5Ti31.5Zr20.0 %,,,,,,,,,,,48.5,,,,,,31.5,,20.0,185.0,,37.0,,,,,
AF_MF_ALL,NiTiZr,D. H. D. Hsu; T. T. Sasaki; G. B. Thompson and M. V. Manuel,Metallurgical and Materials Transactions A,The Effect of Aluminum Additions on the Microstructure and Thermomechanical Behavior of NiTiZr Shape-Memory Alloys,2012.0,Ni48.5Ti31.5Zr20.0 %,,,,,,,,,,,48.5,,,,,,31.5,,20.0,186.0,,33.0,,,,,
AF_MF_ALL,NiTiZr,D. H. D. Hsu; T. T. Sasaki; G. B. Thompson and M. V. Manuel,Metallurgical and Materials Transactions A,The Effect of Aluminum Additions on the Microstructure and Thermomechanical Behavior of NiTiZr Shape-Memory Alloys,2012.0,Ni48.5Ti31.5Zr20.0 %,,,,,,,,,,,48.5,,,,,,31.5,,20.0,192.0,,34.0,,,,,
AF_MF_ALL,NiTiZr,J. Sakurai and S. Hata,Materials Science and Engineering: A,Search for Ti–Ni–Zr thin film metallic glasses exhibiting a shape memory effect after crystallization,2012.0,Ni50.0Ti39.0Zr11.0 %,,,,,,,,,,,50.0,,,,,,39.0,,11.0,43.0,,-46.0,,,,,
AF_MF_ALL,NiTiZr,J. Sakurai and S. Hata,Materials Science and Engineering: A,Search for Ti–Ni–Zr thin film metallic glasses exhibiting a shape memory effect after crystallization,2012.0,Ni50.0Ti39.0Zr11.0 %,,,,,,,,,,,50.0,,,,,,39.0,,11.0,68.0,,-24.0,,,,,
AF_MF_ALL,NiTiZr,J. Sakurai and S. Hata,Materials Science and Engineering: A,Search for Ti–Ni–Zr thin film metallic glasses exhibiting a shape memory effect after crystallization,2012.0,Ni50.0Ti39.0Zr11.0 %,,,,,,,,,,,50.0,,,,,,39.0,,11.0,93.0,,15.0,,,,,
AF_MF_ALL,NiTiZr,J. Sakurai and S. Hata,Materials Science and Engineering: A,Search for Ti–Ni–Zr thin film metallic glasses exhibiting a shape memory effect after crystallization,2012.0,Ni50.0Ti39.0Zr11.0 %,,,,,,,,,,,50.0,,,,,,39.0,,11.0,111.0,,32.0,,,,,
AF_MF_ALL,NiTiZr,J. Sakurai and S. Hata,Materials Science and Engineering: A,Search for Ti–Ni–Zr thin film metallic glasses exhibiting a shape memory effect after crystallization,2012.0,Ni50.0Ti39.0Zr11.0 %,,,,,,,,,,,50.0,,,,,,39.0,,11.0,116.0,,35.0,,,,,
AF_MF_ALL,NiTiZr,J. Sakurai and S. Hata,Materials Science and Engineering: A,Search for Ti–Ni–Zr thin film metallic glasses exhibiting a shape memory effect after crystallization,2012.0,Ni50.0Ti39.0Zr11.0 %,,,,,,,,,,,50.0,,,,,,39.0,,11.0,128.0,,46.0,,,,,
AF_MF_ALL,NiTiZr,J. Sakurai and S. Hata,Materials Science and Engineering: A,Search for Ti–Ni–Zr thin film metallic glasses exhibiting a shape memory effect after crystallization,2012.0,Ni50.0Ti39.0Zr11.0 %,,,,,,,,,,,50.0,,,,,,39.0,,11.0,156.0,,50.0,,,,,
AF_MF_ALL,NiTiZr,J. Sakurai and S. Hata,Materials Science and Engineering: A,Search for Ti–Ni–Zr thin film metallic glasses exhibiting a shape memory effect after crystallization,2012.0,Ni50.0Ti39.0Zr11.0 %,,,,,,,,,,,50.0,,,,,,39.0,,11.0,160.0,,51.0,,,,,
AF_MF_ALL,NiTiZr,J. Sakurai and S. Hata,Materials Science and Engineering: A,Search for Ti–Ni–Zr thin film metallic glasses exhibiting a shape memory effect after crystallization,2012.0,Ni50.0Ti35.0Zr15.0 %,,,,,,,,,,,50.0,,,,,,35.0,,15.0,115.0,,33.0,,,,,
AF_MF_ALL,NiTiZr,J. Sakurai and S. Hata,Materials Science and Engineering: A,Search for Ti–Ni–Zr thin film metallic glasses exhibiting a shape memory effect after crystallization,2012.0,Ni50.0Ti35.0Zr15.0 %,,,,,,,,,,,50.0,,,,,,35.0,,15.0,119.0,,34.0,,,,,
AF_MF_ALL,NiTiZr,J. Sakurai and S. Hata,Materials Science and Engineering: A,Search for Ti–Ni–Zr thin film metallic glasses exhibiting a shape memory effect after crystallization,2012.0,Ni50.0Ti35.0Zr15.0 %,,,,,,,,,,,50.0,,,,,,35.0,,15.0,127.0,,40.0,,,,,
AF_MF_ALL,NiTiZr,J. Sakurai and S. Hata,Materials Science and Engineering: A,Search for Ti–Ni–Zr thin film metallic glasses exhibiting a shape memory effect after crystallization,2012.0,Ni51.0Ti32.0Zr17.0 %,,,,,,,,,,,51.0,,,,,,32.0,,17.0,143.0,,49.0,,,,,
AF_MF_ALL,NiTiZr,J. Sakurai and S. Hata,Materials Science and Engineering: A,Search for Ti–Ni–Zr thin film metallic glasses exhibiting a shape memory effect after crystallization,2012.0,Ni51.0Ti32.0Zr17.0 %,,,,,,,,,,,51.0,,,,,,32.0,,17.0,141.0,,44.0,,,,,
AF_MF_ALL,NiTiZr,J. Sakurai and S. Hata,Materials Science and Engineering: A,Search for Ti–Ni–Zr thin film metallic glasses exhibiting a shape memory effect after crystallization,2012.0,Ni51.0Ti32.0Zr17.0 %,,,,,,,,,,,51.0,,,,,,32.0,,17.0,154.0,,56.0,,,,,
AF_MF_ALL,NiTiZr,A. Evirgen; I. Karaman; R. D. Noebe; R. Santamarta and J. Pons,Scripta Materialia,Effect of precipitation on the microstructure and the shape memory response of the Ni50.3Ti29.7Zr20 high temperature shape memory alloy,2013.0,Ni50.3Ti29.7Zr20.0 %,,,,,,,,,,,50.3,,,,,,29.7,,20.0,170.0,,125.0,,,,,
AF_MF_ALL,NiTiZr,A. Evirgen; I. Karaman; R. D. Noebe; R. Santamarta and J. Pons,Scripta Materialia,Effect of precipitation on the microstructure and the shape memory response of the Ni50.3Ti29.7Zr20 high temperature shape memory alloy,2013.0,Ni50.3Ti29.7Zr20.0 %,,,,,,,,,,,50.3,,,,,,29.7,,20.0,170.0,,119.0,,,,,
AF_MF_ALL,NiTiZr,A. Evirgen; I. Karaman; R. D. Noebe; R. Santamarta and J. Pons,Scripta Materialia,Effect of precipitation on the microstructure and the shape memory response of the Ni50.3Ti29.7Zr20 high temperature shape memory alloy,2013.0,Ni50.3Ti29.7Zr20.0 %,,,,,,,,,,,50.3,,,,,,29.7,,20.0,168.0,,116.0,,,,,
AF_MF_ALL,NiTiZr,A. Evirgen; I. Karaman; R. D. Noebe; R. Santamarta and J. Pons,Scripta Materialia,Effect of precipitation on the microstructure and the shape memory response of the Ni50.3Ti29.7Zr20 high temperature shape memory alloy,2013.0,Ni50.3Ti29.7Zr20.0 %,,,,,,,,,,,50.3,,,,,,29.7,,20.0,169.0,,113.0,,,,,
AF_MF_ALL,NiTiZr,A. Evirgen; I. Karaman; R. D. Noebe; R. Santamarta and J. Pons,Scripta Materialia,Effect of precipitation on the microstructure and the shape memory response of the Ni50.3Ti29.7Zr20 high temperature shape memory alloy,2013.0,Ni50.3Ti29.7Zr20.0 %,,,,,,,,,,,50.3,,,,,,29.7,,20.0,176.0,,114.0,,,,,
AF_MF_ALL,NiTiZr,A. Evirgen; I. Karaman; R. D. Noebe; R. Santamarta and J. Pons,Scripta Materialia,Effect of precipitation on the microstructure and the shape memory response of the Ni50.3Ti29.7Zr20 high temperature shape memory alloy,2013.0,Ni50.3Ti29.7Zr20.0 %,,,,,,,,,,,50.3,,,,,,29.7,,20.0,175.0,,88.0,,,,,
AF_MF_ALL,NiTiZr,A. Evirgen; I. Karaman; R. D. Noebe; R. Santamarta and J. Pons,Scripta Materialia,Effect of precipitation on the microstructure and the shape memory response of the Ni50.3Ti29.7Zr20 high temperature shape memory alloy,2013.0,Ni50.3Ti29.7Zr20.0 %,,,,,,,,,,,50.3,,,,,,29.7,,20.0,185.0,,89.0,,,,,
AF_MF_ALL,NiTiZr,A. Evirgen; I. Karaman; R. D. Noebe; R. Santamarta and J. Pons,Scripta Materialia,Effect of precipitation on the microstructure and the shape memory response of the Ni50.3Ti29.7Zr20 high temperature shape memory alloy,2013.0,Ni50.3Ti29.7Zr20.0 %,,,,,,,,,,,50.3,,,,,,29.7,,20.0,192.0,,88.0,,,,,
AF_MF_ALL,NiTiZr,A. Evirgen; I. Karaman; R. D. Noebe; R. Santamarta and J. Pons,Scripta Materialia,Effect of precipitation on the microstructure and the shape memory response of the Ni50.3Ti29.7Zr20 high temperature shape memory alloy,2013.0,Ni50.3Ti29.7Zr20.0 %,,,,,,,,,,,50.3,,,,,,29.7,,20.0,205.0,,98.0,,,,,
AF_MF_ALL,NiTiZr,A. Evirgen; I. Karaman; R. D. Noebe; R. Santamarta and J. Pons,Scripta Materialia,Effect of precipitation on the microstructure and the shape memory response of the Ni50.3Ti29.7Zr20 high temperature shape memory alloy,2013.0,Ni50.3Ti29.7Zr20.0 %,,,,,,,,,,,50.3,,,,,,29.7,,20.0,200.0,,93.0,,,,,
AF_MF_ALL,NiTiZr,M. A. Azeem and D. Dye,Intermetallics,In situ evaluation of the transformation behaviour of NiTi-based high temperature shape memory alloys,2014.0,Ni50.0Ti35.0Zr15.0 %,,,,,,,,,,,50.0,,,,,,35.0,,15.0,238.0,,125.0,,,,,
AF_MF_ALL,NiTiZr,M. A. Azeem and D. Dye,Intermetallics,In situ evaluation of the transformation behaviour of NiTi-based high temperature shape memory alloys,2014.0,Ni50.0Ti35.0Zr15.0 %,,,,,,,,,,,50.0,,,,,,35.0,,15.0,251.0,,122.0,,,,,
AF_MF_ALL,NiTiZr,M. A. Azeem and D. Dye,Intermetallics,In situ evaluation of the transformation behaviour of NiTi-based high temperature shape memory alloys,2014.0,Ni50.0Ti35.0Zr15.0 %,,,,,,,,,,,50.0,,,,,,35.0,,15.0,248.0,,102.0,,,,,
AF_MF_ALL,NiTiZr,M. A. Azeem and D. Dye,Intermetallics,In situ evaluation of the transformation behaviour of NiTi-based high temperature shape memory alloys,2014.0,Ni50.0Ti35.0Zr15.0 %,,,,,,,,,,,50.0,,,,,,35.0,,15.0,249.0,,100.0,,,,,
AF_MF_ALL,NiTiZr,M. A. Azeem and D. Dye,Intermetallics,In situ evaluation of the transformation behaviour of NiTi-based high temperature shape memory alloys,2014.0,Ni50.0Ti35.0Zr15.0 %,,,,,,,,,,,50.0,,,,,,35.0,,15.0,242.0,,92.0,,,,,
AF_MF_ALL,NiTiZr,M. A. Azeem and D. Dye,Intermetallics,In situ evaluation of the transformation behaviour of NiTi-based high temperature shape memory alloys,2014.0,Ni50.0Ti35.0Zr15.0 %,,,,,,,,,,,50.0,,,,,,35.0,,15.0,243.0,,88.0,,,,,
AF_MF_ALL,NiTiZr,J. Frenzel; A. Wieczorek; I. Opahle; B. Maaß; R. Drautz and G. Eggeler,Acta Materialia,On the effect of alloy composition on martensite start temperatures and latent heats in Ni–Ti-based shape memory alloys,2015.0,Ni49.5Ti49.5Zr1.0 %,,,,,,,,,,,49.5,,,,,,49.5,,1.0,116.0,,49.0,,,,,
AF_MF_ALL,NiTiZr,J. Frenzel; A. Wieczorek; I. Opahle; B. Maaß; R. Drautz and G. Eggeler,Acta Materialia,On the effect of alloy composition on martensite start temperatures and latent heats in Ni–Ti-based shape memory alloys,2015.0,Ni49.5Ti47.5Zr3.0 %,,,,,,,,,,,49.5,,,,,,47.5,,3.0,123.0,,40.0,,,,,
AF_MF_ALL,NiTiZr,J. Frenzel; A. Wieczorek; I. Opahle; B. Maaß; R. Drautz and G. Eggeler,Acta Materialia,On the effect of alloy composition on martensite start temperatures and latent heats in Ni–Ti-based shape memory alloys,2015.0,Ni49.5Ti45.5Zr5.0 %,,,,,,,,,,,49.5,,,,,,45.5,,5.0,129.0,,31.0,,,,,
AF_MF_ALL,NiTiZr,J. Frenzel; A. Wieczorek; I. Opahle; B. Maaß; R. Drautz and G. Eggeler,Acta Materialia,On the effect of alloy composition on martensite start temperatures and latent heats in Ni–Ti-based shape memory alloys,2015.0,Ni49.5Ti40.5Zr10.0 %,,,,,,,,,,,49.5,,,,,,40.5,,10.0,155.0,,72.0,,,,,
AF_MF_ALL,NiTiZr,J. Frenzel; A. Wieczorek; I. Opahle; B. Maaß; R. Drautz and G. Eggeler,Acta Materialia,On the effect of alloy composition on martensite start temperatures and latent heats in Ni–Ti-based shape memory alloys,2015.0,Ni49.5Ti35.5Zr15.0 %,,,,,,,,,,,49.5,,,,,,35.5,,15.0,233.0,,162.0,,,,,
AF_MF_ALL,NiTiZr,J. Frenzel; A. Wieczorek; I. Opahle; B. Maaß; R. Drautz and G. Eggeler,Acta Materialia,On the effect of alloy composition on martensite start temperatures and latent heats in Ni–Ti-based shape memory alloys,2015.0,Ni49.5Ti30.5Zr20.0 %,,,,,,,,,,,49.5,,,,,,30.5,,20.0,333.0,,263.0,,,,,
AF_MF_ALL,NiTiZr,A. Evirgen; I. Karaman; J. Pons; R. Santamarta and R. D. Noebe,Materials Science and Engineering: A,Role of nano-precipitation on the microstructure and shape memory characteristics of a new Ni50.3Ti34.7Zr15 shape memory alloy,2016.0,Ni50.3Ti34.7Zr15.0 %,,,,,,,,,,,50.3,,,,,,34.7,,15.0,94.0,,37.0,,,,,
