Repository: AyushChauhan9389/Shape-Memory-Alloy-Dataset

File: Combined_SMA_Dataset.csv (part 13 of 113)
Source_Directory,Alloy_Type,Authors,Source,Title,Year,composition,Ag (at.%),Al (at.%),Au (at.%),Cd (at.%),Co (at.%),Cu (at.%),Fe (at.%),Hf (at.%),Mn (at.%),Nb (at.%),Ni (at.%),Pd (at.%),Pt (at.%),Ru (at.%),Si (at.%),Ta (at.%),Ti (at.%),Zn (at.%),Zr (at.%),Austenite Finish Temperature - AF - (°C),Austenite Start Temperature - AS - (°C),Martensite Finish Temperature - MF - (°C),Martensite Start Temperature - MS - (°C),Cooling Rate (°C/min),Heating Rate (°C/min),Calculated Density (g/cm^3),Thermal transformation span (TSPAN) - (AF-MF) - (°C)
AF_MF_ALL,NiTiZr,A. Evirgen; I. Karaman; J. Pons; R. Santamarta and R. D. Noebe,Materials Science and Engineering: A,Role of nano-precipitation on the microstructure and shape memory characteristics of a new Ni50.3Ti34.7Zr15 shape memory alloy,2016.0,Ni50.3Ti34.7Zr15.0 %,,,,,,,,,,,50.3,,,,,,34.7,,15.0,61.0,,27.0,,,,,
AF_MF_ALL,NiTiZr,A. Evirgen; I. Karaman; J. Pons; R. Santamarta and R. D. Noebe,Materials Science and Engineering: A,Role of nano-precipitation on the microstructure and shape memory characteristics of a new Ni50.3Ti34.7Zr15 shape memory alloy,2016.0,Ni50.3Ti34.7Zr15.0 %,,,,,,,,,,,50.3,,,,,,34.7,,15.0,79.0,,30.0,,,,,
AF_MF_ALL,NiTiZr,A. Evirgen; I. Karaman; J. Pons; R. Santamarta and R. D. Noebe,Materials Science and Engineering: A,Role of nano-precipitation on the microstructure and shape memory characteristics of a new Ni50.3Ti34.7Zr15 shape memory alloy,2016.0,Ni50.3Ti34.7Zr15.0 %,,,,,,,,,,,50.3,,,,,,34.7,,15.0,91.0,,40.0,,,,,
AF_MF_ALL,NiTiZr,A. Evirgen; I. Karaman; J. Pons; R. Santamarta and R. D. Noebe,Materials Science and Engineering: A,Role of nano-precipitation on the microstructure and shape memory characteristics of a new Ni50.3Ti34.7Zr15 shape memory alloy,2016.0,Ni50.3Ti34.7Zr15.0 %,,,,,,,,,,,50.3,,,,,,34.7,,15.0,88.0,,37.0,,,,,
AF_MF_ALL,NiTiZr,A. Evirgen; I. Karaman; J. Pons; R. Santamarta and R. D. Noebe,Materials Science and Engineering: A,Role of nano-precipitation on the microstructure and shape memory characteristics of a new Ni50.3Ti34.7Zr15 shape memory alloy,2016.0,Ni50.3Ti34.7Zr15.0 %,,,,,,,,,,,50.3,,,,,,34.7,,15.0,84.0,,33.0,,,,,
AF_MF_ALL,NiTiZr,A. Evirgen; I. Karaman; J. Pons; R. Santamarta and R. D. Noebe,Materials Science and Engineering: A,Role of nano-precipitation on the microstructure and shape memory characteristics of a new Ni50.3Ti34.7Zr15 shape memory alloy,2016.0,Ni50.3Ti34.7Zr15.0 %,,,,,,,,,,,50.3,,,,,,34.7,,15.0,79.0,,25.0,,,,,
AF_MF_ALL,NiTiZr,A. Evirgen; I. Karaman; J. Pons; R. Santamarta and R. D. Noebe,Materials Science and Engineering: A,Role of nano-precipitation on the microstructure and shape memory characteristics of a new Ni50.3Ti34.7Zr15 shape memory alloy,2016.0,Ni50.3Ti34.7Zr15.0 %,,,,,,,,,,,50.3,,,,,,34.7,,15.0,76.0,,20.0,,,,,
AF_MF_ALL,NiTiZr,A. Evirgen; I. Karaman; J. Pons; R. Santamarta and R. D. Noebe,Materials Science and Engineering: A,Role of nano-precipitation on the microstructure and shape memory characteristics of a new Ni50.3Ti34.7Zr15 shape memory alloy,2016.0,Ni50.3Ti34.7Zr15.0 %,,,,,,,,,,,50.3,,,,,,34.7,,15.0,83.0,,45.0,,,,,
AF_MF_ALL,NiTiZr,A. Evirgen; I. Karaman; J. Pons; R. Santamarta and R. D. Noebe,Materials Science and Engineering: A,Role of nano-precipitation on the microstructure and shape memory characteristics of a new Ni50.3Ti34.7Zr15 shape memory alloy,2016.0,Ni50.3Ti34.7Zr15.0 %,,,,,,,,,,,50.3,,,,,,34.7,,15.0,103.0,,44.0,,,,,
AF_MF_ALL,NiTiZr,A. Evirgen; I. Karaman; J. Pons; R. Santamarta and R. D. Noebe,Materials Science and Engineering: A,Role of nano-precipitation on the microstructure and shape memory characteristics of a new Ni50.3Ti34.7Zr15 shape memory alloy,2016.0,Ni50.3Ti34.7Zr15.0 %,,,,,,,,,,,50.3,,,,,,34.7,,15.0,97.0,,36.0,,,,,
AF_MF_ALL,NiTiZr,A. Evirgen; I. Karaman; J. Pons; R. Santamarta and R. D. Noebe,Materials Science and Engineering: A,Role of nano-precipitation on the microstructure and shape memory characteristics of a new Ni50.3Ti34.7Zr15 shape memory alloy,2016.0,Ni50.3Ti34.7Zr15.0 %,,,,,,,,,,,50.3,,,,,,34.7,,15.0,111.0,,50.0,,,,,
AF_MF_ALL,NiTiZr,A. Evirgen; I. Karaman; J. Pons; R. Santamarta and R. D. Noebe,Materials Science and Engineering: A,Role of nano-precipitation on the microstructure and shape memory characteristics of a new Ni50.3Ti34.7Zr15 shape memory alloy,2016.0,Ni50.3Ti34.7Zr15.0 %,,,,,,,,,,,50.3,,,,,,34.7,,15.0,94.0,,32.0,,,,,
AF_MF_ALL,NiTiZr,A. Evirgen; I. Karaman; J. Pons; R. Santamarta and R. D. Noebe,Materials Science and Engineering: A,Role of nano-precipitation on the microstructure and shape memory characteristics of a new Ni50.3Ti34.7Zr15 shape memory alloy,2016.0,Ni50.3Ti34.7Zr15.0 %,,,,,,,,,,,50.3,,,,,,34.7,,15.0,96.0,,33.0,,,,,
AF_MF_ALL,NiTiZr,A. Evirgen; I. Karaman; J. Pons; R. Santamarta and R. D. Noebe,Materials Science and Engineering: A,Role of nano-precipitation on the microstructure and shape memory characteristics of a new Ni50.3Ti34.7Zr15 shape memory alloy,2016.0,Ni50.3Ti34.7Zr15.0 %,,,,,,,,,,,50.3,,,,,,34.7,,15.0,108.0,,30.0,,,,,
AF_MF_ALL,NiTiZr,A. Evirgen; I. Karaman; J. Pons; R. Santamarta and R. D. Noebe,Materials Science and Engineering: A,Role of nano-precipitation on the microstructure and shape memory characteristics of a new Ni50.3Ti34.7Zr15 shape memory alloy,2016.0,Ni50.3Ti34.7Zr15.0 %,,,,,,,,,,,50.3,,,,,,34.7,,15.0,80.0,,-8.0,,,,,
AF_MF_ALL,NiTiZr,A. Evirgen; I. Karaman; J. Pons; R. Santamarta and R. D. Noebe,Materials Science and Engineering: A,Role of nano-precipitation on the microstructure and shape memory characteristics of a new Ni50.3Ti34.7Zr15 shape memory alloy,2016.0,Ni50.3Ti34.7Zr15.0 %,,,,,,,,,,,50.3,,,,,,34.7,,15.0,42.0,,-45.0,,,,,
AF_MF_ALL,NiTiZr,A. Evirgen; I. Karaman; J. Pons; R. Santamarta and R. D. Noebe,Materials Science and Engineering: A,Role of nano-precipitation on the microstructure and shape memory characteristics of a new Ni50.3Ti34.7Zr15 shape memory alloy,2016.0,Ni50.3Ti34.7Zr15.0 %,,,,,,,,,,,50.3,,,,,,34.7,,15.0,116.0,,37.0,,,,,
AF_MF_ALL,NiTiZr,A. Evirgen; I. Karaman; J. Pons; R. Santamarta and R. D. Noebe,Materials Science and Engineering: A,Role of nano-precipitation on the microstructure and shape memory characteristics of a new Ni50.3Ti34.7Zr15 shape memory alloy,2016.0,Ni50.3Ti34.7Zr15.0 %,,,,,,,,,,,50.3,,,,,,34.7,,15.0,85.0,,36.0,,,,,
AF_MF_ALL,NiTiZr,A. Evirgen; I. Karaman; J. Pons; R. Santamarta and R. D. Noebe,Materials Science and Engineering: A,Role of nano-precipitation on the microstructure and shape memory characteristics of a new Ni50.3Ti34.7Zr15 shape memory alloy,2016.0,Ni50.3Ti34.7Zr15.0 %,,,,,,,,,,,50.3,,,,,,34.7,,15.0,74.0,,24.0,,,,,
AF_MF_ALL,NiTiZr,A. Evirgen; I. Karaman; J. Pons; R. Santamarta and R. D. Noebe,Materials Science and Engineering: A,Role of nano-precipitation on the microstructure and shape memory characteristics of a new Ni50.3Ti34.7Zr15 shape memory alloy,2016.0,Ni50.3Ti34.7Zr15.0 %,,,,,,,,,,,50.3,,,,,,34.7,,15.0,91.0,,38.0,,,,,
AF_MF_ALL,NiTiZr,A. Evirgen; I. Karaman; J. Pons; R. Santamarta and R. D. Noebe,Materials Science and Engineering: A,Role of nano-precipitation on the microstructure and shape memory characteristics of a new Ni50.3Ti34.7Zr15 shape memory alloy,2016.0,Ni50.3Ti34.7Zr15.0 %,,,,,,,,,,,50.3,,,,,,34.7,,15.0,98.0,,45.0,,,,,
AF_MF_ALL,NiTiZr,A. Evirgen; I. Karaman; J. Pons; R. Santamarta and R. D. Noebe,Materials Science and Engineering: A,Role of nano-precipitation on the microstructure and shape memory characteristics of a new Ni50.3Ti34.7Zr15 shape memory alloy,2016.0,Ni50.3Ti34.7Zr15.0 %,,,,,,,,,,,50.3,,,,,,34.7,,15.0,77.0,,21.0,,,,,
AF_MF_ALL,NiTiZr,A. Evirgen; I. Karaman; J. Pons; R. Santamarta and R. D. Noebe,Materials Science and Engineering: A,Role of nano-precipitation on the microstructure and shape memory characteristics of a new Ni50.3Ti34.7Zr15 shape memory alloy,2016.0,Ni50.3Ti34.7Zr15.0 %,,,,,,,,,,,50.3,,,,,,34.7,,15.0,81.0,,25.0,,,,,
AF_MF_ALL,NiTiZr,A. Evirgen; I. Karaman; J. Pons; R. Santamarta and R. D. Noebe,Materials Science and Engineering: A,Role of nano-precipitation on the microstructure and shape memory characteristics of a new Ni50.3Ti34.7Zr15 shape memory alloy,2016.0,Ni50.3Ti34.7Zr15.0 %,,,,,,,,,,,50.3,,,,,,34.7,,15.0,76.0,,17.0,,,,,
AF_MF_ALL,NiTiZr,A. Evirgen; I. Karaman; J. Pons; R. Santamarta and R. D. Noebe,Materials Science and Engineering: A,Role of nano-precipitation on the microstructure and shape memory characteristics of a new Ni50.3Ti34.7Zr15 shape memory alloy,2016.0,Ni50.3Ti34.7Zr15.0 %,,,,,,,,,,,50.3,,,,,,34.7,,15.0,83.0,,5.0,,,,,
AF_MF_ALL,NiTiZr,A. Evirgen; I. Karaman; J. Pons; R. Santamarta and R. D. Noebe,Materials Science and Engineering: A,Role of nano-precipitation on the microstructure and shape memory characteristics of a new Ni50.3Ti34.7Zr15 shape memory alloy,2016.0,Ni50.3Ti34.7Zr15.0 %,,,,,,,,,,,50.3,,,,,,34.7,,15.0,62.0,,-17.0,,,,,
AF_MF_ALL,NiTiZr,A. Evirgen; I. Karaman; J. Pons; R. Santamarta and R. D. Noebe,Materials Science and Engineering: A,Role of nano-precipitation on the microstructure and shape memory characteristics of a new Ni50.3Ti34.7Zr15 shape memory alloy,2016.0,Ni50.3Ti34.7Zr15.0 %,,,,,,,,,,,50.3,,,,,,34.7,,15.0,98.0,,19.0,,,,,
AF_MF_ALL,NiTiZr,A. Evirgen; I. Karaman; J. Pons; R. Santamarta and R. D. Noebe,Materials Science and Engineering: A,Role of nano-precipitation on the microstructure and shape memory characteristics of a new Ni50.3Ti34.7Zr15 shape memory alloy,2016.0,Ni50.3Ti34.7Zr15.0 %,,,,,,,,,,,50.3,,,,,,34.7,,15.0,102.0,,25.0,,,,,
AF_MF_ALL,NiTiZr,A. Evirgen; I. Karaman; J. Pons; R. Santamarta and R. D. Noebe,Materials Science and Engineering: A,Role of nano-precipitation on the microstructure and shape memory characteristics of a new Ni50.3Ti34.7Zr15 shape memory alloy,2016.0,Ni50.3Ti34.7Zr15.0 %,,,,,,,,,,,50.3,,,,,,34.7,,15.0,122.0,,66.0,,,,,
AF_MF_ALL,NiTiZr,A. Evirgen; I. Karaman; J. Pons; R. Santamarta and R. D. Noebe,Materials Science and Engineering: A,Role of nano-precipitation on the microstructure and shape memory characteristics of a new Ni50.3Ti34.7Zr15 shape memory alloy,2016.0,Ni50.3Ti34.7Zr15.0 %,,,,,,,,,,,50.3,,,,,,34.7,,15.0,120.0,,57.0,,,,,
AF_MF_ALL,NiTiZr,A. Evirgen; I. Karaman; J. Pons; R. Santamarta and R. D. Noebe,Materials Science and Engineering: A,Role of nano-precipitation on the microstructure and shape memory characteristics of a new Ni50.3Ti34.7Zr15 shape memory alloy,2016.0,Ni50.3Ti34.7Zr15.0 %,,,,,,,,,,,50.3,,,,,,34.7,,15.0,118.0,,53.0,,,,,
AF_MF_ALL,NiTiZr,A. Evirgen; I. Karaman; J. Pons; R. Santamarta and R. D. Noebe,Materials Science and Engineering: A,Role of nano-precipitation on the microstructure and shape memory characteristics of a new Ni50.3Ti34.7Zr15 shape memory alloy,2016.0,Ni50.3Ti34.7Zr15.0 %,,,,,,,,,,,50.3,,,,,,34.7,,15.0,118.0,,51.0,,,,,
AF_MF_ALL,NiTiZr,A. Evirgen; I. Karaman; J. Pons; R. Santamarta and R. D. Noebe,Materials Science and Engineering: A,Role of nano-precipitation on the microstructure and shape memory characteristics of a new Ni50.3Ti34.7Zr15 shape memory alloy,2016.0,Ni50.3Ti34.7Zr15.0 %,,,,,,,,,,,50.3,,,,,,34.7,,15.0,124.0,,53.0,,,,,
AF_MF_ALL,NiTiZr,A. Evirgen; I. Karaman; J. Pons; R. Santamarta and R. D. Noebe,Materials Science and Engineering: A,Role of nano-precipitation on the microstructure and shape memory characteristics of a new Ni50.3Ti34.7Zr15 shape memory alloy,2016.0,Ni50.3Ti34.7Zr15.0 %,,,,,,,,,,,50.3,,,,,,34.7,,15.0,132.0,,55.0,,,,,
AF_MF_ALL,NiTiZr,A. Evirgen; I. Karaman; R. Santamarta; J. Pons; C. Hayrettin and R. D. Noebe,Acta Materialia,Relationship between crystallographic compatibility and thermal hysteresis in Ni-rich NiTiHf and NiTiZr high temperature shape memory alloys,2016.0,Ni50.3Ti29.7Zr20.0 %,,,,,,,,,,,50.3,,,,,,29.7,,20.0,76.0,,21.0,,,,,
AF_MF_ALL,NiTiZr,A. Evirgen; I. Karaman; R. Santamarta; J. Pons; C. Hayrettin and R. D. Noebe,Acta Materialia,Relationship between crystallographic compatibility and thermal hysteresis in Ni-rich NiTiHf and NiTiZr high temperature shape memory alloys,2016.0,Ni50.3Ti29.7Zr20.0 %,,,,,,,,,,,50.3,,,,,,29.7,,20.0,176.0,,123.0,,,,,
AF_MF_ALL,NiTiZr,A. Evirgen; I. Karaman; R. Santamarta; J. Pons; C. Hayrettin and R. D. Noebe,Acta Materialia,Relationship between crystallographic compatibility and thermal hysteresis in Ni-rich NiTiHf and NiTiZr high temperature shape memory alloys,2016.0,Ni50.3Ti29.7Zr20.0 %,,,,,,,,,,,50.3,,,,,,29.7,,20.0,175.0,,116.0,,,,,
AF_MF_ALL,NiTiZr,A. Evirgen; I. Karaman; R. Santamarta; J. Pons; C. Hayrettin and R. D. Noebe,Acta Materialia,Relationship between crystallographic compatibility and thermal hysteresis in Ni-rich NiTiHf and NiTiZr high temperature shape memory alloys,2016.0,Ni50.3Ti29.7Zr20.0 %,,,,,,,,,,,50.3,,,,,,29.7,,20.0,176.0,,88.0,,,,,
AF_MF_ALL,NiTiZr,S. M. Kornegay,,Influence of zirconium additions on nitinol shape memory phase stability; transformation temperatures; and thermo-mechanical properties,2016.0,Ni50.3Ti48.7Zr1.0 %,,,,,,,,,,,50.3,,,,,,48.7,,1.0,6.0,,-70.0,,,,,
AF_MF_ALL,NiTiZr,S. M. Kornegay,,Influence of zirconium additions on nitinol shape memory phase stability; transformation temperatures; and thermo-mechanical properties,2016.0,Ni50.3Ti48.7Zr1.0 %,,,,,,,,,,,50.3,,,,,,48.7,,1.0,6.0,,-70.0,,,,,
AF_MF_ALL,NiTiZr,S. M. Kornegay,,Influence of zirconium additions on nitinol shape memory phase stability; transformation temperatures; and thermo-mechanical properties,2016.0,Ni50.3Ti48.7Zr1.0 %,,,,,,,,,,,50.3,,,,,,48.7,,1.0,48.0,,-65.0,,,,,
AF_MF_ALL,NiTiZr,S. M. Kornegay,,Influence of zirconium additions on nitinol shape memory phase stability; transformation temperatures; and thermo-mechanical properties,2016.0,Ni50.3Ti48.7Zr1.0 %,,,,,,,,,,,50.3,,,,,,48.7,,1.0,64.0,,23.0,,,,,
AF_MF_ALL,NiTiZr,S. M. Kornegay,,Influence of zirconium additions on nitinol shape memory phase stability; transformation temperatures; and thermo-mechanical properties,2016.0,Ni50.3Ti48.7Zr1.0 %,,,,,,,,,,,50.3,,,,,,48.7,,1.0,56.0,,14.0,,,,,
AF_MF_ALL,NiTiZr,S. M. Kornegay,,Influence of zirconium additions on nitinol shape memory phase stability; transformation temperatures; and thermo-mechanical properties,2016.0,Ni50.3Ti48.7Zr1.0 %,,,,,,,,,,,50.3,,,,,,48.7,,1.0,55.0,,12.0,,,,,
AF_MF_ALL,NiTiZr,S. M. Kornegay,,Influence of zirconium additions on nitinol shape memory phase stability; transformation temperatures; and thermo-mechanical properties,2016.0,Ni50.3Ti48.7Zr1.0 %,,,,,,,,,,,50.3,,,,,,48.7,,1.0,47.0,,-1.0,,,,,
AF_MF_ALL,NiTiZr,S. M. Kornegay,,Influence of zirconium additions on nitinol shape memory phase stability; transformation temperatures; and thermo-mechanical properties,2016.0,Ni50.3Ti48.7Zr1.0 %,,,,,,,,,,,50.3,,,,,,48.7,,1.0,67.0,,19.0,,,,,
AF_MF_ALL,NiTiZr,S. M. Kornegay,,Influence of zirconium additions on nitinol shape memory phase stability; transformation temperatures; and thermo-mechanical properties,2016.0,Ni50.3Ti48.7Zr1.0 %,,,,,,,,,,,50.3,,,,,,48.7,,1.0,47.0,,-4.0,,,,,
AF_MF_ALL,NiTiZr,S. M. Kornegay,,Influence of zirconium additions on nitinol shape memory phase stability; transformation temperatures; and thermo-mechanical properties,2016.0,Ni50.3Ti48.7Zr1.0 %,,,,,,,,,,,50.3,,,,,,48.7,,1.0,37.0,,-18.0,,,,,
AF_MF_ALL,NiTiZr,S. M. Kornegay,,Influence of zirconium additions on nitinol shape memory phase stability; transformation temperatures; and thermo-mechanical properties,2016.0,Ni50.3Ti48.7Zr1.0 %,,,,,,,,,,,50.3,,,,,,48.7,,1.0,41.0,,-15.0,,,,,
AF_MF_ALL,NiTiZr,S. M. Kornegay,,Influence of zirconium additions on nitinol shape memory phase stability; transformation temperatures; and thermo-mechanical properties,2016.0,Ni50.3Ti48.7Zr1.0 %,,,,,,,,,,,50.3,,,,,,48.7,,1.0,83.0,,27.0,,,,,
AF_MF_ALL,NiTiZr,S. M. Kornegay,,Influence of zirconium additions on nitinol shape memory phase stability; transformation temperatures; and thermo-mechanical properties,2016.0,Ni50.3Ti48.7Zr1.0 %,,,,,,,,,,,50.3,,,,,,48.7,,1.0,31.0,,-26.0,,,,,
AF_MF_ALL,NiTiZr,S. M. Kornegay,,Influence of zirconium additions on nitinol shape memory phase stability; transformation temperatures; and thermo-mechanical properties,2016.0,Ni50.3Ti48.7Zr1.0 %,,,,,,,,,,,50.3,,,,,,48.7,,1.0,40.0,,-22.0,,,,,
AF_MF_ALL,NiTiZr,S. M. Kornegay,,Influence of zirconium additions on nitinol shape memory phase stability; transformation temperatures; and thermo-mechanical properties,2016.0,Ni50.3Ti48.7Zr1.0 %,,,,,,,,,,,50.3,,,,,,48.7,,1.0,35.0,,3.0,,,,,
AF_MF_ALL,NiTiZr,S. M. Kornegay,,Influence of zirconium additions on nitinol shape memory phase stability; transformation temperatures; and thermo-mechanical properties,2016.0,Ni50.3Ti48.7Zr1.0 %,,,,,,,,,,,50.3,,,,,,48.7,,1.0,41.0,,2.0,,,,,
AF_MF_ALL,NiTiZr,S. M. Kornegay,,Influence of zirconium additions on nitinol shape memory phase stability; transformation temperatures; and thermo-mechanical properties,2016.0,Ni50.3Ti48.7Zr1.0 %,,,,,,,,,,,50.3,,,,,,48.7,,1.0,29.0,,-12.0,,,,,
AF_MF_ALL,NiTiZr,S. M. Kornegay,,Influence of zirconium additions on nitinol shape memory phase stability; transformation temperatures; and thermo-mechanical properties,2016.0,Ni50.3Ti48.7Zr1.0 %,,,,,,,,,,,50.3,,,,,,48.7,,1.0,46.0,,5.0,,,,,
AF_MF_ALL,NiTiZr,S. M. Kornegay,,Influence of zirconium additions on nitinol shape memory phase stability; transformation temperatures; and thermo-mechanical properties,2016.0,Ni50.3Ti48.7Zr1.0 %,,,,,,,,,,,50.3,,,,,,48.7,,1.0,37.0,,-5.0,,,,,
AF_MF_ALL,NiTiZr,S. M. Kornegay,,Influence of zirconium additions on nitinol shape memory phase stability; transformation temperatures; and thermo-mechanical properties,2016.0,Ni50.3Ti48.7Zr1.0 %,,,,,,,,,,,50.3,,,,,,48.7,,1.0,58.0,,15.0,,,,,
AF_MF_ALL,NiTiZr,S. M. Kornegay,,Influence of zirconium additions on nitinol shape memory phase stability; transformation temperatures; and thermo-mechanical properties,2016.0,Ni50.3Ti48.7Zr1.0 %,,,,,,,,,,,50.3,,,,,,48.7,,1.0,29.0,,-15.0,,,,,
AF_MF_ALL,NiTiZr,S. M. Kornegay,,Influence of zirconium additions on nitinol shape memory phase stability; transformation temperatures; and thermo-mechanical properties,2016.0,Ni50.3Ti48.7Zr1.0 %,,,,,,,,,,,50.3,,,,,,48.7,,1.0,23.0,,-23.0,,,,,
AF_MF_ALL,NiTiZr,S. M. Kornegay,,Influence of zirconium additions on nitinol shape memory phase stability; transformation temperatures; and thermo-mechanical properties,2016.0,Ni50.3Ti48.7Zr1.0 %,,,,,,,,,,,50.3,,,,,,48.7,,1.0,22.0,,-27.0,,,,,
AF_MF_ALL,NiTiZr,S. M. Kornegay,,Influence of zirconium additions on nitinol shape memory phase stability; transformation temperatures; and thermo-mechanical properties,2016.0,Ni50.3Ti48.7Zr1.0 %,,,,,,,,,,,50.3,,,,,,48.7,,1.0,76.0,,24.0,,,,,
AF_MF_ALL,NiTiZr,S. M. Kornegay,,Influence of zirconium additions on nitinol shape memory phase stability; transformation temperatures; and thermo-mechanical properties,2016.0,Ni50.3Ti48.7Zr1.0 %,,,,,,,,,,,50.3,,,,,,48.7,,1.0,18.0,,-42.0,,,,,
AF_MF_ALL,NiTiZr,S. M. Kornegay,,Influence of zirconium additions on nitinol shape memory phase stability; transformation temperatures; and thermo-mechanical properties,2016.0,Ni50.3Ti48.7Zr1.0 %,,,,,,,,,,,50.3,,,,,,48.7,,1.0,14.0,,-48.0,,,,,
AF_MF_ALL,NiTiZr,S. M. Kornegay,,Influence of zirconium additions on nitinol shape memory phase stability; transformation temperatures; and thermo-mechanical properties,2016.0,Ni50.3Ti48.7Zr1.0 %,,,,,,,,,,,50.3,,,,,,48.7,,1.0,46.0,,0.0,,,,,
AF_MF_ALL,NiTiZr,S. M. Kornegay,,Influence of zirconium additions on nitinol shape memory phase stability; transformation temperatures; and thermo-mechanical properties,2016.0,Ni50.3Ti48.7Zr1.0 %,,,,,,,,,,,50.3,,,,,,48.7,,1.0,-5.0,,-62.0,,,,,
AF_MF_ALL,NiTiZr,S. M. Kornegay,,Influence of zirconium additions on nitinol shape memory phase stability; transformation temperatures; and thermo-mechanical properties,2016.0,Ni50.3Ti48.7Zr1.0 %,,,,,,,,,,,50.3,,,,,,48.7,,1.0,-13.0,,-62.0,,,,,
AF_MF_ALL,NiTiZr,S. M. Kornegay,,Influence of zirconium additions on nitinol shape memory phase stability; transformation temperatures; and thermo-mechanical properties,2016.0,Ni50.3Ti48.7Zr1.0 %,,,,,,,,,,,50.3,,,,,,48.7,,1.0,0.0,,-70.0,,,,,
AF_MF_ALL,NiTiZr,S. M. Kornegay,,Influence of zirconium additions on nitinol shape memory phase stability; transformation temperatures; and thermo-mechanical properties,2016.0,Ni50.3Ti32.2Zr17.5 %,,,,,,,,,,,50.3,,,,,,32.2,,17.5,115.0,,-60.0,,,,,
AF_MF_ALL,NiTiZr,S. M. Kornegay,,Influence of zirconium additions on nitinol shape memory phase stability; transformation temperatures; and thermo-mechanical properties,2016.0,Ni50.3Ti32.2Zr17.5 %,,,,,,,,,,,50.3,,,,,,32.2,,17.5,129.0,,70.0,,,,,
AF_MF_ALL,NiTiZr,S. M. Kornegay,,Influence of zirconium additions on nitinol shape memory phase stability; transformation temperatures; and thermo-mechanical properties,2016.0,Ni50.3Ti32.2Zr17.5 %,,,,,,,,,,,50.3,,,,,,32.2,,17.5,135.0,,75.0,,,,,
AF_MF_ALL,NiTiZr,S. M. Kornegay,,Influence of zirconium additions on nitinol shape memory phase stability; transformation temperatures; and thermo-mechanical properties,2016.0,Ni50.3Ti32.2Zr17.5 %,,,,,,,,,,,50.3,,,,,,32.2,,17.5,112.0,,49.0,,,,,
AF_MF_ALL,NiTiZr,S. M. Kornegay,,Influence of zirconium additions on nitinol shape memory phase stability; transformation temperatures; and thermo-mechanical properties,2016.0,Ni50.3Ti32.2Zr17.5 %,,,,,,,,,,,50.3,,,,,,32.2,,17.5,109.0,,43.0,,,,,
AF_MF_ALL,NiTiZr,S. M. Kornegay,,Influence of zirconium additions on nitinol shape memory phase stability; transformation temperatures; and thermo-mechanical properties,2016.0,Ni50.3Ti32.2Zr17.5 %,,,,,,,,,,,50.3,,,,,,32.2,,17.5,137.0,,71.0,,,,,
AF_MF_ALL,NiTiZr,S. M. Kornegay,,Influence of zirconium additions on nitinol shape memory phase stability; transformation temperatures; and thermo-mechanical properties,2016.0,Ni50.3Ti32.2Zr17.5 %,,,,,,,,,,,50.3,,,,,,32.2,,17.5,139.0,,72.0,,,,,
AF_MF_ALL,NiTiZr,S. M. Kornegay,,Influence of zirconium additions on nitinol shape memory phase stability; transformation temperatures; and thermo-mechanical properties,2016.0,Ni50.3Ti32.2Zr17.5 %,,,,,,,,,,,50.3,,,,,,32.2,,17.5,112.0,,45.0,,,,,
AF_MF_ALL,NiTiZr,S. M. Kornegay,,Influence of zirconium additions on nitinol shape memory phase stability; transformation temperatures; and thermo-mechanical properties,2016.0,Ni50.3Ti32.2Zr17.5 %,,,,,,,,,,,50.3,,,,,,32.2,,17.5,115.0,,45.0,,,,,
AF_MF_ALL,NiTiZr,S. M. Kornegay,,Influence of zirconium additions on nitinol shape memory phase stability; transformation temperatures; and thermo-mechanical properties,2016.0,Ni50.3Ti32.2Zr17.5 %,,,,,,,,,,,50.3,,,,,,32.2,,17.5,148.0,,77.0,,,,,
AF_MF_ALL,NiTiZr,S. M. Kornegay,,Influence of zirconium additions on nitinol shape memory phase stability; transformation temperatures; and thermo-mechanical properties,2016.0,Ni50.3Ti32.2Zr17.5 %,,,,,,,,,,,50.3,,,,,,32.2,,17.5,120.0,,48.0,,,,,
AF_MF_ALL,NiTiZr,S. M. Kornegay,,Influence of zirconium additions on nitinol shape memory phase stability; transformation temperatures; and thermo-mechanical properties,2016.0,Ni50.3Ti32.2Zr17.5 %,,,,,,,,,,,50.3,,,,,,32.2,,17.5,126.0,,50.0,,,,,
AF_MF_ALL,NiTiZr,S. M. Kornegay,,Influence of zirconium additions on nitinol shape memory phase stability; transformation temperatures; and thermo-mechanical properties,2016.0,Ni50.3Ti32.2Zr17.5 %,,,,,,,,,,,50.3,,,,,,32.2,,17.5,165.0,,84.0,,,,,
AF_MF_ALL,NiTiZr,S. M. Kornegay,,Influence of zirconium additions on nitinol shape memory phase stability; transformation temperatures; and thermo-mechanical properties,2016.0,Ni50.3Ti32.2Zr17.5 %,,,,,,,,,,,50.3,,,,,,32.2,,17.5,58.0,,-60.0,,,,,
AF_MF_ALL,NiTiZr,S. M. Kornegay,,Influence of zirconium additions on nitinol shape memory phase stability; transformation temperatures; and thermo-mechanical properties,2016.0,Ni50.3Ti32.2Zr17.5 %,,,,,,,,,,,50.3,,,,,,32.2,,17.5,135.0,,10.0,,,,,
AF_MF_ALL,NiTiZr,S. M. Kornegay,,Influence of zirconium additions on nitinol shape memory phase stability; transformation temperatures; and thermo-mechanical properties,2016.0,Ni50.3Ti32.2Zr17.5 %,,,,,,,,,,,50.3,,,,,,32.2,,17.5,74.0,,32.0,,,,,
AF_MF_ALL,NiTiZr,S. M. Kornegay,,Influence of zirconium additions on nitinol shape memory phase stability; transformation temperatures; and thermo-mechanical properties,2016.0,Ni50.3Ti32.2Zr17.5 %,,,,,,,,,,,50.3,,,,,,32.2,,17.5,74.0,,27.0,,,,,
AF_MF_ALL,NiTiZr,S. M. Kornegay,,Influence of zirconium additions on nitinol shape memory phase stability; transformation temperatures; and thermo-mechanical properties,2016.0,Ni50.3Ti32.2Zr17.5 %,,,,,,,,,,,50.3,,,,,,32.2,,17.5,76.0,,26.0,,,,,
AF_MF_ALL,NiTiZr,S. M. Kornegay,,Influence of zirconium additions on nitinol shape memory phase stability; transformation temperatures; and thermo-mechanical properties,2016.0,Ni50.3Ti32.2Zr17.5 %,,,,,,,,,,,50.3,,,,,,32.2,,17.5,54.0,,4.0,,,,,
AF_MF_ALL,NiTiZr,S. M. Kornegay,,Influence of zirconium additions on nitinol shape memory phase stability; transformation temperatures; and thermo-mechanical properties,2016.0,Ni50.3Ti32.2Zr17.5 %,,,,,,,,,,,50.3,,,,,,32.2,,17.5,60.0,,10.0,,,,,
AF_MF_ALL,NiTiZr,S. M. Kornegay,,Influence of zirconium additions on nitinol shape memory phase stability; transformation temperatures; and thermo-mechanical properties,2016.0,Ni50.3Ti32.2Zr17.5 %,,,,,,,,,,,50.3,,,,,,32.2,,17.5,85.0,,34.0,,,,,
AF_MF_ALL,NiTiZr,S. M. Kornegay,,Influence of zirconium additions on nitinol shape memory phase stability; transformation temperatures; and thermo-mechanical properties,2016.0,Ni50.3Ti32.2Zr17.5 %,,,,,,,,,,,50.3,,,,,,32.2,,17.5,56.0,,4.0,,,,,
AF_MF_ALL,NiTiZr,S. M. Kornegay,,Influence of zirconium additions on nitinol shape memory phase stability; transformation temperatures; and thermo-mechanical properties,2016.0,Ni50.3Ti32.2Zr17.5 %,,,,,,,,,,,50.3,,,,,,32.2,,17.5,61.0,,3.0,,,,,
AF_MF_ALL,NiTiZr,S. M. Kornegay,,Influence of zirconium additions on nitinol shape memory phase stability; transformation temperatures; and thermo-mechanical properties,2016.0,Ni50.3Ti32.2Zr17.5 %,,,,,,,,,,,50.3,,,,,,32.2,,17.5,98.0,,38.0,,,,,
AF_MF_ALL,NiTiZr,S. M. Kornegay,,Influence of zirconium additions on nitinol shape memory phase stability; transformation temperatures; and thermo-mechanical properties,2016.0,Ni50.3Ti32.2Zr17.5 %,,,,,,,,,,,50.3,,,,,,32.2,,17.5,68.0,,4.0,,,,,
AF_MF_ALL,NiTiZr,S. M. Kornegay,,Influence of zirconium additions on nitinol shape memory phase stability; transformation temperatures; and thermo-mechanical properties,2016.0,Ni50.3Ti32.2Zr17.5 %,,,,,,,,,,,50.3,,,,,,32.2,,17.5,77.0,,6.0,,,,,
AF_MF_ALL,NiTiZr,S. M. Kornegay,,Influence of zirconium additions on nitinol shape memory phase stability; transformation temperatures; and thermo-mechanical properties,2016.0,Ni50.3Ti32.2Zr17.5 %,,,,,,,,,,,50.3,,,,,,32.2,,17.5,115.0,,41.0,,,,,
AF_MF_ALL,NiTiZr,A. M. Pérez-Sierra; J. Pons; R. Santamarta; I. Karaman and R. D. Noebe,Scripta Materialia,Stability of a Ni-rich Ni-Ti-Zr high temperature shape memory alloy upon low temperature aging and thermal cycling,2016.0,Ni50.3Ti29.7Zr20.0 %,,,,,,,,,,,50.3,,,,,,29.7,,20.0,74.0,,1.0,,,,,
AF_MF_ALL,NiTiZr,A. M. Pérez-Sierra; J. Pons; R. Santamarta; I. Karaman and R. D. Noebe,Scripta Materialia,Stability of a Ni-rich Ni-Ti-Zr high temperature shape memory alloy upon low temperature aging and thermal cycling,2016.0,Ni50.3Ti29.7Zr20.0 %,,,,,,,,,,,50.3,,,,,,29.7,,20.0,163.0,,110.0,,,,,
AF_MF_ALL,NiTiZr,A. M. Pérez-Sierra; J. Pons; R. Santamarta; I. Karaman and R. D. Noebe,Scripta Materialia,Stability of a Ni-rich Ni-Ti-Zr high temperature shape memory alloy upon low temperature aging and thermal cycling,2016.0,Ni50.3Ti29.7Zr20.0 %,,,,,,,,,,,50.3,,,,,,29.7,,20.0,186.0,,91.0,,,,,
AF_MF_ALL,NiTiZr,P. Olier; J. C. Brachet; J. L. Bechade; C. Foucher and G. Guenin,Journal de Physique IV,Investigation of Transformation Temperatures Microstructure and Shape Memory Properties of NiTi; NiTiZr and NiTiHf Alloys,1995.0,Ni48.5Ti39.5Zr12.0 %,,,,,,,,,,,48.5,,,,,,39.5,,12.0,175.0,,92.0,,,,,
AF_MF_ALL,NiTiZr,P. Olier; J. C. Brachet; J. L. Bechade; C. Foucher and G. Guenin,Journal de Physique IV,Investigation of Transformation Temperatures Microstructure and Shape Memory Properties of NiTi; NiTiZr and NiTiHf Alloys,1995.0,Ni48.5Ti36.5Zr15.0 %,,,,,,,,,,,48.5,,,,,,36.5,,15.0,218.0,,130.0,,,,,
AF_MF_ALL,NiTiZr,Z. Pu; H. Tseng and K. Wu,International Society for Optical Engineering,Martensite transformation and shape memory effect of NiTi-Zr high-temperature shape memory alloys,1995.0,Ni50.0Ti45.0Zr5.0 %,,,,,,,,,,,50.0,,,,,,45.0,,5.0,152.0,,55.0,,,,,
AF_MF_ALL,NiTiZr,Z. Pu; H. Tseng and K. Wu,International Society for Optical Engineering,Martensite transformation and shape memory effect of NiTi-Zr high-temperature shape memory alloys,1995.0,Ni50.0Ti40.0Zr10.0 %,,,,,,,,,,,50.0,,,,,,40.0,,10.0,95.0,,23.0,,,,,
AF_MF_ALL,NiTiZr,Z. Pu; H. Tseng and K. Wu,International Society for Optical Engineering,Martensite transformation and shape memory effect of NiTi-Zr high-temperature shape memory alloys,1995.0,Ni50.0Ti35.0Zr15.0 %,,,,,,,,,,,50.0,,,,,,35.0,,15.0,250.0,,167.0,,,,,
AF_MF_ALL,NiTiZr,Z. Pu; H. Tseng and K. Wu,International Society for Optical Engineering,Martensite transformation and shape memory effect of NiTi-Zr high-temperature shape memory alloys,1995.0,Ni50.0Ti30.0Zr20.0 %,,,,,,,,,,,50.0,,,,,,30.0,,20.0,320.0,,255.0,,,,,
AF_MF_ALL,NiTiNb,T. Duerig and K. Melton,European Symposium on Martensitic Transformations,Wide hysteresis NiTiNb alloys,1989.0,Ni47.0Ti44.0Nb9.0 %,,,,,,,,,,9.0,47.0,,,,,,44.0,,,-35.0,,-175.0,,,,,
AF_MF_ALL,NiTiNb,C. Zhang; L. Zhao; T. Duerig and C. Wayman,Scripta Metallurgica et Materialia,Effects of Deformation on the Transformation Hysteresis and Shape Memory Effect in a NiTiNb Alloy,1990.0,Ni47.0Ti44.0Nb9.0 %,,,,,,,,,,9.0,47.0,,,,,,44.0,,,-15.0,,-165.0,,,,,
AF_MF_ALL,NiTiNb,L. Zhao; T. Duerig; S. Justi; K. Melton; J. Proft; W. Yu and C. Wayman,Scripta Metallurgica et Materialia,The study of niobium-rich precipitates in a Ni-Ti-Nb shape memory alloy,1990.0,Ni47.0Ti44.0Nb9.0 %,,,,,,,,,,9.0,47.0,,,,,,44.0,,,-35.0,,-175.0,,,,,
AF_MF_ALL,NiTiNb,M. Piao; S. Miyazaki and K. Otsuka,Materials Transactions; JIM,Characteristics of deformation and transformation in Ti44Ni47Nb9 shape memory alloy,1992.0,Ni47.0Ti44.0Nb9.0 %,,,,,,,,,,9.0,47.0,,,,,,44.0,,,-36.0,,-131.0,,,,,
AF_MF_ALL,NiTiNb,M. Piao; S. Miyazaki and K. Otsuka,Materials Transactions; JIM,Characteristics of deformation and transformation in Ti44Ni47Nb9 shape memory alloy,1992.0,Ni47.0Ti44.0Nb9.0 %,,,,,,,,,,9.0,47.0,,,,,,44.0,,,-63.0,,-142.0,,,,,
AF_MF_ALL,NiTiNb,M. Piao; S. Miyazaki and K. Otsuka,Materials Transactions; JIM,Characteristics of deformation and transformation in Ti44Ni47Nb9 shape memory alloy,1992.0,Ni47.0Ti44.0Nb9.0 %,,,,,,,,,,9.0,47.0,,,,,,44.0,,,-42.0,,-128.0,,,,,
AF_MF_ALL,NiTiNb,M. Piao; S. Miyazaki and K. Otsuka,Materials Transactions; JIM,Characteristics of deformation and transformation in Ti44Ni47Nb9 shape memory alloy,1992.0,Ni47.0Ti44.0Nb9.0 %,,,,,,,,,,9.0,47.0,,,,,,44.0,,,-62.0,,-131.0,,,,,
AF_MF_ALL,NiTiNb,M. Piao; S. Miyazaki and K. Otsuka,Materials Transactions; JIM,Characteristics of deformation and transformation in Ti44Ni47Nb9 shape memory alloy,1992.0,Ni47.0Ti44.0Nb9.0 %,,,,,,,,,,9.0,47.0,,,,,,44.0,,,-37.0,,-141.0,,,,,
AF_MF_ALL,NiTiNb,M. Piao; S. Miyazaki and K. Otsuka,Materials Transactions; JIM,Characteristics of deformation and transformation in Ti44Ni47Nb9 shape memory alloy,1992.0,Ni47.0Ti44.0Nb9.0 %,,,,,,,,,,9.0,47.0,,,,,,44.0,,,-32.0,,-132.0,,,,,
AF_MF_ALL,NiTiNb,M. Piao; S. Miyazaki and K. Otsuka,Materials Transactions; JIM,Characteristics of deformation and transformation in Ti44Ni47Nb9 shape memory alloy,1992.0,Ni47.0Ti44.0Nb9.0 %,,,,,,,,,,9.0,47.0,,,,,,44.0,,,12.0,,-77.0,,,,,
AF_MF_ALL,NiTiNb,M. Piao; S. Miyazaki and K. Otsuka,Materials Transactions; JIM,Characteristics of deformation and transformation in Ti44Ni47Nb9 shape memory alloy,1992.0,Ni47.0Ti44.0Nb9.0 %,,,,,,,,,,9.0,47.0,,,,,,44.0,,,-67.0,,-136.0,,,,,
AF_MF_ALL,NiTiNb,M. Piao; S. Miyazaki and K. Otsuka,Materials Transactions; JIM,Characteristics of deformation and transformation in Ti44Ni47Nb9 shape memory alloy,1992.0,Ni47.0Ti44.0Nb9.0 %,,,,,,,,,,9.0,47.0,,,,,,44.0,,,52.0,,-62.0,,,,,
AF_MF_ALL,NiTiNb,M. Piao; S. Miyazaki and K. Otsuka,Materials Transactions; JIM,Characteristics of deformation and transformation in Ti44Ni47Nb9 shape memory alloy,1992.0,Ni47.0Ti44.0Nb9.0 %,,,,,,,,,,9.0,47.0,,,,,,44.0,,,99.0,,6.0,,,,,
AF_MF_ALL,NiTiNb,M. Piao; S. Miyazaki and K. Otsuka,Materials Transactions; JIM,Characteristics of deformation and transformation in Ti44Ni47Nb9 shape memory alloy,1992.0,Ni47.0Ti44.0Nb9.0 %,,,,,,,,,,9.0,47.0,,,,,,44.0,,,-8.0,,-84.0,,,,,
AF_MF_ALL,NiTiNb,M. Piao; S. Miyazaki and K. Otsuka,Materials Transactions; JIM,Characteristics of deformation and transformation in Ti44Ni47Nb9 shape memory alloy,1992.0,Ni47.0Ti44.0Nb9.0 %,,,,,,,,,,9.0,47.0,,,,,,44.0,,,-25.0,,-111.0,,,,,
AF_MF_ALL,NiTiNb,M. Piao; S. Miyazaki and K. Otsuka,Materials Transactions; JIM,Characteristics of deformation and transformation in Ti44Ni47Nb9 shape memory alloy,1992.0,Ni47.0Ti44.0Nb9.0 %,,,,,,,,,,9.0,47.0,,,,,,44.0,,,-12.0,,-93.0,,,,,
AF_MF_ALL,NiTiNb,M. Piao; S. Miyazaki and K. Otsuka,Materials Transactions; JIM,Characteristics of deformation and transformation in Ti44Ni47Nb9 shape memory alloy,1992.0,Ni47.0Ti44.0Nb9.0 %,,,,,,,,,,9.0,47.0,,,,,,44.0,,,-32.0,,-115.0,,,,,
AF_MF_ALL,NiTiNb,M. Piao; S. Miyazaki and K. Otsuka,Materials Transactions; JIM,Characteristics of deformation and transformation in Ti44Ni47Nb9 shape memory alloy,1992.0,Ni47.0Ti44.0Nb9.0 %,,,,,,,,,,9.0,47.0,,,,,,44.0,,,-22.0,,-111.0,,,,,
AF_MF_ALL,NiTiNb,M. Piao; S. Miyazaki and K. Otsuka,Materials Transactions; JIM,Characteristics of deformation and transformation in Ti44Ni47Nb9 shape memory alloy,1992.0,Ni47.0Ti44.0Nb9.0 %,,,,,,,,,,9.0,47.0,,,,,,44.0,,,-44.0,,-122.0,,,,,
AF_MF_ALL,NiTiNb,M. Piao; S. Miyazaki and K. Otsuka,Materials Transactions; JIM,Characteristics of deformation and transformation in Ti44Ni47Nb9 shape memory alloy,1992.0,Ni47.0Ti44.0Nb9.0 %,,,,,,,,,,9.0,47.0,,,,,,44.0,,,-38.0,,-115.0,,,,,
AF_MF_ALL,NiTiNb,W. Cai; C. Zhang and L. Zhao,Journal of materials science letters,Recovery stress of Ni-Ti-Nb wide-hysteresis shape memory alloy under constant strain and thermomechanical cycling,1994.0,Ni44.7Ti46.3Nb9.0 %,,,,,,,,,,9.0,44.7,,,,,,46.3,,,60.0,,14.0,,,,,
AF_MF_ALL,NiTiNb,L. Zhao and W. Cai,International Conference on Displacive Phase Transformations and Their Applications in Materials Engineering,The interface structure and stability of deformation-induced martensite in a Ni-Ti-Nb alloy with wide hysteresis,1996.0,Ni44.7Ti46.3Nb9.0 %,,,,,,,,,,9.0,44.7,,,,,,46.3,,,61.0,,-35.0,,,,,
AF_MF_ALL,NiTiNb,L. Zhao and W. Cai,International Conference on Displacive Phase Transformations and Their Applications in Materials Engineering,The interface structure and stability of deformation-induced martensite in a Ni-Ti-Nb alloy with wide hysteresis,1996.0,Ni44.7Ti46.3Nb9.0 %,,,,,,,,,,9.0,44.7,,,,,,46.3,,,133.0,,-36.0,,,,,
AF_MF_ALL,NiTiNb,L. Zhao and W. Cai,International Conference on Displacive Phase Transformations and Their Applications in Materials Engineering,The interface structure and stability of deformation-induced martensite in a Ni-Ti-Nb alloy with wide hysteresis,1996.0,Ni44.7Ti46.3Nb9.0 %,,,,,,,,,,9.0,44.7,,,,,,46.3,,,172.0,,-36.0,,,,,
AF_MF_ALL,NiTiNb,L. Zhao and W. Cai,International Conference on Displacive Phase Transformations and Their Applications in Materials Engineering,The interface structure and stability of deformation-induced martensite in a Ni-Ti-Nb alloy with wide hysteresis,1996.0,Ni44.7Ti46.3Nb9.0 %,,,,,,,,,,9.0,44.7,,,,,,46.3,,,179.0,,-39.0,,,,,
AF_MF_ALL,NiTiNb,L. Zhao and W. Cai,International Conference on Displacive Phase Transformations and Their Applications in Materials Engineering,The interface structure and stability of deformation-induced martensite in a Ni-Ti-Nb alloy with wide hysteresis,1996.0,Ni44.7Ti46.3Nb9.0 %,,,,,,,,,,9.0,44.7,,,,,,46.3,,,189.0,,-37.0,,,,,
AF_MF_ALL,NiTiNb,L. Zhao and W. Cai,International Conference on Displacive Phase Transformations and Their Applications in Materials Engineering,The interface structure and stability of deformation-induced martensite in a Ni-Ti-Nb alloy with wide hysteresis,1996.0,Ni44.7Ti46.3Nb9.0 %,,,,,,,,,,9.0,44.7,,,,,,46.3,,,185.0,,-40.0,,,,,
AF_MF_ALL,NiTiNb,L. Zhao and W. Cai,International Conference on Displacive Phase Transformations and Their Applications in Materials Engineering,The interface structure and stability of deformation-induced martensite in a Ni-Ti-Nb alloy with wide hysteresis,1996.0,Ni44.7Ti46.3Nb9.0 %,,,,,,,,,,9.0,44.7,,,,,,46.3,,,185.0,,-43.0,,,,,
AF_MF_ALL,NiTiNb,L. Zhao and W. Cai,International Conference on Displacive Phase Transformations and Their Applications in Materials Engineering,The interface structure and stability of deformation-induced martensite in a Ni-Ti-Nb alloy with wide hysteresis,1996.0,Ni44.7Ti46.3Nb9.0 %,,,,,,,,,,9.0,44.7,,,,,,46.3,,,162.0,,-35.0,,,,,
AF_MF_ALL,NiTiNb,L. Zhao and W. Cai,International Conference on Displacive Phase Transformations and Their Applications in Materials Engineering,The interface structure and stability of deformation-induced martensite in a Ni-Ti-Nb alloy with wide hysteresis,1996.0,Ni44.7Ti46.3Nb9.0 %,,,,,,,,,,9.0,44.7,,,,,,46.3,,,187.0,,-47.0,,,,,
AF_MF_ALL,NiTiNb,L. Zhao and W. Cai,International Conference on Displacive Phase Transformations and Their Applications in Materials Engineering,The interface structure and stability of deformation-induced martensite in a Ni-Ti-Nb alloy with wide hysteresis,1996.0,Ni44.7Ti46.3Nb9.0 %,,,,,,,,,,9.0,44.7,,,,,,46.3,,,186.0,,-53.0,,,,,
AF_MF_ALL,NiTiNb,L. Zhao and W. Cai,International Conference on Displacive Phase Transformations and Their Applications in Materials Engineering,The interface structure and stability of deformation-induced martensite in a Ni-Ti-Nb alloy with wide hysteresis,1996.0,Ni44.7Ti46.3Nb9.0 %,,,,,,,,,,9.0,44.7,,,,,,46.3,,,151.0,,-36.0,,,,,
AF_MF_ALL,NiTiNb,L. Zhao and W. Cai,International Conference on Displacive Phase Transformations and Their Applications in Materials Engineering,The interface structure and stability of deformation-induced martensite in a Ni-Ti-Nb alloy with wide hysteresis,1996.0,Ni44.7Ti46.3Nb9.0 %,,,,,,,,,,9.0,44.7,,,,,,46.3,,,145.0,,-38.0,,,,,
AF_MF_ALL,NiTiNb,L. Zhao and W. Cai,International Conference on Displacive Phase Transformations and Their Applications in Materials Engineering,The interface structure and stability of deformation-induced martensite in a Ni-Ti-Nb alloy with wide hysteresis,1996.0,Ni44.7Ti46.3Nb9.0 %,,,,,,,,,,9.0,44.7,,,,,,46.3,,,199.0,,-37.0,,,,,
AF_MF_ALL,NiTiNb,L. Zhao and W. Cai,International Conference on Displacive Phase Transformations and Their Applications in Materials Engineering,The interface structure and stability of deformation-induced martensite in a Ni-Ti-Nb alloy with wide hysteresis,1996.0,Ni44.7Ti46.3Nb9.0 %,,,,,,,,,,9.0,44.7,,,,,,46.3,,,214.0,,-34.0,,,,,
AF_MF_ALL,NiTiNb,L. Zhao and W. Cai,International Conference on Displacive Phase Transformations and Their Applications in Materials Engineering,The interface structure and stability of deformation-induced martensite in a Ni-Ti-Nb alloy with wide hysteresis,1996.0,Ni44.7Ti46.3Nb9.0 %,,,,,,,,,,9.0,44.7,,,,,,46.3,,,81.0,,-38.0,,,,,
AF_MF_ALL,NiTiNb,L. Zhao and W. Cai,International Conference on Displacive Phase Transformations and Their Applications in Materials Engineering,The interface structure and stability of deformation-induced martensite in a Ni-Ti-Nb alloy with wide hysteresis,1996.0,Ni44.7Ti46.3Nb9.0 %,,,,,,,,,,9.0,44.7,,,,,,46.3,,,104.0,,-36.0,,,,,
AF_MF_ALL,NiTiNb,Y. Zheng; L. Zhao and H. Ye,Materials Science and Engineering: A,High resolution electron microscopy studies on the interface structure of deformed stress induced martensite variants in a Ti–Ni–Nb shape memory alloy,1999.0,Ni44.7Ti46.3Nb9.0 %,,,,,,,,,,9.0,44.7,,,,,,46.3,,,60.0,,-36.0,,,,,
AF_MF_ALL,NiTiNb,V. Udovenko; P. Potapov; S. Prokoshkin; I. Y. Khmelevskaya; V. Y. Abramov and Y. V. Blinov,Metal science and heat treatment,A study of the functional properties of alloy Ti–45% Ni–10% Nb with wide hysteresis of the martensitic transformation,2000.0,Ni45.0Ti45.0Nb10.0 %,,,,,,,,,,10.0,45.0,,,,,,45.0,,,5.0,,-80.0,,,,,
AF_MF_ALL,NiTiNb,V. Udovenko; P. Potapov; S. Prokoshkin; I. Y. Khmelevskaya; V. Y. Abramov and Y. V. Blinov,Metal science and heat treatment,A study of the functional properties of alloy Ti–45% Ni–10% Nb with wide hysteresis of the martensitic transformation,2000.0,Ni45.0Ti45.0Nb10.0 %,,,,,,,,,,10.0,45.0,,,,,,45.0,,,5.0,,-80.0,,,,,
