Repository: AyushChauhan9389/Shape-Memory-Alloy-Dataset

File: Combined_SMA_Dataset.csv (part 14 of 113)
Source_Directory,Alloy_Type,Authors,Source,Title,Year,composition,Ag (at.%),Al (at.%),Au (at.%),Cd (at.%),Co (at.%),Cu (at.%),Fe (at.%),Hf (at.%),Mn (at.%),Nb (at.%),Ni (at.%),Pd (at.%),Pt (at.%),Ru (at.%),Si (at.%),Ta (at.%),Ti (at.%),Zn (at.%),Zr (at.%),Austenite Finish Temperature - AF - (°C),Austenite Start Temperature - AS - (°C),Martensite Finish Temperature - MF - (°C),Martensite Start Temperature - MS - (°C),Cooling Rate (°C/min),Heating Rate (°C/min),Calculated Density (g/cm^3),Thermal transformation span (TSPAN) - (AF-MF) - (°C)
AF_MF_ALL,NiTiNb,V. Udovenko; P. Potapov; S. Prokoshkin; I. Y. Khmelevskaya; V. Y. Abramov and Y. V. Blinov,Metal science and heat treatment,A study of the functional properties of alloy Ti–45% Ni–10% Nb with wide hysteresis of the martensitic transformation,2000.0,Ni45.0Ti45.0Nb10.0 %,,,,,,,,,,10.0,45.0,,,,,,45.0,,,5.0,,-80.0,,,,,
AF_MF_ALL,NiTiNb,V. Udovenko; P. Potapov; S. Prokoshkin; I. Y. Khmelevskaya; V. Y. Abramov and Y. V. Blinov,Metal science and heat treatment,A study of the functional properties of alloy Ti–45% Ni–10% Nb with wide hysteresis of the martensitic transformation,2000.0,Ni45.0Ti45.0Nb10.0 %,,,,,,,,,,10.0,45.0,,,,,,45.0,,,5.0,,-90.0,,,,,
AF_MF_ALL,NiTiNb,T. Wu and M. H. Wu,Proceedings of International Conference on Shape Memory and Superelastic Technologies (SMST 2000),NiTiNb plugs for sealing high pressure fuel passages in fuel injector applications,2000.0,Ni48.0Ti38.0Nb14.0 %,,,,,,,,,,14.0,48.0,,,,,,38.0,,,-10.0,,-105.0,,,,,
AF_MF_ALL,NiTiNb,M. Kusagawa; T. Nakamura and Y. Asada,JSME International Journal Series A Solid Mechanics and Material Engineering,Fundamental deformation and recovery behaviors of Ni-Ti-Nb shape memory alloy,2001.0,Ni46.7Ti43.5Nb9.8 %,,,,,,,,,,9.8,46.7,,,,,,43.5,,,4.0,,-88.0,,,,,
AF_MF_ALL,NiTiNb,Y. Xu; K. Otsuka; H. Nagai; H. Yoshida; M. Asai and T. Kishi,Scripta materialia,A SMA/CFRP hybrid composite with damage suppression effect at ambient temperature,2003.0,Ni44.0Ti50.0Nb6.0 %,,,,,,,,,,6.0,44.0,,,,,,50.0,,,68.0,,-48.0,,,,,
AF_MF_ALL,NiTiNb,Y. Xu; K. Otsuka; H. Nagai; H. Yoshida; M. Asai and T. Kishi,Scripta materialia,A SMA/CFRP hybrid composite with damage suppression effect at ambient temperature,2003.0,Ni47.0Ti47.0Nb6.0 %,,,,,,,,,,6.0,47.0,,,,,,47.0,,,43.0,,-70.0,,,,,
AF_MF_ALL,NiTiNb,Y. Xu; K. Otsuka; H. Nagai; H. Yoshida; M. Asai and T. Kishi,Scripta materialia,A SMA/CFRP hybrid composite with damage suppression effect at ambient temperature,2003.0,Ni45.5Ti45.5Nb9.0 %,,,,,,,,,,9.0,45.5,,,,,,45.5,,,45.0,,-65.0,,,,,
AF_MF_ALL,NiTiNb,Y. Xu; K. Otsuka; H. Nagai; H. Yoshida; M. Asai and T. Kishi,Scripta materialia,A SMA/CFRP hybrid composite with damage suppression effect at ambient temperature,2003.0,Ni46.0Ti45.0Nb9.0 %,,,,,,,,,,9.0,46.0,,,,,,45.0,,,8.0,,-111.0,,,,,
AF_MF_ALL,NiTiNb,Y. Xu; K. Otsuka; H. Nagai; H. Yoshida; M. Asai and T. Kishi,Scripta materialia,A SMA/CFRP hybrid composite with damage suppression effect at ambient temperature,2003.0,Ni43.0Ti43.0Nb14.0 %,,,,,,,,,,14.0,43.0,,,,,,43.0,,,32.0,,-83.0,,,,,
AF_MF_ALL,NiTiNb,X. He and L. Rong,Scripta Materialia,DSC analysis of reverse martensitic transformation in deformed Ti–Ni–Nb shape memory alloy,2004.0,Ni47.0Ti44.0Nb9.0 %,,,,,,,,,,9.0,47.0,,,,,,44.0,,,8.0,,-92.0,,,,,
AF_MF_ALL,NiTiNb,X. He; D. Yan; L. Rong and Y. Li,AIP Conference Proceedings,Effect of Niobium Content on Shape Memory Characteristics of (Ni47Ti44) 100− xNbx Alloys,2004.0,Ni50.14835164835166Ti46.85164835164835Nb3.0 %,,,,,,,,,,3.0,50.14835165,,,,,,46.85164835,,,-3.0,,-110.0,,,,,
AF_MF_ALL,NiTiNb,X. He; D. Yan; L. Rong and Y. Li,AIP Conference Proceedings,Effect of Niobium Content on Shape Memory Characteristics of (Ni47Ti44) 100− xNbx Alloys,2004.0,Ni47.14835164835166Ti43.85164835164835Nb9.0 %,,,,,,,,,,9.0,47.14835165,,,,,,43.85164835,,,-4.0,,-82.0,,,,,
AF_MF_ALL,NiTiNb,X. He; D. Yan; L. Rong and Y. Li,AIP Conference Proceedings,Effect of Niobium Content on Shape Memory Characteristics of (Ni47Ti44) 100− xNbx Alloys,2004.0,Ni44.14835164835166Ti40.85164835164835Nb15.0 %,,,,,,,,,,15.0,44.14835165,,,,,,40.85164835,,,-5.0,,-108.0,,,,,
AF_MF_ALL,NiTiNb,X. He; D. Yan; L. Rong and Y. Li,AIP Conference Proceedings,Effect of Niobium Content on Shape Memory Characteristics of (Ni47Ti44) 100− xNbx Alloys,2004.0,Ni41.64835164835166Ti38.35164835164835Nb20.0 %,,,,,,,,,,20.0,41.64835165,,,,,,38.35164835,,,-34.0,,-149.0,,,,,
AF_MF_ALL,NiTiNb,X.-M. He; L.-J. Rong; Y.-Y. Li; D.-S. Yan and Z.-M. Jiang,Metallurgical and Materials Transactions A,Study of the Ni 41.3 Ti 38.7 Nb 20 wide transformation hysteresis shape-memory alloy,2004.0,Ni41.3Ti38.7Nb20.0 %,,,,,,,,,,20.0,41.3,,,,,,38.7,,,-27.0,,-170.0,,,,,
AF_MF_ALL,NiTiNb,X.-M. He; L.-J. Rong; Y.-Y. Li; D.-S. Yan and Z.-M. Jiang,Metallurgical and Materials Transactions A,Study of the Ni 41.3 Ti 38.7 Nb 20 wide transformation hysteresis shape-memory alloy,2004.0,Ni41.3Ti38.7Nb20.0 %,,,,,,,,,,20.0,41.3,,,,,,38.7,,,-25.0,,-142.0,,,,,
AF_MF_ALL,NiTiNb,K. Weinert; V. Petzoldt and D. Kötter,CIRP Annals-Manufacturing Technology,Turning and drilling of NiTi shape memory alloys,2004.0,Ni48.75Ti45.25Nb6.0 %,,,,,,,,,,6.0,48.75,,,,,,45.25,,,-3.0,,-102.0,,,,,
AF_MF_ALL,NiTiNb,W. Cai; X. Lu and L. Zhao,Materials Science and Engineering: A,Damping behavior of TiNi-based shape memory alloys,2005.0,Ni47.0Ti44.0Nb9.0 %,,,,,,,,,,9.0,47.0,,,,,,44.0,,,-15.0,,-125.0,,,,,
AF_MF_ALL,NiTiNb,X. He; L. Rong; D. Yan and Y. Li,Scripta Materialia,Temperature memory effect of Ni47Ti44Nb9 wide hysteresis shape memory alloy,2005.0,Ni47.14835164835166Ti43.85164835164835Nb9.0 %,,,,,,,,,,9.0,47.14835165,,,,,,43.85164835,,,-4.0,,-92.0,,,,,
AF_MF_ALL,NiTiNb,H. Mo; X. Zu and Y. Huo,Thermochimica acta,Irradiation-induced changes of martensitic transformation temperatures in a TiNiNb shape memory alloy,2005.0,Ni47.0Ti44.0Nb9.0 %,,,,,,,,,,9.0,47.0,,,,,,44.0,,,-5.0,,-113.0,,,,,
AF_MF_ALL,NiTiNb,H. Mo; X. Zu and Y. Huo,Thermochimica acta,Irradiation-induced changes of martensitic transformation temperatures in a TiNiNb shape memory alloy,2005.0,Ni47.0Ti44.0Nb9.0 %,,,,,,,,,,9.0,47.0,,,,,,44.0,,,11.0,,-80.0,,,,,
AF_MF_ALL,NiTiNb,H. Mo; X. Zu and Y. Huo,Thermochimica acta,Irradiation-induced changes of martensitic transformation temperatures in a TiNiNb shape memory alloy,2005.0,Ni47.0Ti44.0Nb9.0 %,,,,,,,,,,9.0,47.0,,,,,,44.0,,,18.0,,-76.0,,,,,
AF_MF_ALL,NiTiNb,H. Mo; X. Zu and Y. Huo,Thermochimica acta,Irradiation-induced changes of martensitic transformation temperatures in a TiNiNb shape memory alloy,2005.0,Ni47.0Ti44.0Nb9.0 %,,,,,,,,,,9.0,47.0,,,,,,44.0,,,10.0,,-79.0,,,,,
AF_MF_ALL,NiTiNb,H. Mo; X. Zu and Y. Huo,Thermochimica acta,Irradiation-induced changes of martensitic transformation temperatures in a TiNiNb shape memory alloy,2005.0,Ni47.0Ti44.0Nb9.0 %,,,,,,,,,,9.0,47.0,,,,,,44.0,,,10.0,,-75.0,,,,,
AF_MF_ALL,NiTiNb,H. Mo; X. Zu and Y. Huo,Thermochimica acta,Irradiation-induced changes of martensitic transformation temperatures in a TiNiNb shape memory alloy,2005.0,Ni47.0Ti44.0Nb9.0 %,,,,,,,,,,9.0,47.0,,,,,,44.0,,,11.0,,-77.0,,,,,
AF_MF_ALL,NiTiNb,H. Mo; X. Zu and Y. Huo,Thermochimica acta,Irradiation-induced changes of martensitic transformation temperatures in a TiNiNb shape memory alloy,2005.0,Ni47.0Ti44.0Nb9.0 %,,,,,,,,,,9.0,47.0,,,,,,44.0,,,17.0,,-77.0,,,,,
AF_MF_ALL,NiTiNb,T. Sakuma; Y. Mihara; Y. Ochi; M. Ozawa; K. Okita and N. Okabe,Materials Science Forum,Effects of Pre-Strain and Nb Content on Transformation Temperatures in Ti-Ni-Nb Shape Memory Alloy,2005.0,Ni48.5Ti48.5Nb3.0 %,,,,,,,,,,3.0,48.5,,,,,,48.5,,,72.0,,12.0,,,,,
AF_MF_ALL,NiTiNb,T. Sakuma; Y. Mihara; Y. Ochi; M. Ozawa; K. Okita and N. Okabe,Materials Science Forum,Effects of Pre-Strain and Nb Content on Transformation Temperatures in Ti-Ni-Nb Shape Memory Alloy,2005.0,Ni47.0Ti47.0Nb6.0 %,,,,,,,,,,6.0,47.0,,,,,,47.0,,,64.0,,6.0,,,,,
AF_MF_ALL,NiTiNb,T. Sakuma; Y. Mihara; Y. Ochi; M. Ozawa; K. Okita and N. Okabe,Materials Science Forum,Effects of Pre-Strain and Nb Content on Transformation Temperatures in Ti-Ni-Nb Shape Memory Alloy,2005.0,Ni45.5Ti45.5Nb9.0 %,,,,,,,,,,9.0,45.5,,,,,,45.5,,,56.0,,-6.0,,,,,
AF_MF_ALL,NiTiNb,T. Sakuma; Y. Mihara; Y. Ochi; M. Ozawa; K. Okita and N. Okabe,Materials Science Forum,Effects of Pre-Strain and Nb Content on Transformation Temperatures in Ti-Ni-Nb Shape Memory Alloy,2005.0,Ni44.0Ti44.0Nb12.0 %,,,,,,,,,,12.0,44.0,,,,,,44.0,,,43.0,,-29.0,,,,,
AF_MF_ALL,NiTiNb,T. Sakuma; Y. Mihara; Y. Ochi; M. Ozawa; K. Okita and N. Okabe,Materials Science Forum,Effects of Pre-Strain and Nb Content on Transformation Temperatures in Ti-Ni-Nb Shape Memory Alloy,2005.0,Ni42.5Ti42.5Nb15.0 %,,,,,,,,,,15.0,42.5,,,,,,42.5,,,48.0,,-26.0,,,,,
AF_MF_ALL,NiTiNb,V. Y. Abramov; N. Aleksandrova; D. Borovkov; S. Y. Makushev; N. Polyakova; N. Popov; S. Prokoshkin and I. Y. Khmelevskaya,The Physics of Metals and Metallography,Structure and functional properties of heat-and thermomechanically treated Ti-Ni-Nb-based alloys with a wide martensitic hysteresis. I. Ti-Ni-Nb ternary alloys,2006.0,Ni45.0Ti45.0Nb10.0 %,,,,,,,,,,10.0,45.0,,,,,,45.0,,,17.0,,-63.0,,,,,
AF_MF_ALL,NiTiNb,V. Y. Abramov; N. Aleksandrova; D. Borovkov; S. Y. Makushev; N. Polyakova; N. Popov; S. Prokoshkin and I. Y. Khmelevskaya,The Physics of Metals and Metallography,Structure and functional properties of heat-and thermomechanically treated Ti-Ni-Nb-based alloys with a wide martensitic hysteresis. I. Ti-Ni-Nb ternary alloys,2006.0,Ni45.0Ti45.0Nb10.0 %,,,,,,,,,,10.0,45.0,,,,,,45.0,,,17.0,,-97.0,,,,,
AF_MF_ALL,NiTiNb,V. Y. Abramov; N. Aleksandrova; D. Borovkov; S. Y. Makushev; N. Polyakova; N. Popov; S. Prokoshkin and I. Y. Khmelevskaya,The Physics of Metals and Metallography,Structure and functional properties of heat-and thermomechanically treated Ti-Ni-Nb-based alloys with a wide martensitic hysteresis. I. Ti-Ni-Nb ternary alloys,2006.0,Ni45.0Ti45.0Nb10.0 %,,,,,,,,,,10.0,45.0,,,,,,45.0,,,-17.0,,-140.0,,,,,
AF_MF_ALL,NiTiNb,V. Y. Abramov; N. Aleksandrova; D. Borovkov; S. Y. Makushev; N. Polyakova; N. Popov; S. Prokoshkin and I. Y. Khmelevskaya,The Physics of Metals and Metallography,Structure and functional properties of heat-and thermomechanically treated Ti-Ni-Nb-based alloys with a wide martensitic hysteresis. I. Ti-Ni-Nb ternary alloys,2006.0,Ni44.1Ti44.45Nb11.45 %,,,,,,,,,,11.45,44.1,,,,,,44.45,,,-42.0,,-162.0,,,,,
AF_MF_ALL,NiTiNb,V. Y. Abramov; N. Aleksandrova; D. Borovkov; S. Y. Makushev; N. Polyakova; N. Popov; S. Prokoshkin and I. Y. Khmelevskaya,The Physics of Metals and Metallography,Structure and functional properties of heat-and thermomechanically treated Ti-Ni-Nb-based alloys with a wide martensitic hysteresis. I. Ti-Ni-Nb ternary alloys,2006.0,Ni44.1Ti44.45Nb11.45 %,,,,,,,,,,11.45,44.1,,,,,,44.45,,,-40.0,,-170.0,,,,,
AF_MF_ALL,NiTiNb,X. He; D. Yan; L. Rong and Y. Li,AIP Conference Proceedings,Effect of Thermal Cycling on Martensitic Transformation Characteristics of (Ni47Ti44) 100− xNbx Shape Memory Alloys,2006.0,Ni50.14835164835166Ti46.85164835164835Nb3.0 %,,,,,,,,,,3.0,50.14835165,,,,,,46.85164835,,,-17.0,,-77.0,,,,,
AF_MF_ALL,NiTiNb,X. He; D. Yan; L. Rong and Y. Li,AIP Conference Proceedings,Effect of Thermal Cycling on Martensitic Transformation Characteristics of (Ni47Ti44) 100− xNbx Shape Memory Alloys,2006.0,Ni50.14835164835166Ti46.85164835164835Nb3.0 %,,,,,,,,,,3.0,50.14835165,,,,,,46.85164835,,,-4.0,,-108.0,,,,,
AF_MF_ALL,NiTiNb,X. He; D. Yan; L. Rong and Y. Li,AIP Conference Proceedings,Effect of Thermal Cycling on Martensitic Transformation Characteristics of (Ni47Ti44) 100− xNbx Shape Memory Alloys,2006.0,Ni47.14835164835166Ti43.85164835164835Nb9.0 %,,,,,,,,,,9.0,47.14835165,,,,,,43.85164835,,,-5.0,,-78.0,,,,,
AF_MF_ALL,NiTiNb,X. He; D. Yan; L. Rong and Y. Li,AIP Conference Proceedings,Effect of Thermal Cycling on Martensitic Transformation Characteristics of (Ni47Ti44) 100− xNbx Shape Memory Alloys,2006.0,Ni47.14835164835166Ti43.85164835164835Nb9.0 %,,,,,,,,,,9.0,47.14835165,,,,,,43.85164835,,,-18.0,,-98.0,,,,,
AF_MF_ALL,NiTiNb,X. He; D. Yan; L. Rong and Y. Li,AIP Conference Proceedings,Effect of Thermal Cycling on Martensitic Transformation Characteristics of (Ni47Ti44) 100− xNbx Shape Memory Alloys,2006.0,Ni44.14835164835166Ti40.85164835164835Nb15.0 %,,,,,,,,,,15.0,44.14835165,,,,,,40.85164835,,,-6.0,,-97.0,,,,,
AF_MF_ALL,NiTiNb,X. He; D. Yan; L. Rong and Y. Li,AIP Conference Proceedings,Effect of Thermal Cycling on Martensitic Transformation Characteristics of (Ni47Ti44) 100− xNbx Shape Memory Alloys,2006.0,Ni44.14835164835166Ti40.85164835164835Nb15.0 %,,,,,,,,,,15.0,44.14835165,,,,,,40.85164835,,,-15.0,,-112.0,,,,,
AF_MF_ALL,NiTiNb,X.-M. He; L.-Z. Zhao; S.-F. Zhang; S.-W. Duo and R.-F. Zhang,Materials Science and Engineering: A,Study of the thermal physical properties of Ti47Ni44Nb9 wide hysteresis shape memory alloy,2006.0,Ni44.0Ti47.0Nb9.0 %,,,,,,,,,,9.0,44.0,,,,,,47.0,,,8.0,,-92.0,,,,,
AF_MF_ALL,NiTiNb,X. Meng; F. Chen; W. Cai; L. Wang and L. Zhao,Materials transactions,Two-Way Shape Memory Effect and Its Stability in a Ti–Ni–Nb Wide Hysteresis Shape Memory Alloy,2006.0,Ni46.3Ti44.7Nb9.0 %,,,,,,,,,,9.0,46.3,,,,,,44.7,,,60.0,,-36.0,,,,,
AF_MF_ALL,NiTiNb,T. Takagi; Y. Sutou; R. Kainuma; K. Yamauchi and K. Ishida,Journal of Biomedical Materials Research Part B: Applied Biomaterials: An Official Journal of The Society for Biomaterials; The Japanese Society for Biomaterials; and The Australian Society for Biomaterials and the Korean Society for Biomaterials,Effect of prestrain on martensitic transformation in a Ti46. 4Ni47. 6Nb6. 0 superelastic alloy and its application to medical stents,2006.0,Ni47.6Ti46.4Nb6.0 %,,,,,,,,,,6.0,47.6,,,,,,46.4,,,18.0,,-94.0,,,,,
AF_MF_ALL,NiTiNb,T. Takagi; Y. Sutou; R. Kainuma; K. Yamauchi and K. Ishida,Journal of Biomedical Materials Research Part B: Applied Biomaterials: An Official Journal of The Society for Biomaterials; The Japanese Society for Biomaterials; and The Australian Society for Biomaterials and the Korean Society for Biomaterials,Effect of prestrain on martensitic transformation in a Ti46. 4Ni47. 6Nb6. 0 superelastic alloy and its application to medical stents,2006.0,Ni47.6Ti46.4Nb6.0 %,,,,,,,,,,6.0,47.6,,,,,,46.4,,,40.0,,-84.0,,,,,
AF_MF_ALL,NiTiNb,T. Takagi; Y. Sutou; R. Kainuma; K. Yamauchi and K. Ishida,Journal of Biomedical Materials Research Part B: Applied Biomaterials: An Official Journal of The Society for Biomaterials; The Japanese Society for Biomaterials; and The Australian Society for Biomaterials and the Korean Society for Biomaterials,Effect of prestrain on martensitic transformation in a Ti46. 4Ni47. 6Nb6. 0 superelastic alloy and its application to medical stents,2006.0,Ni47.6Ti46.4Nb6.0 %,,,,,,,,,,6.0,47.6,,,,,,46.4,,,17.0,,-95.0,,,,,
AF_MF_ALL,NiTiNb,X. Zhao; X. Yan; Y. Yang and H. Xu,Materials Science and Engineering: A,Wide hysteresis NiTi (Nb) shape memory alloys with low Nb content (4.5 at.%),2006.0,Ni48.0Ti47.5Nb4.5 %,,,,,,,,,,4.5,48.0,,,,,,47.5,,,51.0,,-45.0,,,,,
AF_MF_ALL,NiTiNb,X. Zhao; X. Yan; Y. Yang and H. Xu,Materials Science and Engineering: A,Wide hysteresis NiTi (Nb) shape memory alloys with low Nb content (4.5 at.%),2006.0,Ni49.3Ti46.2Nb4.5 %,,,,,,,,,,4.5,49.3,,,,,,46.2,,,28.0,,-61.0,,,,,
AF_MF_ALL,NiTiNb,X. Zhao; X. Yan; Y. Yang and H. Xu,Materials Science and Engineering: A,Wide hysteresis NiTi (Nb) shape memory alloys with low Nb content (4.5 at.%),2006.0,Ni49.6Ti45.9Nb4.5 %,,,,,,,,,,4.5,49.6,,,,,,45.9,,,42.0,,-37.0,,,,,
AF_MF_ALL,NiTiNb,X. Zhao; X. Yan; Y. Yang and H. Xu,Materials Science and Engineering: A,Wide hysteresis NiTi (Nb) shape memory alloys with low Nb content (4.5 at.%),2006.0,Ni47.0Ti44.0Nb9.0 %,,,,,,,,,,9.0,47.0,,,,,,44.0,,,77.0,,9.0,,,,,
AF_MF_ALL,NiTiNb,N. Popov; S. Prokoshkin; M. Y. Sidorkin; T. Sysoeva; D. Borovkov; A. Aushev; I. Kostylev and A. Gusarov,Russian Metallurgy (Metally),Effect of thermomechanical treatment on the structure and functional properties of a 45Ti-45Ni-10Nb alloy,2007.0,Ni45.0Ti45.0Nb10.0 %,,,,,,,,,,10.0,45.0,,,,,,45.0,,,25.0,,-60.0,,,,,
AF_MF_ALL,NiTiNb,N. Popov; S. Prokoshkin; M. Y. Sidorkin; T. Sysoeva; D. Borovkov; A. Aushev; I. Kostylev and A. Gusarov,Russian Metallurgy (Metally),Effect of thermomechanical treatment on the structure and functional properties of a 45Ti-45Ni-10Nb alloy,2007.0,Ni45.0Ti45.0Nb10.0 %,,,,,,,,,,10.0,45.0,,,,,,45.0,,,5.0,,-145.0,,,,,
AF_MF_ALL,NiTiNb,N. Popov; S. Prokoshkin; M. Y. Sidorkin; T. Sysoeva; D. Borovkov; A. Aushev; I. Kostylev and A. Gusarov,Russian Metallurgy (Metally),Effect of thermomechanical treatment on the structure and functional properties of a 45Ti-45Ni-10Nb alloy,2007.0,Ni45.0Ti45.0Nb10.0 %,,,,,,,,,,10.0,45.0,,,,,,45.0,,,20.0,,-65.0,,,,,
AF_MF_ALL,NiTiNb,K. Uchida; N. Shigenaka; T. Sakuma; Y. Sutou and K. Yamauchi,Materials transactions,Effect of Nb content on martensitic transformation temperatures and mechanical properties of Ti-Ni-Nb shape memory alloys for pipe joint applications,2007.0,Ni49.37Ti47.65Nb2.98 %,,,,,,,,,,2.98,49.37,,,,,,47.65,,,78.0,,6.0,,,,,
AF_MF_ALL,NiTiNb,K. Uchida; N. Shigenaka; T. Sakuma; Y. Sutou and K. Yamauchi,Materials transactions,Effect of Nb content on martensitic transformation temperatures and mechanical properties of Ti-Ni-Nb shape memory alloys for pipe joint applications,2007.0,Ni47.82Ti46.29Nb5.89 %,,,,,,,,,,5.89,47.82,,,,,,46.29,,,69.0,,3.0,,,,,
AF_MF_ALL,NiTiNb,K. Uchida; N. Shigenaka; T. Sakuma; Y. Sutou and K. Yamauchi,Materials transactions,Effect of Nb content on martensitic transformation temperatures and mechanical properties of Ti-Ni-Nb shape memory alloys for pipe joint applications,2007.0,Ni48.58Ti45.49Nb5.93 %,,,,,,,,,,5.93,48.58,,,,,,45.49,,,43.0,,-51.0,,,,,
AF_MF_ALL,NiTiNb,K. Uchida; N. Shigenaka; T. Sakuma; Y. Sutou and K. Yamauchi,Materials transactions,Effect of Nb content on martensitic transformation temperatures and mechanical properties of Ti-Ni-Nb shape memory alloys for pipe joint applications,2007.0,Ni49.0Ti45.04Nb5.96 %,,,,,,,,,,5.96,49.0,,,,,,45.04,,,24.0,,-80.0,,,,,
AF_MF_ALL,NiTiNb,K. Uchida; N. Shigenaka; T. Sakuma; Y. Sutou and K. Yamauchi,Materials transactions,Effect of Nb content on martensitic transformation temperatures and mechanical properties of Ti-Ni-Nb shape memory alloys for pipe joint applications,2007.0,Ni48.45Ti45.45Nb6.1 %,,,,,,,,,,6.1,48.45,,,,,,45.45,,,58.0,,-19.0,,,,,
AF_MF_ALL,NiTiNb,K. Uchida; N. Shigenaka; T. Sakuma; Y. Sutou and K. Yamauchi,Materials transactions,Effect of Nb content on martensitic transformation temperatures and mechanical properties of Ti-Ni-Nb shape memory alloys for pipe joint applications,2007.0,Ni45.8Ti45.1Nb9.1 %,,,,,,,,,,9.1,45.8,,,,,,45.1,,,61.0,,-10.0,,,,,
AF_MF_ALL,NiTiNb,K. Uchida; N. Shigenaka; T. Sakuma; Y. Sutou and K. Yamauchi,Materials transactions,Effect of Nb content on martensitic transformation temperatures and mechanical properties of Ti-Ni-Nb shape memory alloys for pipe joint applications,2007.0,Ni43.04Ti41.7Nb15.26 %,,,,,,,,,,15.26,43.04,,,,,,41.7,,,44.0,,-33.0,,,,,
AF_MF_ALL,NiTiNb,L. Xiao; X. Q. Zhao; F. S. Liu and H. B. Xu,Materials Science Forum,Mechanical properties and shape memory effects of TiNiNb shape memory alloys with low niobium content,2007.0,Ni49.0Ti46.0Nb5.0 %,,,,,,,,,,5.0,49.0,,,,,,46.0,,,17.0,,-100.0,,,,,
AF_MF_ALL,NiTiNb,L. Xiao; X. Q. Zhao; F. S. Liu and H. B. Xu,Materials Science Forum,Mechanical properties and shape memory effects of TiNiNb shape memory alloys with low niobium content,2007.0,Ni49.5Ti45.5Nb5.0 %,,,,,,,,,,5.0,49.5,,,,,,45.5,,,-8.0,,-156.0,,,,,
AF_MF_ALL,NiTiNb,L. Xiao; X. Q. Zhao; F. S. Liu and H. B. Xu,Materials Science Forum,Mechanical properties and shape memory effects of TiNiNb shape memory alloys with low niobium content,2007.0,Ni49.8Ti45.2Nb5.0 %,,,,,,,,,,5.0,49.8,,,,,,45.2,,,-31.0,,-175.0,,,,,
AF_MF_ALL,NiTiNb,L. Xiao; X. Q. Zhao; F. S. Liu and H. B. Xu,Materials Science Forum,Mechanical properties and shape memory effects of TiNiNb shape memory alloys with low niobium content,2007.0,Ni50.0Ti45.0Nb5.0 %,,,,,,,,,,5.0,50.0,,,,,,45.0,,,-52.0,,-185.0,,,,,
AF_MF_ALL,NiTiNb,A. Bansiddhi and D. C. Dunand,Journal of Materials Research,Shape-memory NiTi–Nb foams,2009.0,Ni48.45Ti48.45Nb3.1 %,,,,,,,,,,3.1,48.45,,,,,,48.45,,,65.0,,-42.0,,,,,
AF_MF_ALL,NiTiNb,A. Bansiddhi and D. C. Dunand,Journal of Materials Research,Shape-memory NiTi–Nb foams,2009.0,Ni48.45Ti48.45Nb3.1 %,,,,,,,,,,3.1,48.45,,,,,,48.45,,,76.0,,-21.0,,,,,
AF_MF_ALL,NiTiNb,A. Bansiddhi and D. C. Dunand,Journal of Materials Research,Shape-memory NiTi–Nb foams,2009.0,Ni48.45Ti48.45Nb3.1 %,,,,,,,,,,3.1,48.45,,,,,,48.45,,,65.0,,-39.0,,,,,
AF_MF_ALL,NiTiNb,E. Choi; T.-h. Nam; M.-C. Kim; J. W. Hu; B.-S. Cho and S.-J. Yoon,ASME 2009 Conference on Smart Materials; Adaptive Structures and Intelligent Systems,Recovery and Residual Stress of Shape Memory Alloy Wires and its Application,2009.0,Ni47.45Ti37.86Nb14.69 %,,,,,,,,,,14.69,47.45,,,,,,37.86,,,26.0,,-46.0,,,,,
AF_MF_ALL,NiTiNb,F. Xiao; G. Ma; X. Zhao and H. Xu,Chinese Journal of Aeronautics,Effects of Nb content on yield strength of NiTiNb alloys in martensite state,2009.0,Ni50.0Ti48.0Nb2.0 %,,,,,,,,,,2.0,50.0,,,,,,48.0,,,48.0,,-13.0,,,,,
AF_MF_ALL,NiTiNb,F. Xiao; G. Ma; X. Zhao and H. Xu,Chinese Journal of Aeronautics,Effects of Nb content on yield strength of NiTiNb alloys in martensite state,2009.0,Ni49.5Ti46.5Nb4.0 %,,,,,,,,,,4.0,49.5,,,,,,46.5,,,50.0,,-20.0,,,,,
AF_MF_ALL,NiTiNb,Y. G. Song; F. Chen; L. Li and Y. F. Zheng,Key Engineering Materials,Manufacturing Technology and Material Characterization of Ti44Ni47Nb9 Alloy Fastener Ring by Tungsten Inert Gas Welding,2010.0,Ni47.0Ti44.0Nb9.0 %,,,,,,,,,,9.0,47.0,,,,,,44.0,,,-10.0,,-123.0,,,,,
AF_MF_ALL,NiTiNb,Y. G. Song; F. Chen; L. Li and Y. F. Zheng,Key Engineering Materials,Manufacturing Technology and Material Characterization of Ti44Ni47Nb9 Alloy Fastener Ring by Tungsten Inert Gas Welding,2010.0,Ni47.0Ti44.0Nb9.0 %,,,,,,,,,,9.0,47.0,,,,,,44.0,,,29.0,,-84.0,,,,,
AF_MF_ALL,NiTiNb,Z. Yan; L. Cui; Y. Zheng and T. Liu,Journal of materials engineering and performance,Effects of Hydrogen on Ni 47 Ti 44 Nb 9 Shape Memory Alloy,2010.0,Ni47.0Ti44.0Nb9.0 %,,,,,,,,,,9.0,47.0,,,,,,44.0,,,35.0,,-60.0,,,,,
AF_MF_ALL,NiTiNb,Z. Yan; L. Cui; Y. Zheng and T. Liu,Journal of materials engineering and performance,Effects of Hydrogen on Ni 47 Ti 44 Nb 9 Shape Memory Alloy,2010.0,Ni47.0Ti44.0Nb9.0 %,,,,,,,,,,9.0,47.0,,,,,,44.0,,,130.0,,110.0,,,,,
AF_MF_ALL,NiTiNb,Z. Yan; L. Cui; Y. Zheng and T. Liu,Journal of materials engineering and performance,Effects of Hydrogen on Ni 47 Ti 44 Nb 9 Shape Memory Alloy,2010.0,Ni47.0Ti44.0Nb9.0 %,,,,,,,,,,9.0,47.0,,,,,,44.0,,,124.0,,106.0,,,,,
AF_MF_ALL,NiTiNb,E. Choi; B.-S. Cho; J. Park and K. Park,Journal of Intelligent Material Systems and Structures,Inducing recovery stress of NiTiNb SMA wires using heat of hydration for confining concrete,2011.0,Ni45.95Ti45.05Nb9.0 %,,,,,,,,,,9.0,45.95,,,,,,45.05,,,-3.0,,-82.0,,,,,
AF_MF_ALL,NiTiNb,E. Choi; Y.-S. Chung; Y.-W. Kim and J.-W. Kim,Smart Materials and Structures,Monotonic and cyclic bond behavior of confined concrete using NiTiNb SMA wires,2011.0,Ni45.95Ti45.05Nb9.0 %,,,,,,,,,,9.0,45.95,,,,,,45.05,,,22.0,,-66.0,,,,,
AF_MF_ALL,NiTiNb,A. Korostelev,Russian Metallurgy (Metally),Properties of a Ti-Ni-Nb alloy for producing thermomechanical couplings,2011.0,Ni45.0Ti45.0Nb10.0 %,,,,,,,,,,10.0,45.0,,,,,,45.0,,,5.0,,-80.0,,,,,
AF_MF_ALL,NiTiNb,A. Korostelev,Russian Metallurgy (Metally),Properties of a Ti-Ni-Nb alloy for producing thermomechanical couplings,2011.0,Ni45.0Ti45.0Nb10.0 %,,,,,,,,,,10.0,45.0,,,,,,45.0,,,7.0,,-80.0,,,,,
AF_MF_ALL,NiTiNb,A. Korostelev,Russian Metallurgy (Metally),Properties of a Ti-Ni-Nb alloy for producing thermomechanical couplings,2011.0,Ni45.0Ti45.0Nb10.0 %,,,,,,,,,,10.0,45.0,,,,,,45.0,,,5.0,,-80.0,,,,,
AF_MF_ALL,NiTiNb,A. Korostelev,Russian Metallurgy (Metally),Properties of a Ti-Ni-Nb alloy for producing thermomechanical couplings,2011.0,Ni45.0Ti45.0Nb10.0 %,,,,,,,,,,10.0,45.0,,,,,,45.0,,,5.0,,-80.0,,,,,
AF_MF_ALL,NiTiNb,A. Korostelev,Russian Metallurgy (Metally),Properties of a Ti-Ni-Nb alloy for producing thermomechanical couplings,2011.0,Ni45.0Ti45.0Nb10.0 %,,,,,,,,,,10.0,45.0,,,,,,45.0,,,5.0,,-90.0,,,,,
AF_MF_ALL,NiTiNb,D. Mareci; R. Chelariu; A. Cailean and D. Sutiman,Materials and Corrosion,Electrochemical characterization of Ni47. 7Ti37. 8Nb14. 5 shape memory alloy in artificial saliva,2011.0,Ni46.2Ti44.9Nb8.9 %,,,,,,,,,,8.9,46.2,,,,,,44.9,,,67.0,,-42.0,,,,,
AF_MF_ALL,NiTiNb,R. L. Orban; M. Lucaci; D. Salomie; N. Jumate and L. Brânduşan,Materials Science Forum,SHS Processing of NiTi-Nb Smart Alloys,2011.0,Ni47.5Ti47.5Nb5.0 %,,,,,,,,,,5.0,47.5,,,,,,47.5,,,131.0,,47.0,,,,,
AF_MF_ALL,NiTiNb,C. Ying; J. Hai-Chang; R. Li-Jian; X. Li and Z. Xin-Qing,Intermetallics,Mechanical behavior in NiTiNb shape memory alloys with low Nb content,2011.0,Ni50.2Ti46.3Nb3.5 %,,,,,,,,,,3.5,50.2,,,,,,46.3,,,-9.0,,-98.0,,,,,
AF_MF_ALL,NiTiNb,C. Ying; J. Hai-Chang; R. Li-Jian; X. Li and Z. Xin-Qing,Intermetallics,Mechanical behavior in NiTiNb shape memory alloys with low Nb content,2011.0,Ni49.9Ti45.6Nb4.5 %,,,,,,,,,,4.5,49.9,,,,,,45.6,,,-10.0,,-97.0,,,,,
AF_MF_ALL,NiTiNb,C. Ying; J. Hai-Chang; R. Li-Jian; X. Li and Z. Xin-Qing,Intermetallics,Mechanical behavior in NiTiNb shape memory alloys with low Nb content,2011.0,Ni49.8Ti45.2Nb5.0 %,,,,,,,,,,5.0,49.8,,,,,,45.2,,,-3.0,,-105.0,,,,,
AF_MF_ALL,NiTiNb,Z. W. Feng; X. J. Mi; J. B. Wang; Z. S. Yuan and J. Zhou,Advanced Materials Research,Effect of Annealing Temperature on the Transformation Temperature and Texture of Ni47Ti44Nb9 Cold-Rolled Plate,2012.0,Ni47.0Ti44.0Nb9.0 %,,,,,,,,,,9.0,47.0,,,,,,44.0,,,2.0,,-98.0,,,,,
AF_MF_ALL,NiTiNb,Z. W. Feng; X. J. Mi; J. B. Wang; Z. S. Yuan and J. Zhou,Advanced Materials Research,Effect of Annealing Temperature on the Transformation Temperature and Texture of Ni47Ti44Nb9 Cold-Rolled Plate,2012.0,Ni47.0Ti44.0Nb9.0 %,,,,,,,,,,9.0,47.0,,,,,,44.0,,,11.0,,-101.0,,,,,
AF_MF_ALL,NiTiNb,Z. W. Feng; X. J. Mi; J. B. Wang; Z. S. Yuan and J. Zhou,Advanced Materials Research,Effect of Annealing Temperature on the Transformation Temperature and Texture of Ni47Ti44Nb9 Cold-Rolled Plate,2012.0,Ni47.0Ti44.0Nb9.0 %,,,,,,,,,,9.0,47.0,,,,,,44.0,,,14.0,,-83.0,,,,,
AF_MF_ALL,NiTiNb,Z. W. Feng; X. J. Mi; J. B. Wang; Z. S. Yuan and J. Zhou,Advanced Materials Research,Effect of Annealing Temperature on the Transformation Temperature and Texture of Ni47Ti44Nb9 Cold-Rolled Plate,2012.0,Ni47.0Ti44.0Nb9.0 %,,,,,,,,,,9.0,47.0,,,,,,44.0,,,22.0,,-66.0,,,,,
AF_MF_ALL,NiTiNb,Z. W. Feng; X. J. Mi; J. B. Wang; Z. S. Yuan and J. Zhou,Advanced Materials Research,Effect of Annealing Temperature on the Transformation Temperature and Texture of Ni47Ti44Nb9 Cold-Rolled Plate,2012.0,Ni47.0Ti44.0Nb9.0 %,,,,,,,,,,9.0,47.0,,,,,,44.0,,,28.0,,-56.0,,,,,
AF_MF_ALL,NiTiNb,Z. W. Feng; X. J. Mi; J. B. Wang; Z. S. Yuan and J. Zhou,Advanced Materials Research,Effect of Annealing Temperature on the Transformation Temperature and Texture of Ni47Ti44Nb9 Cold-Rolled Plate,2012.0,Ni47.0Ti44.0Nb9.0 %,,,,,,,,,,9.0,47.0,,,,,,44.0,,,29.0,,-63.0,,,,,
AF_MF_ALL,NiTiNb,Z. W. Feng; J. B. Wang; X. J. Mi; W. D. Miao; Z. S. Yuan and J. Zhou,Advanced Materials Research,Effects of Ni/Ti Ratio and Heat-Treatment on Transformation Temperature; Mechanical Properties and Shape Recovery Strain of Ni-Ti-Nb Alloy,2012.0,Ni47.0Ti44.0Nb9.0 %,,,,,,,,,,9.0,47.0,,,,,,44.0,,,-29.0,,-112.0,,,,,
AF_MF_ALL,NiTiNb,Z. W. Feng; J. B. Wang; X. J. Mi; W. D. Miao; Z. S. Yuan and J. Zhou,Advanced Materials Research,Effects of Ni/Ti Ratio and Heat-Treatment on Transformation Temperature; Mechanical Properties and Shape Recovery Strain of Ni-Ti-Nb Alloy,2012.0,Ni46.91Ti44.09Nb9.0 %,,,,,,,,,,9.0,46.91,,,,,,44.09,,,-23.0,,-130.0,,,,,
AF_MF_ALL,NiTiNb,Z. W. Feng; J. B. Wang; X. J. Mi; W. D. Miao; Z. S. Yuan and J. Zhou,Advanced Materials Research,Effects of Ni/Ti Ratio and Heat-Treatment on Transformation Temperature; Mechanical Properties and Shape Recovery Strain of Ni-Ti-Nb Alloy,2012.0,Ni47.0Ti44.0Nb9.0 %,,,,,,,,,,9.0,47.0,,,,,,44.0,,,-37.0,,-134.0,,,,,
AF_MF_ALL,NiTiNb,Z. W. Feng; J. B. Wang; X. J. Mi; W. D. Miao; Z. S. Yuan and J. Zhou,Advanced Materials Research,Effects of Ni/Ti Ratio and Heat-Treatment on Transformation Temperature; Mechanical Properties and Shape Recovery Strain of Ni-Ti-Nb Alloy,2012.0,Ni47.15Ti43.85Nb9.0 %,,,,,,,,,,9.0,47.15,,,,,,43.85,,,-44.0,,-146.0,,,,,
AF_MF_ALL,NiTiNb,Z. W. Feng; J. B. Wang; X. J. Mi; W. D. Miao; Z. S. Yuan and J. Zhou,Advanced Materials Research,Effects of Ni/Ti Ratio and Heat-Treatment on Transformation Temperature; Mechanical Properties and Shape Recovery Strain of Ni-Ti-Nb Alloy,2012.0,Ni47.0Ti44.0Nb9.0 %,,,,,,,,,,9.0,47.0,,,,,,44.0,,,-8.0,,-84.0,,,,,
AF_MF_ALL,NiTiNb,N. Popov; A. Aushev; T. Sysoeva; E. Shchedrina and E. Suvorova,Russian Metallurgy (Metally),Structure; elemental and phase compositions; and phase transformation kinetics in Ti-Ni-Nb Shape memory alloys,2012.0,Ni45.0Ti45.1Nb9.9 %,,,,,,,,,,9.9,45.0,,,,,,45.1,,,10.0,,-105.0,,,,,
AF_MF_ALL,NiTiNb,N. Popov; A. Aushev; T. Sysoeva; E. Shchedrina and E. Suvorova,Russian Metallurgy (Metally),Structure; elemental and phase compositions; and phase transformation kinetics in Ti-Ni-Nb Shape memory alloys,2012.0,Ni45.0Ti45.0Nb10.0 %,,,,,,,,,,10.0,45.0,,,,,,45.0,,,10.0,,-125.0,,,,,
AF_MF_ALL,NiTiNb,N. Popov; A. Aushev; T. Sysoeva; E. Shchedrina and E. Suvorova,Russian Metallurgy (Metally),Structure; elemental and phase compositions; and phase transformation kinetics in Ti-Ni-Nb Shape memory alloys,2012.0,Ni45.0Ti45.0Nb10.0 %,,,,,,,,,,10.0,45.0,,,,,,45.0,,,20.0,,-100.0,,,,,
AF_MF_ALL,NiTiNb,N. Popov; A. Aushev; T. Sysoeva; E. Shchedrina and E. Suvorova,Russian Metallurgy (Metally),Structure; elemental and phase compositions; and phase transformation kinetics in Ti-Ni-Nb Shape memory alloys,2012.0,Ni45.0Ti45.0Nb10.0 %,,,,,,,,,,10.0,45.0,,,,,,45.0,,,15.0,,-95.0,,,,,
AF_MF_ALL,NiTiNb,N. Popov; A. Aushev; T. Sysoeva; E. Shchedrina and E. Suvorova,Russian Metallurgy (Metally),Structure; elemental and phase compositions; and phase transformation kinetics in Ti-Ni-Nb Shape memory alloys,2012.0,Ni45.0Ti45.0Nb10.0 %,,,,,,,,,,10.0,45.0,,,,,,45.0,,,5.0,,-100.0,,,,,
AF_MF_ALL,NiTiNb,N. Popov; A. Aushev; T. Sysoeva; E. Shchedrina and E. Suvorova,Russian Metallurgy (Metally),Structure; elemental and phase compositions; and phase transformation kinetics in Ti-Ni-Nb Shape memory alloys,2012.0,Ni45.4Ti44.5Nb10.1 %,,,,,,,,,,10.1,45.4,,,,,,44.5,,,5.0,,-130.0,,,,,
AF_MF_ALL,NiTiNb,N. Popov; A. Aushev; T. Sysoeva; E. Shchedrina and E. Suvorova,Russian Metallurgy (Metally),Structure; elemental and phase compositions; and phase transformation kinetics in Ti-Ni-Nb Shape memory alloys,2012.0,Ni45.4Ti44.5Nb10.1 %,,,,,,,,,,10.1,45.4,,,,,,44.5,,,20.0,,-80.0,,,,,
AF_MF_ALL,NiTiNb,N. Popov; A. Aushev; T. Sysoeva; E. Shchedrina and E. Suvorova,Russian Metallurgy (Metally),Structure; elemental and phase compositions; and phase transformation kinetics in Ti-Ni-Nb Shape memory alloys,2012.0,Ni45.4Ti44.5Nb10.1 %,,,,,,,,,,10.1,45.4,,,,,,44.5,,,20.0,,-40.0,,,,,
AF_MF_ALL,NiTiNb,N. Popov; A. Aushev; T. Sysoeva; E. Shchedrina and E. Suvorova,Russian Metallurgy (Metally),Structure; elemental and phase compositions; and phase transformation kinetics in Ti-Ni-Nb Shape memory alloys,2012.0,Ni45.4Ti44.5Nb10.1 %,,,,,,,,,,10.1,45.4,,,,,,44.5,,,0.0,,-105.0,,,,,
AF_MF_ALL,NiTiNb,N. Popov; A. Aushev; T. Sysoeva; E. Shchedrina and E. Suvorova,Russian Metallurgy (Metally),Structure; elemental and phase compositions; and phase transformation kinetics in Ti-Ni-Nb Shape memory alloys,2012.0,Ni45.4Ti44.5Nb10.1 %,,,,,,,,,,10.1,45.4,,,,,,44.5,,,5.0,,-110.0,,,,,
AF_MF_ALL,NiTiNb,M. Wang; M. Jiang; G. Liao; S. Guo and X. Zhao,Progress in Natural Science: Materials International,Martensitic transformation involved mechanical behaviors and wide hysteresis of NiTiNb shape memory alloys,2012.0,Ni50.0Ti48.0Nb2.0 %,,,,,,,,,,2.0,50.0,,,,,,48.0,,,65.0,,6.0,,,,,
AF_MF_ALL,NiTiNb,M. Wang; M. Jiang; G. Liao; S. Guo and X. Zhao,Progress in Natural Science: Materials International,Martensitic transformation involved mechanical behaviors and wide hysteresis of NiTiNb shape memory alloys,2012.0,Ni49.6Ti45.9Nb4.5 %,,,,,,,,,,4.5,49.6,,,,,,45.9,,,-11.0,,-95.0,,,,,
AF_MF_ALL,NiTiNb,M. Wang; M. Jiang; G. Liao; S. Guo and X. Zhao,Progress in Natural Science: Materials International,Martensitic transformation involved mechanical behaviors and wide hysteresis of NiTiNb shape memory alloys,2012.0,Ni49.8Ti45.2Nb5.0 %,,,,,,,,,,5.0,49.8,,,,,,45.2,,,-18.0,,-140.0,,,,,
AF_MF_ALL,NiTiNb,M. Wang; M. Jiang; G. Liao; S. Guo and X. Zhao,Progress in Natural Science: Materials International,Martensitic transformation involved mechanical behaviors and wide hysteresis of NiTiNb shape memory alloys,2012.0,Ni47.0Ti44.0Nb9.0 %,,,,,,,,,,9.0,47.0,,,,,,44.0,,,-11.0,,-90.0,,,,,
AF_MF_ALL,NiTiNb,E. Choi; H.-K. Hong; H. S. Kim and Y.-S. Chung,Journal of Alloys and Compounds,Hysteretic behavior of NiTi and NiTiNb SMA wires under recovery or pre-stressing stress,2013.0,Ni47.45Ti37.86Nb14.69 %,,,,,,,,,,14.69,47.45,,,,,,37.86,,,22.0,,-66.0,,,,,
AF_MF_ALL,NiTiNb,E. Choi; H.-K. Hong; H. S. Kim and Y.-S. Chung,Journal of Alloys and Compounds,Hysteretic behavior of NiTi and NiTiNb SMA wires under recovery or pre-stressing stress,2013.0,Ni47.45Ti37.86Nb14.69 %,,,,,,,,,,14.69,47.45,,,,,,37.86,,,139.0,,-74.0,,,,,
AF_MF_ALL,NiTiNb,Y. Z. Huang; S. Q. Lu; J. W. Liu; K. L. Wang; G. F. Li and X. Y. Shu,Advanced Materials Research,Effects of annealing on microstructure and phase transformation temperature of NiTiNb shape memory alloy after equal channel angular pressing,2013.0,Ni47.0Ti44.0Nb9.0 %,,,,,,,,,,9.0,47.0,,,,,,44.0,,,-1.0,,-114.0,,,,,
AF_MF_ALL,NiTiNb,Y. Z. Huang; S. Q. Lu; J. W. Liu; K. L. Wang; G. F. Li and X. Y. Shu,Advanced Materials Research,Effects of annealing on microstructure and phase transformation temperature of NiTiNb shape memory alloy after equal channel angular pressing,2013.0,Ni47.0Ti44.0Nb9.0 %,,,,,,,,,,9.0,47.0,,,,,,44.0,,,5.0,,-103.0,,,,,
AF_MF_ALL,NiTiNb,D. Jiang; L. Cui; J. Jiang and Y. Zheng,Materials Research Bulletin,In situ NiTi/Nb (Ti) composite,2013.0,Ni20.0Ti30.0Nb50.0 %,,,,,,,,,,50.0,20.0,,,,,,30.0,,,70.0,,17.0,,,,,
AF_MF_ALL,NiTiNb,D. Jiang; L. Cui; J. Jiang and Y. Zheng,Materials Research Bulletin,In situ NiTi/Nb (Ti) composite,2013.0,Ni20.0Ti28.0Nb52.0 %,,,,,,,,,,52.0,20.0,,,,,,28.0,,,66.0,,14.0,,,,,
AF_MF_ALL,NiTiNb,D. Jiang; L. Cui; J. Jiang and Y. Zheng,Materials Research Bulletin,In situ NiTi/Nb (Ti) composite,2013.0,Ni15.0Ti27.0Nb58.0 %,,,,,,,,,,58.0,15.0,,,,,,27.0,,,61.0,,2.0,,,,,
AF_MF_ALL,NiTiNb,D. Jiang; L. Cui; J. Jiang and Y. Zheng,Materials Research Bulletin,In situ NiTi/Nb (Ti) composite,2013.0,Ni15.0Ti25.0Nb60.0 %,,,,,,,,,,60.0,15.0,,,,,,25.0,,,42.0,,-20.0,,,,,
AF_MF_ALL,NiTiNb,H. Liu; G. Sun; Y. Wang; B. Chen; Q. Tian; X. Wang and C. Zhang,Materials Science and Technology,Texture evolution in shocked Ni47Ti44Nb9 shape memory alloys,2013.0,Ni47.0Ti44.0Nb9.0 %,,,,,,,,,,9.0,47.0,,,,,,44.0,,,13.0,,-89.0,,,,,
AF_MF_ALL,NiTiNb,F. F. R. Pereira; J. de Brito Simões and C. J. de Araújo,22nd International Congress of Mechanical Engineering (COBEM 2013); Ribeirão Preto-SP. Proceedings of COBEM,Development and thermomechanical characterization of shape memory alloy conical actuators,2013.0,Ni48.0Ti38.0Nb14.0 %,,,,,,,,,,14.0,48.0,,,,,,38.0,,,28.0,,-49.0,,,,,
AF_MF_ALL,NiTiNb,F. F. R. Pereira; J. de Brito Simões and C. J. de Araújo,22nd International Congress of Mechanical Engineering (COBEM 2013); Ribeirão Preto-SP. Proceedings of COBEM,Development and thermomechanical characterization of shape memory alloy conical actuators,2013.0,Ni48.0Ti38.0Nb14.0 %,,,,,,,,,,14.0,48.0,,,,,,38.0,,,22.0,,-56.0,,,,,
AF_MF_ALL,NiTiNb,F. F. R. Pereira; J. de Brito Simões and C. J. de Araújo,22nd International Congress of Mechanical Engineering (COBEM 2013); Ribeirão Preto-SP. Proceedings of COBEM,Development and thermomechanical characterization of shape memory alloy conical actuators,2013.0,Ni48.0Ti38.0Nb14.0 %,,,,,,,,,,14.0,48.0,,,,,,38.0,,,13.0,,-59.0,,,,,
AF_MF_ALL,NiTiNb,N. Popov; V. Lar’kin; D. Presnyakov; A. Aushev; T. Sysoeva; A. Kostyleva and E. Suvorova,The Physics of Metals and Metallography,Investigation of thermomechanical characteristics of shape-memory alloys of the Ti-Ni-Nb system and of the effect of heat treatment on them,2013.0,Ni44.2Ti46.5Nb9.3 %,,,,,,,,,,9.3,44.2,,,,,,46.5,,,75.0,,-66.0,,,,,
AF_MF_ALL,NiTiNb,N. Popov; V. Lar’kin; D. Presnyakov; A. Aushev; T. Sysoeva; A. Kostyleva and E. Suvorova,The Physics of Metals and Metallography,Investigation of thermomechanical characteristics of shape-memory alloys of the Ti-Ni-Nb system and of the effect of heat treatment on them,2013.0,Ni44.2Ti46.5Nb9.3 %,,,,,,,,,,9.3,44.2,,,,,,46.5,,,84.0,,-59.0,,,,,
AF_MF_ALL,NiTiNb,N. Popov; V. Lar’kin; D. Presnyakov; A. Aushev; T. Sysoeva; A. Kostyleva and E. Suvorova,The Physics of Metals and Metallography,Investigation of thermomechanical characteristics of shape-memory alloys of the Ti-Ni-Nb system and of the effect of heat treatment on them,2013.0,Ni44.2Ti46.5Nb9.3 %,,,,,,,,,,9.3,44.2,,,,,,46.5,,,83.0,,-60.0,,,,,
AF_MF_ALL,NiTiNb,N. Popov; V. Lar’kin; D. Presnyakov; A. Aushev; T. Sysoeva; A. Kostyleva and E. Suvorova,The Physics of Metals and Metallography,Investigation of thermomechanical characteristics of shape-memory alloys of the Ti-Ni-Nb system and of the effect of heat treatment on them,2013.0,Ni44.2Ti46.5Nb9.3 %,,,,,,,,,,9.3,44.2,,,,,,46.5,,,-5.0,,-95.0,,,,,
AF_MF_ALL,NiTiNb,N. Popov; V. Lar’kin; D. Presnyakov; A. Aushev; T. Sysoeva; A. Kostyleva and E. Suvorova,The Physics of Metals and Metallography,Investigation of thermomechanical characteristics of shape-memory alloys of the Ti-Ni-Nb system and of the effect of heat treatment on them,2013.0,Ni45.0Ti45.0Nb10.0 %,,,,,,,,,,10.0,45.0,,,,,,45.0,,,5.0,,-130.0,,,,,
AF_MF_ALL,NiTiNb,N. Popov; V. Lar’kin; D. Presnyakov; A. Aushev; T. Sysoeva; A. Kostyleva and E. Suvorova,The Physics of Metals and Metallography,Investigation of thermomechanical characteristics of shape-memory alloys of the Ti-Ni-Nb system and of the effect of heat treatment on them,2013.0,Ni45.0Ti45.0Nb10.0 %,,,,,,,,,,10.0,45.0,,,,,,45.0,,,81.0,,-63.0,,,,,
AF_MF_ALL,NiTiNb,N. Popov; V. Lar’kin; D. Presnyakov; A. Aushev; T. Sysoeva; A. Kostyleva and E. Suvorova,The Physics of Metals and Metallography,Investigation of thermomechanical characteristics of shape-memory alloys of the Ti-Ni-Nb system and of the effect of heat treatment on them,2013.0,Ni45.0Ti45.0Nb10.0 %,,,,,,,,,,10.0,45.0,,,,,,45.0,,,84.0,,-47.0,,,,,
AF_MF_ALL,NiTiNb,N. Popov; V. Lar’kin; D. Presnyakov; A. Aushev; T. Sysoeva; A. Kostyleva and E. Suvorova,The Physics of Metals and Metallography,Investigation of thermomechanical characteristics of shape-memory alloys of the Ti-Ni-Nb system and of the effect of heat treatment on them,2013.0,Ni45.0Ti45.0Nb10.0 %,,,,,,,,,,10.0,45.0,,,,,,45.0,,,20.0,,-90.0,,,,,
AF_MF_ALL,NiTiNb,N. Popov; V. Lar’kin; D. Presnyakov; A. Aushev; T. Sysoeva; A. Kostyleva and E. Suvorova,The Physics of Metals and Metallography,Investigation of thermomechanical characteristics of shape-memory alloys of the Ti-Ni-Nb system and of the effect of heat treatment on them,2013.0,Ni45.0Ti45.0Nb10.0 %,,,,,,,,,,10.0,45.0,,,,,,45.0,,,86.0,,-51.0,,,,,
AF_MF_ALL,NiTiNb,N. Popov; V. Lar’kin; D. Presnyakov; A. Aushev; T. Sysoeva; A. Kostyleva and E. Suvorova,The Physics of Metals and Metallography,Investigation of thermomechanical characteristics of shape-memory alloys of the Ti-Ni-Nb system and of the effect of heat treatment on them,2013.0,Ni45.0Ti45.0Nb10.0 %,,,,,,,,,,10.0,45.0,,,,,,45.0,,,20.0,,-80.0,,,,,
AF_MF_ALL,NiTiNb,N. Popov; V. Lar’kin; D. Presnyakov; A. Aushev; T. Sysoeva; A. Kostyleva and E. Suvorova,The Physics of Metals and Metallography,Investigation of thermomechanical characteristics of shape-memory alloys of the Ti-Ni-Nb system and of the effect of heat treatment on them,2013.0,Ni45.2Ti44.5Nb10.3 %,,,,,,,,,,10.3,45.2,,,,,,44.5,,,69.0,,-106.0,,,,,
AF_MF_ALL,NiTiNb,N. Popov; V. Lar’kin; D. Presnyakov; A. Aushev; T. Sysoeva; A. Kostyleva and E. Suvorova,The Physics of Metals and Metallography,Investigation of thermomechanical characteristics of shape-memory alloys of the Ti-Ni-Nb system and of the effect of heat treatment on them,2013.0,Ni45.2Ti44.5Nb10.3 %,,,,,,,,,,10.3,45.2,,,,,,44.5,,,62.0,,-101.0,,,,,
