Repository: AyushChauhan9389/Shape-Memory-Alloy-Dataset

File: Combined_SMA_Dataset.csv (part 15 of 113)
Source_Directory,Alloy_Type,Authors,Source,Title,Year,composition,Ag (at.%),Al (at.%),Au (at.%),Cd (at.%),Co (at.%),Cu (at.%),Fe (at.%),Hf (at.%),Mn (at.%),Nb (at.%),Ni (at.%),Pd (at.%),Pt (at.%),Ru (at.%),Si (at.%),Ta (at.%),Ti (at.%),Zn (at.%),Zr (at.%),Austenite Finish Temperature - AF - (°C),Austenite Start Temperature - AS - (°C),Martensite Finish Temperature - MF - (°C),Martensite Start Temperature - MS - (°C),Cooling Rate (°C/min),Heating Rate (°C/min),Calculated Density (g/cm^3),Thermal transformation span (TSPAN) - (AF-MF) - (°C)
AF_MF_ALL,NiTiNb,N. Popov; V. Lar’kin; D. Presnyakov; A. Aushev; T. Sysoeva; A. Kostyleva and E. Suvorova,The Physics of Metals and Metallography,Investigation of thermomechanical characteristics of shape-memory alloys of the Ti-Ni-Nb system and of the effect of heat treatment on them,2013.0,Ni45.2Ti44.5Nb10.3 %,,,,,,,,,,10.3,45.2,,,,,,44.5,,,5.0,,-110.0,,,,,
AF_MF_ALL,NiTiNb,D. Schryvers; H. Shi; G. T. Martinez; S. Van Aert; J. Frenzel and J. Van Humbeeck,Materials Science Forum,Nano-and microcrystal investigations of precipitates; interfaces and strain fields in Ni-Ti-Nb by various TEM techniques,2013.0,Ni45.5Ti45.5Nb9.0 %,,,,,,,,,,9.0,45.5,,,,,,45.5,,,49.0,,-12.0,,,,,
AF_MF_ALL,NiTiNb,D. Schryvers; H. Shi; G. T. Martinez; S. Van Aert; J. Frenzel and J. Van Humbeeck,Materials Science Forum,Nano-and microcrystal investigations of precipitates; interfaces and strain fields in Ni-Ti-Nb by various TEM techniques,2013.0,Ni45.5Ti45.5Nb9.0 %,,,,,,,,,,9.0,45.5,,,,,,45.5,,,22.0,,-70.0,,,,,
AF_MF_ALL,NiTiNb,D. Schryvers; H. Shi; G. T. Martinez; S. Van Aert; J. Frenzel and J. Van Humbeeck,Materials Science Forum,Nano-and microcrystal investigations of precipitates; interfaces and strain fields in Ni-Ti-Nb by various TEM techniques,2013.0,Ni45.5Ti45.5Nb9.0 %,,,,,,,,,,9.0,45.5,,,,,,45.5,,,24.0,,-73.0,,,,,
AF_MF_ALL,NiTiNb,D. Schryvers; H. Shi; G. T. Martinez; S. Van Aert; J. Frenzel and J. Van Humbeeck,Materials Science Forum,Nano-and microcrystal investigations of precipitates; interfaces and strain fields in Ni-Ti-Nb by various TEM techniques,2013.0,Ni45.5Ti45.5Nb9.0 %,,,,,,,,,,9.0,45.5,,,,,,45.5,,,68.0,,-1.0,,,,,
AF_MF_ALL,NiTiNb,G. Sun; X. Wang; Y. Wang; W. Woo; H. Wang; X. Liu; B. Chen; Y. Q. Fu; L. Sheng and Y. Ren,Materials Science and Engineering: A,In-situ high-energy synchrotron X-ray diffraction study of micromechanical behavior of multiple phases in Ni47Ti44Nb9 shape memory alloy,2013.0,Ni47.0Ti44.0Nb9.0 %,,,,,,,,,,9.0,47.0,,,,,,44.0,,,8.0,,-92.0,,,,,
AF_MF_ALL,NiTiNb,Y. Yan; W. Jin and X. Li,Metallurgical and Materials Transactions A,Texture development in the Ni 47 Ti 44 Nb 9 shape memory alloy during successive thermomechanical processing and its effect on shape memory and mechanical properties,2013.0,Ni47.0Ti44.0Nb9.0 %,,,,,,,,,,9.0,47.0,,,,,,44.0,,,-3.0,,-77.0,,,,,
AF_MF_ALL,NiTiNb,Y. Yan; W. Jin and X. Li,Metallurgical and Materials Transactions A,Texture development in the Ni 47 Ti 44 Nb 9 shape memory alloy during successive thermomechanical processing and its effect on shape memory and mechanical properties,2013.0,Ni47.0Ti44.0Nb9.0 %,,,,,,,,,,9.0,47.0,,,,,,44.0,,,-13.0,,-102.0,,,,,
AF_MF_ALL,NiTiNb,Y. Yan; W. Jin and X. Li,Metallurgical and Materials Transactions A,Texture development in the Ni 47 Ti 44 Nb 9 shape memory alloy during successive thermomechanical processing and its effect on shape memory and mechanical properties,2013.0,Ni47.0Ti44.0Nb9.0 %,,,,,,,,,,9.0,47.0,,,,,,44.0,,,12.0,,-66.0,,,,,
AF_MF_ALL,NiTiNb,Y. Yan; W. Jin and X. Li,Metallurgical and Materials Transactions A,Texture development in the Ni 47 Ti 44 Nb 9 shape memory alloy during successive thermomechanical processing and its effect on shape memory and mechanical properties,2013.0,Ni47.0Ti44.0Nb9.0 %,,,,,,,,,,9.0,47.0,,,,,,44.0,,,-21.0,,-117.0,,,,,
AF_MF_ALL,NiTiNb,Y. Yan; W. Jin and X. Li,Metallurgical and Materials Transactions A,Texture development in the Ni 47 Ti 44 Nb 9 shape memory alloy during successive thermomechanical processing and its effect on shape memory and mechanical properties,2013.0,Ni47.0Ti44.0Nb9.0 %,,,,,,,,,,9.0,47.0,,,,,,44.0,,,15.0,,-69.0,,,,,
AF_MF_ALL,NiTiNb,X. Shu; S. Lu; G. Li; J. Liu and P. Peng,Journal of Alloys and Compounds,Nb solution influencing on phase transformation temperature of Ni47Ti44Nb9 alloy,2014.0,Ni47.0Ti44.0Nb9.0 %,,,,,,,,,,9.0,47.0,,,,,,44.0,,,26.0,,-64.0,,,,,
AF_MF_ALL,NiTiNb,X. Shu; S. Lu; G. Li; J. Liu and P. Peng,Journal of Alloys and Compounds,Nb solution influencing on phase transformation temperature of Ni47Ti44Nb9 alloy,2014.0,Ni47.0Ti44.0Nb9.0 %,,,,,,,,,,9.0,47.0,,,,,,44.0,,,30.0,,-63.0,,,,,
AF_MF_ALL,NiTiNb,X. Shu; S. Lu; G. Li; J. Liu and P. Peng,Journal of Alloys and Compounds,Nb solution influencing on phase transformation temperature of Ni47Ti44Nb9 alloy,2014.0,Ni47.0Ti44.0Nb9.0 %,,,,,,,,,,9.0,47.0,,,,,,44.0,,,35.0,,-59.0,,,,,
AF_MF_ALL,NiTiNb,X. Shu; S. Lu; G. Li; J. Liu and P. Peng,Journal of Alloys and Compounds,Nb solution influencing on phase transformation temperature of Ni47Ti44Nb9 alloy,2014.0,Ni47.0Ti44.0Nb9.0 %,,,,,,,,,,9.0,47.0,,,,,,44.0,,,40.0,,-59.0,,,,,
AF_MF_ALL,NiTiNb,X. Shu; S. Lu; G. Li; J. Liu and P. Peng,Journal of Alloys and Compounds,Nb solution influencing on phase transformation temperature of Ni47Ti44Nb9 alloy,2014.0,Ni47.0Ti44.0Nb9.0 %,,,,,,,,,,9.0,47.0,,,,,,44.0,,,39.0,,-51.0,,,,,
AF_MF_ALL,NiTiNb,X. Shu; S. Lu; G. Li; J. Liu and P. Peng,Journal of Alloys and Compounds,Nb solution influencing on phase transformation temperature of Ni47Ti44Nb9 alloy,2014.0,Ni47.0Ti44.0Nb9.0 %,,,,,,,,,,9.0,47.0,,,,,,44.0,,,40.0,,-46.0,,,,,
AF_MF_ALL,NiTiNb,Y. Tong; P. Jiang; F. Chen; B. Tian; L. Li; Y. Zheng; D. V. Gunderov and R. Z. Valiev,Intermetallics,Microstructure and martensitic transformation of an ultrafine-grained TiNiNb shape memory alloy processed by equal channel angular pressing,2014.0,Ni44.0Ti47.0Nb9.0 %,,,,,,,,,,9.0,44.0,,,,,,47.0,,,18.0,,-60.0,,,,,
AF_MF_ALL,NiTiNb,Y. Tong; P. Jiang; F. Chen; B. Tian; L. Li; Y. Zheng; D. V. Gunderov and R. Z. Valiev,Intermetallics,Microstructure and martensitic transformation of an ultrafine-grained TiNiNb shape memory alloy processed by equal channel angular pressing,2014.0,Ni44.0Ti47.0Nb9.0 %,,,,,,,,,,9.0,44.0,,,,,,47.0,,,-14.0,,-123.0,,,,,
AF_MF_ALL,NiTiNb,C. Bewerse; L. Brinson and D. Dunand,Materials Science and Engineering: A,Microstructure and mechanical properties of as-cast quasibinary NiTi–Nb eutectic alloy,2015.0,Ni38.9Ti41.1Nb20.0 %,,,,,,,,,,20.0,38.9,,,,,,41.1,,,-28.0,,-191.0,,,,,
AF_MF_ALL,NiTiNb,X. Chen; X. Peng; B. Chen; J. Han; Z. Zeng and N. Hu,Smart Materials and Structures,Experimental investigation on transformation; reorientation and plasticity of Ni47Ti44Nb9 SMA under biaxial thermal–mechanical loading,2015.0,Ni47.0Ti44.0Nb9.0 %,,,,,,,,,,9.0,47.0,,,,,,44.0,,,-16.0,,-131.0,,,,,
AF_MF_ALL,NiTiNb,R. F. Hamilton; A. Lanba; O. E. Ozbulut and B. R. Tittmann,Shape Memory and Superelasticity,Shape memory effect in cast versus deformation-processed NiTiNb alloys,2015.0,Ni47.3Ti44.1Nb8.6 %,,,,,,,,,,8.6,47.3,,,,,,44.1,,,71.0,,-87.0,,,,,
AF_MF_ALL,NiTiNb,R. F. Hamilton; A. Lanba; O. E. Ozbulut and B. R. Tittmann,Shape Memory and Superelasticity,Shape memory effect in cast versus deformation-processed NiTiNb alloys,2015.0,Ni47.3Ti44.1Nb8.6 %,,,,,,,,,,8.6,47.3,,,,,,44.1,,,-5.0,,-91.0,,,,,
AF_MF_ALL,NiTiNb,R. F. Hamilton; A. Lanba; O. E. Ozbulut and B. R. Tittmann,Shape Memory and Superelasticity,Shape memory effect in cast versus deformation-processed NiTiNb alloys,2015.0,Ni47.3Ti44.1Nb8.6 %,,,,,,,,,,8.6,47.3,,,,,,44.1,,,13.0,,-98.0,,,,,
AF_MF_ALL,NiTiNb,R. F. Hamilton; A. Lanba; O. E. Ozbulut and B. R. Tittmann,Shape Memory and Superelasticity,Shape memory effect in cast versus deformation-processed NiTiNb alloys,2015.0,Ni47.3Ti44.1Nb8.6 %,,,,,,,,,,8.6,47.3,,,,,,44.1,,,-3.0,,-100.0,,,,,
AF_MF_ALL,NiTiNb,R. F. Hamilton; A. Lanba; O. E. Ozbulut and B. R. Tittmann,Shape Memory and Superelasticity,Shape memory effect in cast versus deformation-processed NiTiNb alloys,2015.0,Ni47.3Ti44.1Nb8.6 %,,,,,,,,,,8.6,47.3,,,,,,44.1,,,75.0,,-49.0,,,,,
AF_MF_ALL,NiTiNb,R. F. Hamilton; A. Lanba; O. E. Ozbulut and B. R. Tittmann,Shape Memory and Superelasticity,Shape memory effect in cast versus deformation-processed NiTiNb alloys,2015.0,Ni47.3Ti44.1Nb8.6 %,,,,,,,,,,8.6,47.3,,,,,,44.1,,,-6.0,,-72.0,,,,,
AF_MF_ALL,NiTiNb,A. Lanba,,NiTi-based Shape Memory Alloys: Relating Physical Deformation Mechanisms and the Wide Hysteresis,2015.0,Ni47.3Ti44.1Nb8.6 %,,,,,,,,,,8.6,47.3,,,,,,44.1,,,11.0,,-106.0,,,,,
AF_MF_ALL,NiTiNb,A. Lanba,,NiTi-based Shape Memory Alloys: Relating Physical Deformation Mechanisms and the Wide Hysteresis,2015.0,Ni47.3Ti44.1Nb8.6 %,,,,,,,,,,8.6,47.3,,,,,,44.1,,,2.0,,-77.0,,,,,
AF_MF_ALL,NiTiNb,A. Lanba,,NiTi-based Shape Memory Alloys: Relating Physical Deformation Mechanisms and the Wide Hysteresis,2015.0,Ni47.7Ti43.5Nb8.8 %,,,,,,,,,,8.8,47.7,,,,,,43.5,,,-8.0,,-98.0,,,,,
AF_MF_ALL,NiTiNb,A. Lanba,,NiTi-based Shape Memory Alloys: Relating Physical Deformation Mechanisms and the Wide Hysteresis,2015.0,Ni44.6Ti42.8Nb12.6 %,,,,,,,,,,12.6,44.6,,,,,,42.8,,,-1.0,,-88.0,,,,,
AF_MF_ALL,NiTiNb,Y. Shao; D. Jiang; F. Guo; Y. Ru; X. Hu and L. Cui,Materials Science Forum,Fabrication and Property of W/TiNiNb Shape Memory Alloy Laminated Composite,2015.0,Ni46.0Ti44.0Nb10.0 %,,,,,,,,,,10.0,46.0,,,,,,44.0,,,29.0,,-23.0,,,,,
AF_MF_ALL,NiTiNb,T. Goryczka; K. Piżuch and M. Dworak,Key Engineering Materials,Structure and Martensitic Transformation in Ti50Ni (50-X) NbX (X= 5; 10) Alloy Produced by Powder Metallurgy,2016.0,Ni45.0Ti50.0Nb5.0 %,,,,,,,,,,5.0,45.0,,,,,,50.0,,,62.0,,-30.0,,,,,
AF_MF_ALL,NiTiNb,T. Goryczka; K. Piżuch and M. Dworak,Key Engineering Materials,Structure and Martensitic Transformation in Ti50Ni (50-X) NbX (X= 5; 10) Alloy Produced by Powder Metallurgy,2016.0,Ni45.0Ti50.0Nb5.0 %,,,,,,,,,,5.0,45.0,,,,,,50.0,,,68.0,,-8.0,,,,,
AF_MF_ALL,NiTiNb,T. Goryczka; K. Piżuch and M. Dworak,Key Engineering Materials,Structure and Martensitic Transformation in Ti50Ni (50-X) NbX (X= 5; 10) Alloy Produced by Powder Metallurgy,2016.0,Ni40.0Ti50.0Nb10.0 %,,,,,,,,,,10.0,40.0,,,,,,50.0,,,74.0,,-1.0,,,,,
AF_MF_ALL,NiTiNb,T. Goryczka; K. Piżuch and M. Dworak,Key Engineering Materials,Structure and Martensitic Transformation in Ti50Ni (50-X) NbX (X= 5; 10) Alloy Produced by Powder Metallurgy,2016.0,Ni40.0Ti50.0Nb10.0 %,,,,,,,,,,10.0,40.0,,,,,,50.0,,,87.0,,28.0,,,,,
AF_MF_ALL,NiTiNb,K. Li; Y. Li; K. Yu; C. Liu; D. Gibson; A. Leyland; A. Matthews and Y. Q. Fu,Applied Physics Letters,Crystal size induced reduction in thermal hysteresis of Ni-Ti-Nb shape memory thin films,2016.0,Ni41.7Ti38.8Nb19.5 %,,,,,,,,,,19.5,41.7,,,,,,38.8,,,-55.0,,-156.0,,,,,
AF_MF_ALL,NiTiNb,K. Li; Y. Li; K. Yu; C. Liu; D. Gibson; A. Leyland; A. Matthews and Y. Q. Fu,Applied Physics Letters,Crystal size induced reduction in thermal hysteresis of Ni-Ti-Nb shape memory thin films,2016.0,Ni41.7Ti38.8Nb19.5 %,,,,,,,,,,19.5,41.7,,,,,,38.8,,,-55.0,,-157.0,,,,,
AF_MF_ALL,NiTiNb,N. Popov; T. Sysoeva; A. Aushev; V. Lar’kin and A. Kostyleva,Russian Metallurgy (Metally),Properties of a 45Ti–45Ni–10Nb shape memory alloy in the as-cast and pressed states,2016.0,Ni45.0Ti45.0Nb10.0 %,,,,,,,,,,10.0,45.0,,,,,,45.0,,,80.0,,-69.0,,,,,
AF_MF_ALL,NiTiNb,Y. Shao; L. Cui; X. Jiang; F. Guo; Y. Liu and S. Hao,Smart Materials and Structures,Preparing TiNiNb shape memory alloy powders by hydriding–dehydriding process,2016.0,Ni45.0Ti45.0Nb10.0 %,,,,,,,,,,10.0,45.0,,,,,,45.0,,,76.0,,-5.0,,,,,
AF_MF_ALL,NiTiNb,Y. Shao; L. Cui; X. Jiang; F. Guo; Y. Liu and S. Hao,Smart Materials and Structures,Preparing TiNiNb shape memory alloy powders by hydriding–dehydriding process,2016.0,Ni45.0Ti45.0Nb10.0 %,,,,,,,,,,10.0,45.0,,,,,,45.0,,,69.0,,10.0,,,,,
AF_MF_ALL,NiTiNb,Y. Shao; L. Cui; X. Jiang; F. Guo; Y. Liu and S. Hao,Smart Materials and Structures,Preparing TiNiNb shape memory alloy powders by hydriding–dehydriding process,2016.0,Ni45.0Ti45.0Nb10.0 %,,,,,,,,,,10.0,45.0,,,,,,45.0,,,71.0,,19.0,,,,,
AF_MF_ALL,NiTiNb,R. Suhail; G. Amato; J. Chen and D. McCrum,Civil Engineering in Ireland 2016,Heat Activated Prestressing of Ni48. 46Ti36. 03Nb15. 42 Shape Memory Alloy for Active Confinement of Concrete Sections,2016.0,Ni47.3Ti43.1Nb9.6 %,,,,,,,,,,9.6,47.3,,,,,,43.1,,,4.0,,-100.0,,,,,
AF_MF_ALL,NiTiNb,Y. Zhu; H. Wang; Z. Gao and W. Cai,Materials Characterization,Martensitic transformation and microstructure of dual-phase Ti44Ni47Nb9 shape memory alloy after high-velocity impact,2016.0,Ni47.0Ti44.0Nb9.0 %,,,,,,,,,,9.0,47.0,,,,,,44.0,,,11.0,,-68.0,,,,,
AF_MF_ALL,NiTiNb,E. A. Chyiko; X. Wang; J. Van Humbeeck and S. Kustov,Materials Today: Proceedings,Isothermal martensitic transformation in ternary NiTiNb alloy,2017.0,Ni46.8Ti48.7Nb4.5 %,,,,,,,,,,4.5,46.8,,,,,,48.7,,,52.0,,-8.0,,,,,
AF_MF_ALL,NiTiNb,S. Jiang; Z. Mao; Y. Zhang and L. Hu,Procedia Engineering,Mechanisms of nanocrystallization and amorphization of NiTiNb shape memory alloy subjected to severe plastic deformation,2017.0,Ni47.0Ti44.0Nb9.0 %,,,,,,,,,,9.0,47.0,,,,,,44.0,,,10.0,,-77.0,,,,,
AF_MF_ALL,NiTiNb,L. Junwei; O. Zipeng; L. Shiqiang; J. Yong and H. Yuanzhi,Metal Science and Heat Treatment,Effect of ECAP by Routes Bc and C on the Microstructure and Temperature of Martensitic Transformation of NiTiNb Alloy,2017.0,Ni47.0Ti44.0Nb9.0 %,,,,,,,,,,9.0,47.0,,,,,,44.0,,,-18.0,,-114.0,,,,,
AF_MF_ALL,NiTiNb,F. Niccoli; C. Garion; C. Maletta and P. Chiggiato,Journal of Vacuum Science & Technology A: Vacuum; Surfaces; and Films,Shape-memory alloy rings as tight couplers between ultrahigh-vacuum pipes: Design and experimental assessment,2017.0,Ni46.4Ti45.0Nb8.6 %,,,,,,,,,,8.6,46.4,,,,,,45.0,,,-25.0,,-143.0,,,,,
AF_MF_ALL,TiPt,H. Donkersloot and J. Van Vucht,Journal of the Less Common Metals,Martensitic transformations in gold-titanium; palladium-titanium and platinum-titanium alloys near the equiatomic composition,1970.0,Ti47.5Pt52.5 %,,,,,,,,,,,,,52.5,,,,47.5,,,1020.0,,980.0,,,,,
AF_MF_ALL,TiPt,H. Donkersloot and J. Van Vucht,Journal of the Less Common Metals,Martensitic transformations in gold-titanium; palladium-titanium and platinum-titanium alloys near the equiatomic composition,1970.0,Ti50.0Pt50.0 %,,,,,,,,,,,,,50.0,,,,50.0,,,1085.0,,1020.0,,,,,
AF_MF_ALL,TiPt,H. Donkersloot and J. Van Vucht,Journal of the Less Common Metals,Martensitic transformations in gold-titanium; palladium-titanium and platinum-titanium alloys near the equiatomic composition,1970.0,Ti52.5Pt47.5 %,,,,,,,,,,,,,47.5,,,,52.5,,,1080.0,,1005.0,,,,,
AF_MF_ALL,TiPt,H. Donkersloot and J. Van Vucht,Journal of the Less Common Metals,Martensitic transformations in gold-titanium; palladium-titanium and platinum-titanium alloys near the equiatomic composition,1970.0,Ti55.0Pt45.0 %,,,,,,,,,,,,,45.0,,,,55.0,,,1070.0,,995.0,,,,,
AF_MF_ALL,TiPt,T. Biggs; L. Cornish; M. Witcomb and M. Cortie,Journal of alloys and compounds,Revised phase diagram for the Pt–Ti system from 30 to 60 at.% platinum,2004.0,Ti56.0Pt44.0 %,,,,,,,,,,,,,44.0,,,,56.0,,,1225.0,,1143.0,,,,,
AF_MF_ALL,TiPt,T. Biggs; L. Cornish; M. Witcomb and M. Cortie,Journal of alloys and compounds,Revised phase diagram for the Pt–Ti system from 30 to 60 at.% platinum,2004.0,Ti56.0Pt44.0 %,,,,,,,,,,,,,44.0,,,,56.0,,,1054.0,,950.0,,,,,
AF_MF_ALL,TiPt,T. Biggs; L. Cornish; M. Witcomb and M. Cortie,Journal of alloys and compounds,Revised phase diagram for the Pt–Ti system from 30 to 60 at.% platinum,2004.0,Ti57.0Pt43.0 %,,,,,,,,,,,,,43.0,,,,57.0,,,1232.0,,1150.0,,,,,
AF_MF_ALL,TiPt,T. Biggs; L. Cornish; M. Witcomb and M. Cortie,Journal of alloys and compounds,Revised phase diagram for the Pt–Ti system from 30 to 60 at.% platinum,2004.0,Ti57.0Pt43.0 %,,,,,,,,,,,,,43.0,,,,57.0,,,1049.0,,928.0,,,,,
AF_MF_ALL,TiPt,T. Biggs; L. Cornish; M. Witcomb and M. Cortie,Journal of alloys and compounds,Revised phase diagram for the Pt–Ti system from 30 to 60 at.% platinum,2004.0,Ti60.0Pt40.0 %,,,,,,,,,,,,,40.0,,,,60.0,,,1238.0,,1156.0,,,,,
AF_MF_ALL,TiPt,T. Biggs; L. Cornish; M. Witcomb and M. Cortie,Journal of alloys and compounds,Revised phase diagram for the Pt–Ti system from 30 to 60 at.% platinum,2004.0,Ti63.0Pt37.0 %,,,,,,,,,,,,,37.0,,,,63.0,,,1232.0,,1147.0,,,,,
AF_MF_ALL,TiPt,T. Biggs; L. Cornish; M. Witcomb and M. Cortie,Journal of alloys and compounds,Revised phase diagram for the Pt–Ti system from 30 to 60 at.% platinum,2004.0,Ti66.0Pt34.0 %,,,,,,,,,,,,,34.0,,,,66.0,,,1226.0,,1134.0,,,,,
AF_MF_ALL,TiPt,T. Biggs; L. Cornish; M. Witcomb and M. Cortie,Journal of alloys and compounds,Revised phase diagram for the Pt–Ti system from 30 to 60 at.% platinum,2004.0,Ti69.0Pt31.0 %,,,,,,,,,,,,,31.0,,,,69.0,,,1225.0,,1125.0,,,,,
AF_MF_ALL,TiPt,Y. Yamabe-Mitarai; T. Hara; S. Miura and H. Hosoda,Materials transactions,Mechanical properties of Ti–50 (Pt; Ir) high-temperature shape memory alloys,2006.0,Ti50.0Pt50.0 %,,,,,,,,,,,,,50.0,,,,50.0,,,1057.0,,963.0,,,,,
AF_MF_ALL,TiPt,G.-M. Rotaru; W. Tirry; P. Sittner; J. Van Humbeeck and D. Schryvers,Acta materialia,Microstructural study of equiatomic PtTi martensite and the discovery of a new long-period structure,2007.0,Ti50.0Pt50.0 %,,,,,,,,,,,,,50.0,,,,50.0,,,1046.0,,1011.0,,,,,
AF_MF_ALL,TiPt,K. E. T. Araya,,Phase transformations and equilibria of titanium platinum alloys in the composition range 30-50 atomic percent platinum,2012.0,Ti56.0Pt44.0 %,,,,,,,,,,,,,44.0,,,,56.0,,,1228.0,,1139.0,,,,,
AF_MF_ALL,TiPt,K. E. T. Araya,,Phase transformations and equilibria of titanium platinum alloys in the composition range 30-50 atomic percent platinum,2012.0,Ti56.0Pt44.0 %,,,,,,,,,,,,,44.0,,,,56.0,,,1054.0,,1010.0,,,,,
AF_MF_ALL,TiPt,K. E. T. Araya,,Phase transformations and equilibria of titanium platinum alloys in the composition range 30-50 atomic percent platinum,2012.0,Ti61.0Pt39.0 %,,,,,,,,,,,,,39.0,,,,61.0,,,1241.0,,1134.0,,,,,
AF_MF_ALL,TiPt,K. E. T. Araya,,Phase transformations and equilibria of titanium platinum alloys in the composition range 30-50 atomic percent platinum,2012.0,Ti61.0Pt39.0 %,,,,,,,,,,,,,39.0,,,,61.0,,,1050.0,,927.0,,,,,
AF_MF_ALL,TiPt,K. E. T. Araya,,Phase transformations and equilibria of titanium platinum alloys in the composition range 30-50 atomic percent platinum,2012.0,Ti65.0Pt35.0 %,,,,,,,,,,,,,35.0,,,,65.0,,,1233.0,,1139.0,,,,,
AF_MF_ALL,TiPt,K. E. T. Araya,,Phase transformations and equilibria of titanium platinum alloys in the composition range 30-50 atomic percent platinum,2012.0,Ti69.0Pt31.0 %,,,,,,,,,,,,,31.0,,,,69.0,,,1228.0,,1008.0,,,,,
AF_MF_ALL,TiPt,Y. Yamabe-Mitarai; T. Hara; S. Miura and H. Hosoda,Metallurgical and Materials Transactions A,Phase transformation and shape memory effect of Ti (Pt; Ir),2012.0,Ti50.0Pt50.0 %,,,,,,,,,,,,,50.0,,,,50.0,,,1084.0,,1015.0,,,,,
AF_MF_ALL,TiPt,S. Chikosha and H. K. Chikwanda,Materials Science Forum,TiPt HTSMA Produced by Spark Plasma Sintering of Elemental Powders,2013.0,Ti50.0Pt50.0 %,,,,,,,,,,,,,50.0,,,,50.0,,,1044.0,,951.0,,,,,
AF_MF_ALL,TiPt,A. Wadood; M. Takahashi; S. Takahashi; H. Hosoda and Y. Yamabe-Mitarai,Materials Science and Engineering: A,High-temperature mechanical and shape memory properties of TiPt–Zr and TiPt–Ru alloys,2013.0,Ti50.0Pt50.0 %,,,,,,,,,,,,,50.0,,,,50.0,,,1044.0,,1012.0,,,,,
AF_MF_ALL,TiPt,A. Wadood and Y. Yamabe-Mitarai,Materials Science and Engineering: A,TiPt–Co and TiPt–Ru high temperature shape memory alloys,2014.0,Ti50.0Pt50.0 %,,,,,,,,,,,,,50.0,,,,50.0,,,1059.0,,963.0,,,,,
AF_MF_ALL,TiPt,K. E. Tello; R. D. Noebe; A. Garg; J. Allaz and M. J. Kaufman,Materials Characterization,Revisiting the Ti-Pt system relevant to high temperature shape memory alloys,2017.0,Ti61.0Pt39.0 %,,,,,,,,,,,,,39.0,,,,61.0,,,1244.0,,1146.0,,,,,
AF_MF_ALL,TiPt,Y. Yamabe-Mitarai; W. Takebe and M. Shimojo,Shape Memory and Superelasticity,Phase Transformation and Shape Memory Effect of Ti–Pd–Pt–Zr High-Temperature Shape Memory Alloys,2017.0,Ti50.8Pt49.2 %,,,,,,,,,,,,,49.2,,,,50.8,,,1041.0,,975.0,,,,,
AF_MF_ALL,TiPt,O. Rios; R.D. Noebe; T. Biles; A. Garg; A. Palczer; D. Scheiman; H.J. Seifert; M. Kaufman,SPIE Proceedings,Characterization of Ternary NiTiPt High-Temperature Shape Memory Alloys,2005.0,Ti50.0Pt50.0 %,,,,,,,,,,,,,50.0,,,,50.0,,,1069.0,,996.0,,,,,
AF_MF_ALL,TiPt,A. Wadood; Y. Yamabe-Mitarai,Platinum Metals Review,Recent Research and Developments Related to Near-Equiatomic Titanium-Platinum Alloys for High-Temperature Applications,2014.0,Ti50.0Pt50.0 %,,,,,,,,,,,,,50.0,,,,50.0,,,1085.0,,1020.0,,,,,
AF_MF_ALL,NiTiAu,L. Casalena; G.S. Bigelow; Y. Gao; O. Benafan; R.D. Noebe; Y. Wang; M.J. Mills,Intermetallics,Mechanical behavior and microstructural analysis of NiTi-40Au shape memory alloys exhibiting work output above 400 °C,2017.0,Ni9.0Ti51.0Au40.0 %,,,40.0,,,,,,,,9.0,,,,,,51.0,,,528.0,,462.0,,,,,
AF_MF_ALL,NiTiAu,L. Casalena; G.S. Bigelow; Y. Gao; O. Benafan; R.D. Noebe; Y. Wang; M.J. Mills,Intermetallics,Mechanical behavior and microstructural analysis of NiTi-40Au shape memory alloys exhibiting work output above 400 °C,2017.0,Ni9.0Ti51.0Au40.0 %,,,40.0,,,,,,,,9.0,,,,,,51.0,,,526.0,,456.0,,,,,
AF_MF_ALL,NiTiAu,L. Casalena; G.S. Bigelow; Y. Gao; O. Benafan; R.D. Noebe; Y. Wang; M.J. Mills,Intermetallics,Mechanical behavior and microstructural analysis of NiTi-40Au shape memory alloys exhibiting work output above 400 °C,2017.0,Ni9.0Ti51.0Au40.0 %,,,40.0,,,,,,,,9.0,,,,,,51.0,,,527.0,,454.0,,,,,
AF_MF_ALL,NiTiAu,L. Casalena; G.S. Bigelow; Y. Gao; O. Benafan; R.D. Noebe; Y. Wang; M.J. Mills,Intermetallics,Mechanical behavior and microstructural analysis of NiTi-40Au shape memory alloys exhibiting work output above 400 °C,2017.0,Ni9.0Ti51.0Au40.0 %,,,40.0,,,,,,,,9.0,,,,,,51.0,,,522.0,,452.0,,,,,
AF_MF_ALL,NiTiAu,L. Casalena; G.S. Bigelow; Y. Gao; O. Benafan; R.D. Noebe; Y. Wang; M.J. Mills,Intermetallics,Mechanical behavior and microstructural analysis of NiTi-40Au shape memory alloys exhibiting work output above 400 °C,2017.0,Ni9.0Ti51.0Au40.0 %,,,40.0,,,,,,,,9.0,,,,,,51.0,,,519.0,,452.0,,,,,
AF_MF_ALL,NiTiAu,L. Casalena; G.S. Bigelow; Y. Gao; O. Benafan; R.D. Noebe; Y. Wang; M.J. Mills,Intermetallics,Mechanical behavior and microstructural analysis of NiTi-40Au shape memory alloys exhibiting work output above 400 °C,2017.0,Ni9.0Ti51.0Au40.0 %,,,40.0,,,,,,,,9.0,,,,,,51.0,,,514.0,,450.0,,,,,
AF_MF_ALL,NiTiAu,L. Casalena; G.S. Bigelow; Y. Gao; O. Benafan; R.D. Noebe; Y. Wang; M.J. Mills,Intermetallics,Mechanical behavior and microstructural analysis of NiTi-40Au shape memory alloys exhibiting work output above 400 °C,2017.0,Ni9.0Ti51.0Au40.0 %,,,40.0,,,,,,,,9.0,,,,,,51.0,,,508.0,,450.0,,,,,
AF_MF_ALL,NiTiAu,L. Casalena; G.S. Bigelow; Y. Gao; O. Benafan; R.D. Noebe; Y. Wang; M.J. Mills,Intermetallics,Mechanical behavior and microstructural analysis of NiTi-40Au shape memory alloys exhibiting work output above 400 °C,2017.0,Ni9.0Ti51.0Au40.0 %,,,40.0,,,,,,,,9.0,,,,,,51.0,,,504.0,,444.0,,,,,
AF_MF_ALL,NiTiAu,L. Casalena; G.S. Bigelow; Y. Gao; O. Benafan; R.D. Noebe; Y. Wang; M.J. Mills,Intermetallics,Mechanical behavior and microstructural analysis of NiTi-40Au shape memory alloys exhibiting work output above 400 °C,2017.0,Ni9.0Ti51.0Au40.0 %,,,40.0,,,,,,,,9.0,,,,,,51.0,,,497.0,,443.0,,,,,
AF_MF_ALL,NiTiAu,L. Casalena; G.S. Bigelow; Y. Gao; O. Benafan; R.D. Noebe; Y. Wang; M.J. Mills,Intermetallics,Mechanical behavior and microstructural analysis of NiTi-40Au shape memory alloys exhibiting work output above 400 °C,2017.0,Ni9.0Ti51.0Au40.0 %,,,40.0,,,,,,,,9.0,,,,,,51.0,,,492.0,,441.0,,,,,
AF_MF_ALL,NiTiAu,L. Casalena; G.S. Bigelow; Y. Gao; O. Benafan; R.D. Noebe; Y. Wang; M.J. Mills,Intermetallics,Mechanical behavior and microstructural analysis of NiTi-40Au shape memory alloys exhibiting work output above 400 °C,2017.0,Ni9.0Ti51.0Au40.0 %,,,40.0,,,,,,,,9.0,,,,,,51.0,,,482.0,,438.0,,,,,
AF_MF_ALL,NiTiAu,L. Casalena; G.S. Bigelow; Y. Gao; O. Benafan; R.D. Noebe; Y. Wang; M.J. Mills,Intermetallics,Mechanical behavior and microstructural analysis of NiTi-40Au shape memory alloys exhibiting work output above 400 °C,2017.0,Ni9.0Ti51.0Au40.0 %,,,40.0,,,,,,,,9.0,,,,,,51.0,,,477.0,,435.0,,,,,
AF_MF_ALL,NiTiAu,L. Casalena; G.S. Bigelow; Y. Gao; O. Benafan; R.D. Noebe; Y. Wang; M.J. Mills,Intermetallics,Mechanical behavior and microstructural analysis of NiTi-40Au shape memory alloys exhibiting work output above 400 °C,2017.0,Ni9.0Ti51.0Au40.0 %,,,40.0,,,,,,,,9.0,,,,,,51.0,,,468.0,,432.0,,,,,
AF_MF_ALL,NiTiAu,L. Casalena; G.S. Bigelow; Y. Gao; O. Benafan; R.D. Noebe; Y. Wang; M.J. Mills,Intermetallics,Mechanical behavior and microstructural analysis of NiTi-40Au shape memory alloys exhibiting work output above 400 °C,2017.0,Ni9.0Ti51.0Au40.0 %,,,40.0,,,,,,,,9.0,,,,,,51.0,,,487.0,,431.0,,,,,
AF_MF_ALL,NiTiAu,L. Casalena; G.S. Bigelow; Y. Gao; O. Benafan; R.D. Noebe; Y. Wang; M.J. Mills,Intermetallics,Mechanical behavior and microstructural analysis of NiTi-40Au shape memory alloys exhibiting work output above 400 °C,2017.0,Ni9.0Ti51.0Au40.0 %,,,40.0,,,,,,,,9.0,,,,,,51.0,,,477.0,,431.0,,,,,
AF_MF_ALL,NiTiAu,L. Casalena; G.S. Bigelow; Y. Gao; O. Benafan; R.D. Noebe; Y. Wang; M.J. Mills,Intermetallics,Mechanical behavior and microstructural analysis of NiTi-40Au shape memory alloys exhibiting work output above 400 °C,2017.0,Ni9.0Ti51.0Au40.0 %,,,40.0,,,,,,,,9.0,,,,,,51.0,,,464.0,,427.0,,,,,
AF_MF_ALL,NiTiAu,L. Casalena; G.S. Bigelow; Y. Gao; O. Benafan; R.D. Noebe; Y. Wang; M.J. Mills,Intermetallics,Mechanical behavior and microstructural analysis of NiTi-40Au shape memory alloys exhibiting work output above 400 °C,2017.0,Ni9.0Ti51.0Au40.0 %,,,40.0,,,,,,,,9.0,,,,,,51.0,,,467.0,,426.0,,,,,
AF_MF_ALL,NiTiAu,L. Casalena; G.S. Bigelow; Y. Gao; O. Benafan; R.D. Noebe; Y. Wang; M.J. Mills,Intermetallics,Mechanical behavior and microstructural analysis of NiTi-40Au shape memory alloys exhibiting work output above 400 °C,2017.0,Ni9.0Ti51.0Au40.0 %,,,40.0,,,,,,,,9.0,,,,,,51.0,,,466.0,,423.0,,,,,
AF_MF_ALL,NiTiAu,L. Casalena; G.S. Bigelow; Y. Gao; O. Benafan; R.D. Noebe; Y. Wang; M.J. Mills,Intermetallics,Mechanical behavior and microstructural analysis of NiTi-40Au shape memory alloys exhibiting work output above 400 °C,2017.0,Ni9.0Ti51.0Au40.0 %,,,40.0,,,,,,,,9.0,,,,,,51.0,,,455.0,,420.0,,,,,
AF_MF_ALL,NiTiAu,L. Casalena; G.S. Bigelow; Y. Gao; O. Benafan; R.D. Noebe; Y. Wang; M.J. Mills,Intermetallics,Mechanical behavior and microstructural analysis of NiTi-40Au shape memory alloys exhibiting work output above 400 °C,2017.0,Ni10.0Ti50.0Au40.0 %,,,40.0,,,,,,,,10.0,,,,,,50.0,,,521.0,,443.0,,,,,
AF_MF_ALL,NiTiAu,L. Casalena; G.S. Bigelow; Y. Gao; O. Benafan; R.D. Noebe; Y. Wang; M.J. Mills,Intermetallics,Mechanical behavior and microstructural analysis of NiTi-40Au shape memory alloys exhibiting work output above 400 °C,2017.0,Ni10.0Ti50.0Au40.0 %,,,40.0,,,,,,,,10.0,,,,,,50.0,,,510.0,,443.0,,,,,
AF_MF_ALL,NiTiAu,L. Casalena; G.S. Bigelow; Y. Gao; O. Benafan; R.D. Noebe; Y. Wang; M.J. Mills,Intermetallics,Mechanical behavior and microstructural analysis of NiTi-40Au shape memory alloys exhibiting work output above 400 °C,2017.0,Ni10.0Ti50.0Au40.0 %,,,40.0,,,,,,,,10.0,,,,,,50.0,,,515.0,,442.0,,,,,
AF_MF_ALL,NiTiAu,L. Casalena; G.S. Bigelow; Y. Gao; O. Benafan; R.D. Noebe; Y. Wang; M.J. Mills,Intermetallics,Mechanical behavior and microstructural analysis of NiTi-40Au shape memory alloys exhibiting work output above 400 °C,2017.0,Ni10.0Ti50.0Au40.0 %,,,40.0,,,,,,,,10.0,,,,,,50.0,,,500.0,,439.0,,,,,
AF_MF_ALL,NiTiAu,L. Casalena; G.S. Bigelow; Y. Gao; O. Benafan; R.D. Noebe; Y. Wang; M.J. Mills,Intermetallics,Mechanical behavior and microstructural analysis of NiTi-40Au shape memory alloys exhibiting work output above 400 °C,2017.0,Ni10.0Ti50.0Au40.0 %,,,40.0,,,,,,,,10.0,,,,,,50.0,,,507.0,,438.0,,,,,
AF_MF_ALL,NiTiAu,L. Casalena; G.S. Bigelow; Y. Gao; O. Benafan; R.D. Noebe; Y. Wang; M.J. Mills,Intermetallics,Mechanical behavior and microstructural analysis of NiTi-40Au shape memory alloys exhibiting work output above 400 °C,2017.0,Ni10.0Ti50.0Au40.0 %,,,40.0,,,,,,,,10.0,,,,,,50.0,,,491.0,,436.0,,,,,
AF_MF_ALL,NiTiAu,L. Casalena; G.S. Bigelow; Y. Gao; O. Benafan; R.D. Noebe; Y. Wang; M.J. Mills,Intermetallics,Mechanical behavior and microstructural analysis of NiTi-40Au shape memory alloys exhibiting work output above 400 °C,2017.0,Ni10.0Ti50.0Au40.0 %,,,40.0,,,,,,,,10.0,,,,,,50.0,,,506.0,,435.0,,,,,
AF_MF_ALL,NiTiAu,L. Casalena; G.S. Bigelow; Y. Gao; O. Benafan; R.D. Noebe; Y. Wang; M.J. Mills,Intermetallics,Mechanical behavior and microstructural analysis of NiTi-40Au shape memory alloys exhibiting work output above 400 °C,2017.0,Ni10.0Ti50.0Au40.0 %,,,40.0,,,,,,,,10.0,,,,,,50.0,,,480.0,,433.0,,,,,
AF_MF_ALL,NiTiAu,L. Casalena; G.S. Bigelow; Y. Gao; O. Benafan; R.D. Noebe; Y. Wang; M.J. Mills,Intermetallics,Mechanical behavior and microstructural analysis of NiTi-40Au shape memory alloys exhibiting work output above 400 °C,2017.0,Ni10.0Ti50.0Au40.0 %,,,40.0,,,,,,,,10.0,,,,,,50.0,,,490.0,,431.0,,,,,
AF_MF_ALL,NiTiAu,L. Casalena; G.S. Bigelow; Y. Gao; O. Benafan; R.D. Noebe; Y. Wang; M.J. Mills,Intermetallics,Mechanical behavior and microstructural analysis of NiTi-40Au shape memory alloys exhibiting work output above 400 °C,2017.0,Ni10.0Ti50.0Au40.0 %,,,40.0,,,,,,,,10.0,,,,,,50.0,,,479.0,,428.0,,,,,
AF_MF_ALL,NiTiAu,L. Casalena; G.S. Bigelow; Y. Gao; O. Benafan; R.D. Noebe; Y. Wang; M.J. Mills,Intermetallics,Mechanical behavior and microstructural analysis of NiTi-40Au shape memory alloys exhibiting work output above 400 °C,2017.0,Ni10.0Ti50.0Au40.0 %,,,40.0,,,,,,,,10.0,,,,,,50.0,,,472.0,,426.0,,,,,
AF_MF_ALL,NiTiAu,L. Casalena; G.S. Bigelow; Y. Gao; O. Benafan; R.D. Noebe; Y. Wang; M.J. Mills,Intermetallics,Mechanical behavior and microstructural analysis of NiTi-40Au shape memory alloys exhibiting work output above 400 °C,2017.0,Ni10.0Ti50.0Au40.0 %,,,40.0,,,,,,,,10.0,,,,,,50.0,,,467.0,,424.0,,,,,
AF_MF_ALL,NiTiAu,L. Casalena; G.S. Bigelow; Y. Gao; O. Benafan; R.D. Noebe; Y. Wang; M.J. Mills,Intermetallics,Mechanical behavior and microstructural analysis of NiTi-40Au shape memory alloys exhibiting work output above 400 °C,2017.0,Ni10.0Ti50.0Au40.0 %,,,40.0,,,,,,,,10.0,,,,,,50.0,,,463.0,,423.0,,,,,
AF_MF_ALL,NiTiAu,L. Casalena; G.S. Bigelow; Y. Gao; O. Benafan; R.D. Noebe; Y. Wang; M.J. Mills,Intermetallics,Mechanical behavior and microstructural analysis of NiTi-40Au shape memory alloys exhibiting work output above 400 °C,2017.0,Ni10.0Ti50.0Au40.0 %,,,40.0,,,,,,,,10.0,,,,,,50.0,,,463.0,,419.0,,,,,
AF_MF_ALL,NiTiAu,L. Casalena; G.S. Bigelow; Y. Gao; O. Benafan; R.D. Noebe; Y. Wang; M.J. Mills,Intermetallics,Mechanical behavior and microstructural analysis of NiTi-40Au shape memory alloys exhibiting work output above 400 °C,2017.0,Ni10.0Ti50.0Au40.0 %,,,40.0,,,,,,,,10.0,,,,,,50.0,,,453.0,,418.0,,,,,
AF_MF_ALL,NiTiAu,L. Casalena; G.S. Bigelow; Y. Gao; O. Benafan; R.D. Noebe; Y. Wang; M.J. Mills,Intermetallics,Mechanical behavior and microstructural analysis of NiTi-40Au shape memory alloys exhibiting work output above 400 °C,2017.0,Ni10.0Ti50.0Au40.0 %,,,40.0,,,,,,,,10.0,,,,,,50.0,,,459.0,,412.0,,,,,
AF_MF_ALL,NiTiAu,L. Casalena; G.S. Bigelow; Y. Gao; O. Benafan; R.D. Noebe; Y. Wang; M.J. Mills,Intermetallics,Mechanical behavior and microstructural analysis of NiTi-40Au shape memory alloys exhibiting work output above 400 °C,2017.0,Ni10.0Ti50.0Au40.0 %,,,40.0,,,,,,,,10.0,,,,,,50.0,,,451.0,,411.0,,,,,
AF_MF_ALL,NiTiAu,L. Casalena; G.S. Bigelow; Y. Gao; O. Benafan; R.D. Noebe; Y. Wang; M.J. Mills,Intermetallics,Mechanical behavior and microstructural analysis of NiTi-40Au shape memory alloys exhibiting work output above 400 °C,2017.0,Ni10.0Ti50.0Au40.0 %,,,40.0,,,,,,,,10.0,,,,,,50.0,,,447.0,,411.0,,,,,
AF_MF_ALL,NiTiAu,L. Casalena; G.S. Bigelow; Y. Gao; O. Benafan; R.D. Noebe; Y. Wang; M.J. Mills,Intermetallics,Mechanical behavior and microstructural analysis of NiTi-40Au shape memory alloys exhibiting work output above 400 °C,2017.0,Ni10.0Ti50.0Au40.0 %,,,40.0,,,,,,,,10.0,,,,,,50.0,,,443.0,,409.0,,,,,
AF_MF_ALL,NiTiAu,L. Casalena; G.S. Bigelow; Y. Gao; O. Benafan; R.D. Noebe; Y. Wang; M.J. Mills,Intermetallics,Mechanical behavior and microstructural analysis of NiTi-40Au shape memory alloys exhibiting work output above 400 °C,2017.0,Ni10.3Ti49.7Au40.0 %,,,40.0,,,,,,,,10.3,,,,,,49.7,,,527.0,,446.0,,,,,
AF_MF_ALL,NiTiAu,L. Casalena; G.S. Bigelow; Y. Gao; O. Benafan; R.D. Noebe; Y. Wang; M.J. Mills,Intermetallics,Mechanical behavior and microstructural analysis of NiTi-40Au shape memory alloys exhibiting work output above 400 °C,2017.0,Ni10.3Ti49.7Au40.0 %,,,40.0,,,,,,,,10.3,,,,,,49.7,,,521.0,,444.0,,,,,
AF_MF_ALL,NiTiAu,L. Casalena; G.S. Bigelow; Y. Gao; O. Benafan; R.D. Noebe; Y. Wang; M.J. Mills,Intermetallics,Mechanical behavior and microstructural analysis of NiTi-40Au shape memory alloys exhibiting work output above 400 °C,2017.0,Ni10.3Ti49.7Au40.0 %,,,40.0,,,,,,,,10.3,,,,,,49.7,,,504.0,,439.0,,,,,
AF_MF_ALL,NiTiAu,L. Casalena; G.S. Bigelow; Y. Gao; O. Benafan; R.D. Noebe; Y. Wang; M.J. Mills,Intermetallics,Mechanical behavior and microstructural analysis of NiTi-40Au shape memory alloys exhibiting work output above 400 °C,2017.0,Ni10.3Ti49.7Au40.0 %,,,40.0,,,,,,,,10.3,,,,,,49.7,,,517.0,,438.0,,,,,
AF_MF_ALL,NiTiAu,L. Casalena; G.S. Bigelow; Y. Gao; O. Benafan; R.D. Noebe; Y. Wang; M.J. Mills,Intermetallics,Mechanical behavior and microstructural analysis of NiTi-40Au shape memory alloys exhibiting work output above 400 °C,2017.0,Ni10.3Ti49.7Au40.0 %,,,40.0,,,,,,,,10.3,,,,,,49.7,,,514.0,,437.0,,,,,
AF_MF_ALL,NiTiAu,L. Casalena; G.S. Bigelow; Y. Gao; O. Benafan; R.D. Noebe; Y. Wang; M.J. Mills,Intermetallics,Mechanical behavior and microstructural analysis of NiTi-40Au shape memory alloys exhibiting work output above 400 °C,2017.0,Ni10.3Ti49.7Au40.0 %,,,40.0,,,,,,,,10.3,,,,,,49.7,,,504.0,,435.0,,,,,
AF_MF_ALL,NiTiAu,L. Casalena; G.S. Bigelow; Y. Gao; O. Benafan; R.D. Noebe; Y. Wang; M.J. Mills,Intermetallics,Mechanical behavior and microstructural analysis of NiTi-40Au shape memory alloys exhibiting work output above 400 °C,2017.0,Ni10.3Ti49.7Au40.0 %,,,40.0,,,,,,,,10.3,,,,,,49.7,,,492.0,,435.0,,,,,
AF_MF_ALL,NiTiAu,L. Casalena; G.S. Bigelow; Y. Gao; O. Benafan; R.D. Noebe; Y. Wang; M.J. Mills,Intermetallics,Mechanical behavior and microstructural analysis of NiTi-40Au shape memory alloys exhibiting work output above 400 °C,2017.0,Ni10.3Ti49.7Au40.0 %,,,40.0,,,,,,,,10.3,,,,,,49.7,,,499.0,,433.0,,,,,
AF_MF_ALL,NiTiAu,L. Casalena; G.S. Bigelow; Y. Gao; O. Benafan; R.D. Noebe; Y. Wang; M.J. Mills,Intermetallics,Mechanical behavior and microstructural analysis of NiTi-40Au shape memory alloys exhibiting work output above 400 °C,2017.0,Ni10.3Ti49.7Au40.0 %,,,40.0,,,,,,,,10.3,,,,,,49.7,,,486.0,,426.0,,,,,
AF_MF_ALL,NiTiAu,L. Casalena; G.S. Bigelow; Y. Gao; O. Benafan; R.D. Noebe; Y. Wang; M.J. Mills,Intermetallics,Mechanical behavior and microstructural analysis of NiTi-40Au shape memory alloys exhibiting work output above 400 °C,2017.0,Ni10.3Ti49.7Au40.0 %,,,40.0,,,,,,,,10.3,,,,,,49.7,,,477.0,,425.0,,,,,
AF_MF_ALL,NiTiAu,L. Casalena; G.S. Bigelow; Y. Gao; O. Benafan; R.D. Noebe; Y. Wang; M.J. Mills,Intermetallics,Mechanical behavior and microstructural analysis of NiTi-40Au shape memory alloys exhibiting work output above 400 °C,2017.0,Ni10.3Ti49.7Au40.0 %,,,40.0,,,,,,,,10.3,,,,,,49.7,,,466.0,,425.0,,,,,
AF_MF_ALL,NiTiAu,L. Casalena; G.S. Bigelow; Y. Gao; O. Benafan; R.D. Noebe; Y. Wang; M.J. Mills,Intermetallics,Mechanical behavior and microstructural analysis of NiTi-40Au shape memory alloys exhibiting work output above 400 °C,2017.0,Ni10.3Ti49.7Au40.0 %,,,40.0,,,,,,,,10.3,,,,,,49.7,,,470.0,,424.0,,,,,
AF_MF_ALL,NiTiAu,L. Casalena; G.S. Bigelow; Y. Gao; O. Benafan; R.D. Noebe; Y. Wang; M.J. Mills,Intermetallics,Mechanical behavior and microstructural analysis of NiTi-40Au shape memory alloys exhibiting work output above 400 °C,2017.0,Ni10.3Ti49.7Au40.0 %,,,40.0,,,,,,,,10.3,,,,,,49.7,,,478.0,,422.0,,,,,
AF_MF_ALL,NiTiAu,L. Casalena; G.S. Bigelow; Y. Gao; O. Benafan; R.D. Noebe; Y. Wang; M.J. Mills,Intermetallics,Mechanical behavior and microstructural analysis of NiTi-40Au shape memory alloys exhibiting work output above 400 °C,2017.0,Ni10.3Ti49.7Au40.0 %,,,40.0,,,,,,,,10.3,,,,,,49.7,,,458.0,,422.0,,,,,
AF_MF_ALL,NiTiAu,L. Casalena; G.S. Bigelow; Y. Gao; O. Benafan; R.D. Noebe; Y. Wang; M.J. Mills,Intermetallics,Mechanical behavior and microstructural analysis of NiTi-40Au shape memory alloys exhibiting work output above 400 °C,2017.0,Ni10.3Ti49.7Au40.0 %,,,40.0,,,,,,,,10.3,,,,,,49.7,,,450.0,,421.0,,,,,
AF_MF_ALL,NiTiAu,L. Casalena; G.S. Bigelow; Y. Gao; O. Benafan; R.D. Noebe; Y. Wang; M.J. Mills,Intermetallics,Mechanical behavior and microstructural analysis of NiTi-40Au shape memory alloys exhibiting work output above 400 °C,2017.0,Ni10.3Ti49.7Au40.0 %,,,40.0,,,,,,,,10.3,,,,,,49.7,,,463.0,,420.0,,,,,
AF_MF_ALL,NiTiAu,L. Casalena; G.S. Bigelow; Y. Gao; O. Benafan; R.D. Noebe; Y. Wang; M.J. Mills,Intermetallics,Mechanical behavior and microstructural analysis of NiTi-40Au shape memory alloys exhibiting work output above 400 °C,2017.0,Ni10.3Ti49.7Au40.0 %,,,40.0,,,,,,,,10.3,,,,,,49.7,,,454.0,,420.0,,,,,
AF_MF_ALL,NiTiAu,L. Casalena; G.S. Bigelow; Y. Gao; O. Benafan; R.D. Noebe; Y. Wang; M.J. Mills,Intermetallics,Mechanical behavior and microstructural analysis of NiTi-40Au shape memory alloys exhibiting work output above 400 °C,2017.0,Ni10.3Ti49.7Au40.0 %,,,40.0,,,,,,,,10.3,,,,,,49.7,,,447.0,,417.0,,,,,
AF_MF_ALL,NiTiAu,L. Casalena; G.S. Bigelow; Y. Gao; O. Benafan; R.D. Noebe; Y. Wang; M.J. Mills,Intermetallics,Mechanical behavior and microstructural analysis of NiTi-40Au shape memory alloys exhibiting work output above 400 °C,2017.0,Ni10.3Ti49.7Au40.0 %,,,40.0,,,,,,,,10.3,,,,,,49.7,,,447.0,,408.0,,,,,
AF_MF_ALL,NiTiAu,L. Casalena; G.S. Bigelow; Y. Gao; O. Benafan; R.D. Noebe; Y. Wang; M.J. Mills,Intermetallics,Mechanical behavior and microstructural analysis of NiTi-40Au shape memory alloys exhibiting work output above 400 °C,2017.0,Ni11.0Ti49.0Au40.0 %,,,40.0,,,,,,,,11.0,,,,,,49.0,,,504.0,,435.0,,,,,
AF_MF_ALL,NiTiAu,L. Casalena; G.S. Bigelow; Y. Gao; O. Benafan; R.D. Noebe; Y. Wang; M.J. Mills,Intermetallics,Mechanical behavior and microstructural analysis of NiTi-40Au shape memory alloys exhibiting work output above 400 °C,2017.0,Ni11.0Ti49.0Au40.0 %,,,40.0,,,,,,,,11.0,,,,,,49.0,,,493.0,,435.0,,,,,
AF_MF_ALL,NiTiAu,L. Casalena; G.S. Bigelow; Y. Gao; O. Benafan; R.D. Noebe; Y. Wang; M.J. Mills,Intermetallics,Mechanical behavior and microstructural analysis of NiTi-40Au shape memory alloys exhibiting work output above 400 °C,2017.0,Ni11.0Ti49.0Au40.0 %,,,40.0,,,,,,,,11.0,,,,,,49.0,,,503.0,,433.0,,,,,
AF_MF_ALL,NiTiAu,L. Casalena; G.S. Bigelow; Y. Gao; O. Benafan; R.D. Noebe; Y. Wang; M.J. Mills,Intermetallics,Mechanical behavior and microstructural analysis of NiTi-40Au shape memory alloys exhibiting work output above 400 °C,2017.0,Ni11.0Ti49.0Au40.0 %,,,40.0,,,,,,,,11.0,,,,,,49.0,,,503.0,,432.0,,,,,
AF_MF_ALL,NiTiAu,L. Casalena; G.S. Bigelow; Y. Gao; O. Benafan; R.D. Noebe; Y. Wang; M.J. Mills,Intermetallics,Mechanical behavior and microstructural analysis of NiTi-40Au shape memory alloys exhibiting work output above 400 °C,2017.0,Ni11.0Ti49.0Au40.0 %,,,40.0,,,,,,,,11.0,,,,,,49.0,,,496.0,,428.0,,,,,
AF_MF_ALL,NiTiAu,L. Casalena; G.S. Bigelow; Y. Gao; O. Benafan; R.D. Noebe; Y. Wang; M.J. Mills,Intermetallics,Mechanical behavior and microstructural analysis of NiTi-40Au shape memory alloys exhibiting work output above 400 °C,2017.0,Ni11.0Ti49.0Au40.0 %,,,40.0,,,,,,,,11.0,,,,,,49.0,,,485.0,,428.0,,,,,
AF_MF_ALL,NiTiAu,L. Casalena; G.S. Bigelow; Y. Gao; O. Benafan; R.D. Noebe; Y. Wang; M.J. Mills,Intermetallics,Mechanical behavior and microstructural analysis of NiTi-40Au shape memory alloys exhibiting work output above 400 °C,2017.0,Ni11.0Ti49.0Au40.0 %,,,40.0,,,,,,,,11.0,,,,,,49.0,,,480.0,,422.0,,,,,
AF_MF_ALL,NiTiAu,L. Casalena; G.S. Bigelow; Y. Gao; O. Benafan; R.D. Noebe; Y. Wang; M.J. Mills,Intermetallics,Mechanical behavior and microstructural analysis of NiTi-40Au shape memory alloys exhibiting work output above 400 °C,2017.0,Ni11.0Ti49.0Au40.0 %,,,40.0,,,,,,,,11.0,,,,,,49.0,,,469.0,,421.0,,,,,
