Repository: AyushChauhan9389/Shape-Memory-Alloy-Dataset

File: Combined_SMA_Dataset.csv (part 16 of 113)
Source_Directory,Alloy_Type,Authors,Source,Title,Year,composition,Ag (at.%),Al (at.%),Au (at.%),Cd (at.%),Co (at.%),Cu (at.%),Fe (at.%),Hf (at.%),Mn (at.%),Nb (at.%),Ni (at.%),Pd (at.%),Pt (at.%),Ru (at.%),Si (at.%),Ta (at.%),Ti (at.%),Zn (at.%),Zr (at.%),Austenite Finish Temperature - AF - (°C),Austenite Start Temperature - AS - (°C),Martensite Finish Temperature - MF - (°C),Martensite Start Temperature - MS - (°C),Cooling Rate (°C/min),Heating Rate (°C/min),Calculated Density (g/cm^3),Thermal transformation span (TSPAN) - (AF-MF) - (°C)
AF_MF_ALL,NiTiAu,L. Casalena; G.S. Bigelow; Y. Gao; O. Benafan; R.D. Noebe; Y. Wang; M.J. Mills,Intermetallics,Mechanical behavior and microstructural analysis of NiTi-40Au shape memory alloys exhibiting work output above 400 °C,2017.0,Ni11.0Ti49.0Au40.0 %,,,40.0,,,,,,,,11.0,,,,,,49.0,,,475.0,,419.0,,,,,
AF_MF_ALL,NiTiAu,L. Casalena; G.S. Bigelow; Y. Gao; O. Benafan; R.D. Noebe; Y. Wang; M.J. Mills,Intermetallics,Mechanical behavior and microstructural analysis of NiTi-40Au shape memory alloys exhibiting work output above 400 °C,2017.0,Ni11.0Ti49.0Au40.0 %,,,40.0,,,,,,,,11.0,,,,,,49.0,,,468.0,,418.0,,,,,
AF_MF_ALL,NiTiAu,L. Casalena; G.S. Bigelow; Y. Gao; O. Benafan; R.D. Noebe; Y. Wang; M.J. Mills,Intermetallics,Mechanical behavior and microstructural analysis of NiTi-40Au shape memory alloys exhibiting work output above 400 °C,2017.0,Ni11.0Ti49.0Au40.0 %,,,40.0,,,,,,,,11.0,,,,,,49.0,,,458.0,,418.0,,,,,
AF_MF_ALL,NiTiAu,L. Casalena; G.S. Bigelow; Y. Gao; O. Benafan; R.D. Noebe; Y. Wang; M.J. Mills,Intermetallics,Mechanical behavior and microstructural analysis of NiTi-40Au shape memory alloys exhibiting work output above 400 °C,2017.0,Ni11.0Ti49.0Au40.0 %,,,40.0,,,,,,,,11.0,,,,,,49.0,,,458.0,,417.0,,,,,
AF_MF_ALL,NiTiAu,L. Casalena; G.S. Bigelow; Y. Gao; O. Benafan; R.D. Noebe; Y. Wang; M.J. Mills,Intermetallics,Mechanical behavior and microstructural analysis of NiTi-40Au shape memory alloys exhibiting work output above 400 °C,2017.0,Ni11.0Ti49.0Au40.0 %,,,40.0,,,,,,,,11.0,,,,,,49.0,,,444.0,,414.0,,,,,
AF_MF_ALL,NiTiAu,L. Casalena; G.S. Bigelow; Y. Gao; O. Benafan; R.D. Noebe; Y. Wang; M.J. Mills,Intermetallics,Mechanical behavior and microstructural analysis of NiTi-40Au shape memory alloys exhibiting work output above 400 °C,2017.0,Ni11.0Ti49.0Au40.0 %,,,40.0,,,,,,,,11.0,,,,,,49.0,,,450.0,,413.0,,,,,
AF_MF_ALL,NiTiAu,L. Casalena; G.S. Bigelow; Y. Gao; O. Benafan; R.D. Noebe; Y. Wang; M.J. Mills,Intermetallics,Mechanical behavior and microstructural analysis of NiTi-40Au shape memory alloys exhibiting work output above 400 °C,2017.0,Ni11.0Ti49.0Au40.0 %,,,40.0,,,,,,,,11.0,,,,,,49.0,,,454.0,,411.0,,,,,
AF_MF_ALL,NiTiAu,L. Casalena; G.S. Bigelow; Y. Gao; O. Benafan; R.D. Noebe; Y. Wang; M.J. Mills,Intermetallics,Mechanical behavior and microstructural analysis of NiTi-40Au shape memory alloys exhibiting work output above 400 °C,2017.0,Ni11.0Ti49.0Au40.0 %,,,40.0,,,,,,,,11.0,,,,,,49.0,,,436.0,,411.0,,,,,
AF_MF_ALL,NiTiAu,L. Casalena; G.S. Bigelow; Y. Gao; O. Benafan; R.D. Noebe; Y. Wang; M.J. Mills,Intermetallics,Mechanical behavior and microstructural analysis of NiTi-40Au shape memory alloys exhibiting work output above 400 °C,2017.0,Ni11.0Ti49.0Au40.0 %,,,40.0,,,,,,,,11.0,,,,,,49.0,,,445.0,,410.0,,,,,
AF_MF_ALL,NiTiAu,L. Casalena; G.S. Bigelow; Y. Gao; O. Benafan; R.D. Noebe; Y. Wang; M.J. Mills,Intermetallics,Mechanical behavior and microstructural analysis of NiTi-40Au shape memory alloys exhibiting work output above 400 °C,2017.0,Ni11.0Ti49.0Au40.0 %,,,40.0,,,,,,,,11.0,,,,,,49.0,,,434.0,,408.0,,,,,
AF_MF_ALL,NiTiAu,S.H. Kayani; M.I. Khan; F.A. Khalid; H.Y. Young S. Miyazaki,Shape Memory and Superelasticity,Precipitation Behavior of Thermo-Mechanically Treated Ti50Ni20Au20Cu10 High-Temperature Shape-Memory Alloy,2016.0,Ni30.0Ti50.0Au20.0 %,,,20.0,,,,,,,,30.0,,,,,,50.0,,,176.0,,148.0,,,,,
AF_MF_ALL,NiTiAu,S.H. Kayani; M.I. Khan; F.A. Khalid; H.Y. Young S. Miyazaki,Shape Memory and Superelasticity,Precipitation Behavior of Thermo-Mechanically Treated Ti50Ni20Au20Cu10 High-Temperature Shape-Memory Alloy,2016.0,Ni30.0Ti50.0Au20.0 %,,,20.0,,,,,,,,30.0,,,,,,50.0,,,164.0,,142.0,,,,,
AF_MF_ALL,NiTiAu,S.H. Kayani; M.I. Khan; F.A. Khalid; H.Y. Young S. Miyazaki,Shape Memory and Superelasticity,Precipitation Behavior of Thermo-Mechanically Treated Ti50Ni20Au20Cu10 High-Temperature Shape-Memory Alloy,2016.0,Ni30.0Ti50.0Au20.0 %,,,20.0,,,,,,,,30.0,,,,,,50.0,,,158.0,,134.0,,,,,
AF_MF_ALL,NiTiAu,S.H. Kayani; M.I. Khan; F.A. Khalid; H.Y. Young S. Miyazaki,Shape Memory and Superelasticity,Precipitation Behavior of Thermo-Mechanically Treated Ti50Ni20Au20Cu10 High-Temperature Shape-Memory Alloy,2016.0,Ni30.0Ti50.0Au20.0 %,,,20.0,,,,,,,,30.0,,,,,,50.0,,,156.0,,124.0,,,,,
AF_MF_ALL,NiTiAu,S.H. Kayani; M.I. Khan; F.A. Khalid; H.Y. Young S. Miyazaki,Shape Memory and Superelasticity,Precipitation Behavior of Thermo-Mechanically Treated Ti50Ni20Au20Cu10 High-Temperature Shape-Memory Alloy,2016.0,Ni30.0Ti50.0Au20.0 %,,,20.0,,,,,,,,30.0,,,,,,50.0,,,122.0,,93.0,,,,,
AF_MF_ALL,NiTiAu,T. Butler,Master's Thesis,,2013.0,Ni26.0Ti49.0Au25.0 %,,,25.0,,,,,,,,26.0,,,,,,49.0,,,196.0,,107.0,,,,,
AF_MF_ALL,NiTiAu,T. Butler,Master's Thesis,,2013.0,Ni26.0Ti49.0Au25.0 %,,,25.0,,,,,,,,26.0,,,,,,49.0,,,193.0,,95.0,,,,,
AF_MF_ALL,NiTiAu,T. Butler,Master's Thesis,,2013.0,Ni26.0Ti49.0Au25.0 %,,,25.0,,,,,,,,26.0,,,,,,49.0,,,192.0,,90.0,,,,,
AF_MF_ALL,NiTiAu,,,,2022.0,Ni49.6Ti49.4Au1.0 %,,,1.0,,,,,,,,49.6,,,,,,49.4,,,60.749,,-5.8397,,,,,
AF_MF_ALL,NiTiAu,,,,2022.0,Ni49.6Ti49.4Au1.0 %,,,1.0,,,,,,,,49.6,,,,,,49.4,,,51.515,,-10.185,,,,,
AF_MF_ALL,NiTiAu,,,,2022.0,Ni49.6Ti49.4Au1.0 %,,,1.0,,,,,,,,49.6,,,,,,49.4,,,41.676,,-17.419,,,,,
AF_MF_ALL,NiTiAu,,,,2022.0,Ni49.6Ti49.4Au1.0 %,,,1.0,,,,,,,,49.6,,,,,,49.4,,,31.99,,-26.513,,,,,
AF_MF_ALL,NiTiAu,,,,2022.0,Ni49.6Ti49.4Au1.0 %,,,1.0,,,,,,,,49.6,,,,,,49.4,,,12.1,,-26.721,,,,,
AF_MF_ALL,NiTiAu,,,,2022.0,Ni49.6Ti49.4Au1.0 %,,,1.0,,,,,,,,49.6,,,,,,49.4,,,22.865,,-33.656,,,,,
AF_MF_ALL,NiTiAu,,,,2022.0,Ni49.6Ti49.4Au1.0 %,,,1.0,,,,,,,,49.6,,,,,,49.4,,,22.046,,-59.3,,,,,
AF_MF_ALL,NiTiAu,,,,2022.0,Ni49.6Ti49.4Au1.0 %,,,1.0,,,,,,,,49.6,,,,,,49.4,,,21.882,,-60.254,,,,,
AF_MF_ALL,NiTiAu,,,,2022.0,Ni49.6Ti49.4Au1.0 %,,,1.0,,,,,,,,49.6,,,,,,49.4,,,21.874,,-61.281,,,,,
AF_MF_ALL,NiTiAu,,,,2022.0,Ni49.6Ti49.4Au1.0 %,,,1.0,,,,,,,,49.6,,,,,,49.4,,,21.65,,-61.698,,,,,
AF_MF_ALL,NiTiAu,,,,2022.0,Ni49.6Ti49.4Au1.0 %,,,1.0,,,,,,,,49.6,,,,,,49.4,,,22.758,,-62.027,,,,,
AF_MF_ALL,NiTiAu,,,,2022.0,Ni48.6Ti49.4Au2.0 %,,,2.0,,,,,,,,48.6,,,,,,49.4,,,63.702,,-0.94559,,,,,
AF_MF_ALL,NiTiAu,,,,2022.0,Ni48.6Ti49.4Au2.0 %,,,2.0,,,,,,,,48.6,,,,,,49.4,,,53.919,,-4.4252,,,,,
AF_MF_ALL,NiTiAu,,,,2022.0,Ni48.6Ti49.4Au2.0 %,,,2.0,,,,,,,,48.6,,,,,,49.4,,,46.179,,-11.043,,,,,
AF_MF_ALL,NiTiAu,,,,2022.0,Ni48.6Ti49.4Au2.0 %,,,2.0,,,,,,,,48.6,,,,,,49.4,,,22.244,,-16.52,,,,,
AF_MF_ALL,NiTiAu,,,,2022.0,Ni48.6Ti49.4Au2.0 %,,,2.0,,,,,,,,48.6,,,,,,49.4,,,37.657,,-18.472,,,,,
AF_MF_ALL,NiTiAu,,,,2022.0,Ni48.6Ti49.4Au2.0 %,,,2.0,,,,,,,,48.6,,,,,,49.4,,,29.149,,-25.276,,,,,
AF_MF_ALL,NiTiAu,,,,2022.0,Ni48.6Ti49.4Au2.0 %,,,2.0,,,,,,,,48.6,,,,,,49.4,,,27.239,,-43.61,,,,,
AF_MF_ALL,NiTiAu,,,,2022.0,Ni48.6Ti49.4Au2.0 %,,,2.0,,,,,,,,48.6,,,,,,49.4,,,26.203,,-43.785,,,,,
AF_MF_ALL,NiTiAu,,,,2022.0,Ni48.6Ti49.4Au2.0 %,,,2.0,,,,,,,,48.6,,,,,,49.4,,,27.069,,-47.128,,,,,
AF_MF_ALL,NiTiAu,,,,2022.0,Ni48.6Ti49.4Au2.0 %,,,2.0,,,,,,,,48.6,,,,,,49.4,,,26.762,,-51.449,,,,,
AF_MF_ALL,NiTiAu,,,,2022.0,Ni48.6Ti49.4Au2.0 %,,,2.0,,,,,,,,48.6,,,,,,49.4,,,26.214,,-52.307,,,,,
AF_MF_ALL,NiTiAu,,,,2022.0,Ni47.6Ti49.4Au3.0 %,,,3.0,,,,,,,,47.6,,,,,,49.4,,,65.07,,7.4847,,,,,
AF_MF_ALL,NiTiAu,,,,2022.0,Ni47.6Ti49.4Au3.0 %,,,3.0,,,,,,,,47.6,,,,,,49.4,,,53.748,,1.5059,,,,,
AF_MF_ALL,NiTiAu,,,,2022.0,Ni47.6Ti49.4Au3.0 %,,,3.0,,,,,,,,47.6,,,,,,49.4,,,45.921,,-5.0592,,,,,
AF_MF_ALL,NiTiAu,,,,2022.0,Ni47.6Ti49.4Au3.0 %,,,3.0,,,,,,,,47.6,,,,,,49.4,,,40.769,,-13.814,,,,,
AF_MF_ALL,NiTiAu,,,,2022.0,Ni47.6Ti49.4Au3.0 %,,,3.0,,,,,,,,47.6,,,,,,49.4,,,18.717,,-16.815,,,,,
AF_MF_ALL,NiTiAu,,,,2022.0,Ni47.6Ti49.4Au3.0 %,,,3.0,,,,,,,,47.6,,,,,,49.4,,,31.573,,-21.883,,,,,
AF_MF_ALL,NiTiAu,,,,2022.0,Ni47.6Ti49.4Au3.0 %,,,3.0,,,,,,,,47.6,,,,,,49.4,,,24.062,,-41.831,,,,,
AF_MF_ALL,NiTiAu,,,,2022.0,Ni47.6Ti49.4Au3.0 %,,,3.0,,,,,,,,47.6,,,,,,49.4,,,23.073,,-42.138,,,,,
AF_MF_ALL,NiTiAu,,,,2022.0,Ni47.6Ti49.4Au3.0 %,,,3.0,,,,,,,,47.6,,,,,,49.4,,,22.254,,-42.138,,,,,
AF_MF_ALL,NiTiAu,,,,2022.0,Ni47.6Ti49.4Au3.0 %,,,3.0,,,,,,,,47.6,,,,,,49.4,,,23.786,,-43.157,,,,,
AF_MF_ALL,NiTiAu,,,,2022.0,Ni47.6Ti49.4Au3.0 %,,,3.0,,,,,,,,47.6,,,,,,49.4,,,24.861,,-45.96,,,,,
AF_MF_ALL,NiTiAu,,,,2022.0,Ni41.0Ti50.0Au9.0 %,,,9.0,,,,,,,,41.0,,,,,,50.0,,,177.42,,112.58,,,,,
AF_MF_ALL,NiTiAu,,,,2022.0,Ni41.0Ti50.0Au9.0 %,,,9.0,,,,,,,,41.0,,,,,,50.0,,,195.63,,111.98,,,,,
AF_MF_ALL,NiTiAu,,,,2022.0,Ni41.0Ti50.0Au9.0 %,,,9.0,,,,,,,,41.0,,,,,,50.0,,,154.74,,110.23,,,,,
AF_MF_ALL,NiTiAu,,,,2022.0,Ni41.0Ti50.0Au9.0 %,,,9.0,,,,,,,,41.0,,,,,,50.0,,,205.01,,106.55,,,,,
AF_MF_ALL,NiTiAu,,,,2022.0,Ni41.0Ti50.0Au9.0 %,,,9.0,,,,,,,,41.0,,,,,,50.0,,,211.04,,104.01,,,,,
AF_MF_ALL,NiTiAu,,,,2022.0,Ni41.0Ti50.0Au9.0 %,,,9.0,,,,,,,,41.0,,,,,,50.0,,,126.2,,101.31,,,,,
AF_MF_ALL,NiTiAu,,,,2022.0,Ni41.0Ti50.0Au9.0 %,,,9.0,,,,,,,,41.0,,,,,,50.0,,,111.42,,93.894,,,,,
AF_MF_ALL,NiTiAu,,,,2022.0,Ni41.0Ti50.0Au9.0 %,,,9.0,,,,,,,,41.0,,,,,,50.0,,,118.5,,64.4,,,,,
AF_MF_ALL,NiTiAu,,,,2022.0,Ni41.0Ti50.0Au9.0 %,,,9.0,,,,,,,,41.0,,,,,,50.0,,,119.7,,64.0,,,,,
AF_MF_ALL,NiTiAu,,,,2022.0,Ni41.0Ti50.0Au9.0 %,,,9.0,,,,,,,,41.0,,,,,,50.0,,,119.3,,63.2,,,,,
AF_MF_ALL,NiTiAu,,,,2022.0,Ni41.0Ti50.0Au9.0 %,,,9.0,,,,,,,,41.0,,,,,,50.0,,,119.1,,63.2,,,,,
AF_MF_ALL,NiTiAu,,,,2022.0,Ni41.0Ti50.0Au9.0 %,,,9.0,,,,,,,,41.0,,,,,,50.0,,,121.8,,61.1,,,,,
AF_MF_ALL,NiTiAu,,,,2022.0,Ni41.3Ti49.7Au9.0 %,,,9.0,,,,,,,,41.3,,,,,,49.7,,,111.13,,53.176,,,,,
AF_MF_ALL,NiTiAu,,,,2022.0,Ni41.3Ti49.7Au9.0 %,,,9.0,,,,,,,,41.3,,,,,,49.7,,,145.38,,52.492,,,,,
AF_MF_ALL,NiTiAu,,,,2022.0,Ni41.3Ti49.7Au9.0 %,,,9.0,,,,,,,,41.3,,,,,,49.7,,,76.164,,46.188,,,,,
AF_MF_ALL,NiTiAu,,,,2022.0,Ni41.3Ti49.7Au9.0 %,,,9.0,,,,,,,,41.3,,,,,,49.7,,,171.89,,45.85,,,,,
AF_MF_ALL,NiTiAu,,,,2022.0,Ni41.3Ti49.7Au9.0 %,,,9.0,,,,,,,,41.3,,,,,,49.7,,,187.96,,38.552,,,,,
AF_MF_ALL,NiTiAu,,,,2022.0,Ni41.3Ti49.7Au9.0 %,,,9.0,,,,,,,,41.3,,,,,,49.7,,,55.048,,33.067,,,,,
AF_MF_ALL,NiTiAu,,,,2022.0,Ni41.3Ti49.7Au9.0 %,,,9.0,,,,,,,,41.3,,,,,,49.7,,,35.604,,15.954,,,,,
AF_MF_ALL,NiTiAu,,,,2022.0,Ni41.3Ti49.7Au9.0 %,,,9.0,,,,,,,,41.3,,,,,,49.7,,,35.563,,14.811,,,,,
AF_MF_ALL,NiTiAu,,,,2022.0,Ni41.3Ti49.7Au9.0 %,,,9.0,,,,,,,,41.3,,,,,,49.7,,,45.6,,8.3,,,,,
AF_MF_ALL,NiTiAu,,,,2022.0,Ni41.3Ti49.7Au9.0 %,,,9.0,,,,,,,,41.3,,,,,,49.7,,,45.8,,7.9,,,,,
AF_MF_ALL,NiTiAu,,,,2022.0,Ni41.3Ti49.7Au9.0 %,,,9.0,,,,,,,,41.3,,,,,,49.7,,,45.5,,7.7,,,,,
AF_MF_ALL,NiTiAu,,,,2022.0,Ni41.3Ti49.7Au9.0 %,,,9.0,,,,,,,,41.3,,,,,,49.7,,,45.7,,6.8,,,,,
AF_MF_ALL,NiTiAu,,,,2022.0,Ni41.3Ti49.7Au9.0 %,,,9.0,,,,,,,,41.3,,,,,,49.7,,,38.1,,5.3,,,,,
AF_MF_ALL,NiTiAu,,,,2022.0,Ni40.0Ti50.0Au10.0 %,,,10.0,,,,,,,,40.0,,,,,,50.0,,,173.49,,90.014,,,,,
AF_MF_ALL,NiTiAu,,,,2022.0,Ni40.0Ti50.0Au10.0 %,,,10.0,,,,,,,,40.0,,,,,,50.0,,,150.7,,87.78,,,,,
AF_MF_ALL,NiTiAu,,,,2022.0,Ni40.0Ti50.0Au10.0 %,,,10.0,,,,,,,,40.0,,,,,,50.0,,,193.32,,85.949,,,,,
AF_MF_ALL,NiTiAu,,,,2022.0,Ni40.0Ti50.0Au10.0 %,,,10.0,,,,,,,,40.0,,,,,,50.0,,,206.79,,81.998,,,,,
AF_MF_ALL,NiTiAu,,,,2022.0,Ni40.0Ti50.0Au10.0 %,,,10.0,,,,,,,,40.0,,,,,,50.0,,,119.46,,80.024,,,,,
AF_MF_ALL,NiTiAu,,,,2022.0,Ni40.0Ti50.0Au10.0 %,,,10.0,,,,,,,,40.0,,,,,,50.0,,,89.551,,70.49,,,,,
AF_MF_ALL,NiTiAu,,,,2022.0,Ni40.0Ti50.0Au10.0 %,,,10.0,,,,,,,,40.0,,,,,,50.0,,,73.347,,59.079,,,,,
AF_MF_ALL,NiTiAu,,,,2022.0,Ni40.0Ti50.0Au10.0 %,,,10.0,,,,,,,,40.0,,,,,,50.0,,,79.7,,10.3,,,,,
AF_MF_ALL,NiTiAu,,,,2022.0,Ni40.0Ti50.0Au10.0 %,,,10.0,,,,,,,,40.0,,,,,,50.0,,,80.2,,9.5,,,,,
AF_MF_ALL,NiTiAu,,,,2022.0,Ni40.0Ti50.0Au10.0 %,,,10.0,,,,,,,,40.0,,,,,,50.0,,,80.7,,9.2,,,,,
AF_MF_ALL,NiTiAu,,,,2022.0,Ni40.0Ti50.0Au10.0 %,,,10.0,,,,,,,,40.0,,,,,,50.0,,,78.9,,8.4,,,,,
AF_MF_ALL,NiTiAu,,,,2022.0,Ni40.0Ti50.0Au10.0 %,,,10.0,,,,,,,,40.0,,,,,,50.0,,,79.7,,7.8,,,,,
AF_MF_ALL,NiTiAu,,,,2022.0,Ni40.3Ti49.7Au10.0 %,,,10.0,,,,,,,,40.3,,,,,,49.7,,,146.04,,67.301,,,,,
AF_MF_ALL,NiTiAu,,,,2022.0,Ni40.3Ti49.7Au10.0 %,,,10.0,,,,,,,,40.3,,,,,,49.7,,,169.75,,66.096,,,,,
AF_MF_ALL,NiTiAu,,,,2022.0,Ni40.3Ti49.7Au10.0 %,,,10.0,,,,,,,,40.3,,,,,,49.7,,,117.18,,60.746,,,,,
AF_MF_ALL,NiTiAu,,,,2022.0,Ni40.3Ti49.7Au10.0 %,,,10.0,,,,,,,,40.3,,,,,,49.7,,,201.78,,59.27,,,,,
AF_MF_ALL,NiTiAu,,,,2022.0,Ni40.3Ti49.7Au10.0 %,,,10.0,,,,,,,,40.3,,,,,,49.7,,,120.5,,54.271,,,,,
AF_MF_ALL,NiTiAu,,,,2022.0,Ni40.3Ti49.7Au10.0 %,,,10.0,,,,,,,,40.3,,,,,,49.7,,,151.74,,52.436,,,,,
AF_MF_ALL,NiTiAu,,,,2022.0,Ni40.3Ti49.7Au10.0 %,,,10.0,,,,,,,,40.3,,,,,,49.7,,,87.278,,50.341,,,,,
AF_MF_ALL,NiTiAu,,,,2022.0,Ni40.3Ti49.7Au10.0 %,,,10.0,,,,,,,,40.3,,,,,,49.7,,,85.617,,47.983,,,,,
AF_MF_ALL,NiTiAu,,,,2022.0,Ni40.3Ti49.7Au10.0 %,,,10.0,,,,,,,,40.3,,,,,,49.7,,,175.31,,44.135,,,,,
AF_MF_ALL,NiTiAu,,,,2022.0,Ni40.3Ti49.7Au10.0 %,,,10.0,,,,,,,,40.3,,,,,,49.7,,,57.728,,37.905,,,,,
AF_MF_ALL,NiTiAu,,,,2022.0,Ni40.3Ti49.7Au10.0 %,,,10.0,,,,,,,,40.3,,,,,,49.7,,,178.63,,37.782,,,,,
AF_MF_ALL,NiTiAu,,,,2022.0,Ni40.3Ti49.7Au10.0 %,,,10.0,,,,,,,,40.3,,,,,,49.7,,,63.558,,35.325,,,,,
AF_MF_ALL,NiTiAu,,,,2022.0,Ni40.3Ti49.7Au10.0 %,,,10.0,,,,,,,,40.3,,,,,,49.7,,,78.28,,29.704,,,,,
AF_MF_ALL,NiTiAu,,,,2022.0,Ni40.3Ti49.7Au10.0 %,,,10.0,,,,,,,,40.3,,,,,,49.7,,,40.684,,27.908,,,,,
AF_MF_ALL,NiTiAu,,,,2022.0,Ni40.3Ti49.7Au10.0 %,,,10.0,,,,,,,,40.3,,,,,,49.7,,,46.7,,-8.3,,,,,
AF_MF_ALL,NiTiAu,,,,2022.0,Ni40.3Ti49.7Au10.0 %,,,10.0,,,,,,,,40.3,,,,,,49.7,,,44.7,,-11.1,,,,,
AF_MF_ALL,NiTiAu,,,,2022.0,Ni40.3Ti49.7Au10.0 %,,,10.0,,,,,,,,40.3,,,,,,49.7,,,47.0,,-11.5,,,,,
AF_MF_ALL,NiTiAu,,,,2022.0,Ni40.3Ti49.7Au10.0 %,,,10.0,,,,,,,,40.3,,,,,,49.7,,,46.2,,-12.1,,,,,
AF_MF_ALL,NiTiAu,,,,2022.0,Ni40.3Ti49.7Au10.0 %,,,10.0,,,,,,,,40.3,,,,,,49.7,,,46.9,,-12.5,,,,,
AF_MF_ALL,NiTiAu,,,,2026.0,Ni39.0Ti50.0Au11.0 %,,,11.0,,,,,,,,39.0,,,,,,50.0,,,198.93,,111.58,,,,,
AF_MF_ALL,NiTiAu,,,,2025.0,Ni39.0Ti50.0Au11.0 %,,,11.0,,,,,,,,39.0,,,,,,50.0,,,178.31,,109.44,,,,,
AF_MF_ALL,NiTiAu,,,,2027.0,Ni39.0Ti50.0Au11.0 %,,,11.0,,,,,,,,39.0,,,,,,50.0,,,217.14,,109.09,,,,,
AF_MF_ALL,NiTiAu,,,,2024.0,Ni39.0Ti50.0Au11.0 %,,,11.0,,,,,,,,39.0,,,,,,50.0,,,150.98,,104.1,,,,,
AF_MF_ALL,NiTiAu,,,,2028.0,Ni39.0Ti50.0Au11.0 %,,,11.0,,,,,,,,39.0,,,,,,50.0,,,234.67,,103.19,,,,,
AF_MF_ALL,NiTiAu,,,,2023.0,Ni39.0Ti50.0Au11.0 %,,,11.0,,,,,,,,39.0,,,,,,50.0,,,118.2,,96.665,,,,,
AF_MF_ALL,NiTiAu,,,,2022.0,Ni39.0Ti50.0Au11.0 %,,,11.0,,,,,,,,39.0,,,,,,50.0,,,101.24,,88.198,,,,,
AF_MF_ALL,NiTiAu,,,,2022.0,Ni39.0Ti50.0Au11.0 %,,,11.0,,,,,,,,39.0,,,,,,50.0,,,110.0,,0.7,,,,,
AF_MF_ALL,NiTiAu,,,,2022.0,Ni39.0Ti50.0Au11.0 %,,,11.0,,,,,,,,39.0,,,,,,50.0,,,111.2,,-0.6,,,,,
AF_MF_ALL,NiTiAu,,,,2022.0,Ni39.0Ti50.0Au11.0 %,,,11.0,,,,,,,,39.0,,,,,,50.0,,,110.3,,-0.8,,,,,
AF_MF_ALL,NiTiAu,,,,2022.0,Ni39.0Ti50.0Au11.0 %,,,11.0,,,,,,,,39.0,,,,,,50.0,,,109.0,,-1.1,,,,,
AF_MF_ALL,NiTiAu,,,,2022.0,Ni39.0Ti50.0Au11.0 %,,,11.0,,,,,,,,39.0,,,,,,50.0,,,110.3,,-1.2,,,,,
AF_MF_ALL,NiTiAu,,,,2022.0,Ni39.3Ti49.7Au11.0 %,,,11.0,,,,,,,,39.3,,,,,,49.7,,,173.3,,70.845,,,,,
AF_MF_ALL,NiTiAu,,,,2022.0,Ni39.3Ti49.7Au11.0 %,,,11.0,,,,,,,,39.3,,,,,,49.7,,,152.15,,69.172,,,,,
AF_MF_ALL,NiTiAu,,,,2022.0,Ni39.3Ti49.7Au11.0 %,,,11.0,,,,,,,,39.3,,,,,,49.7,,,121.41,,64.352,,,,,
AF_MF_ALL,NiTiAu,,,,2022.0,Ni39.3Ti49.7Au11.0 %,,,11.0,,,,,,,,39.3,,,,,,49.7,,,201.75,,63.313,,,,,
AF_MF_ALL,NiTiAu,,,,2022.0,Ni39.3Ti49.7Au11.0 %,,,11.0,,,,,,,,39.3,,,,,,49.7,,,205.31,,62.842,,,,,
AF_MF_ALL,NiTiAu,,,,2022.0,Ni39.3Ti49.7Au11.0 %,,,11.0,,,,,,,,39.3,,,,,,49.7,,,190.03,,62.203,,,,,
AF_MF_ALL,NiTiAu,,,,2022.0,Ni39.3Ti49.7Au11.0 %,,,11.0,,,,,,,,39.3,,,,,,49.7,,,86.047,,56.28,,,,,
AF_MF_ALL,NiTiAu,,,,2022.0,Ni39.3Ti49.7Au11.0 %,,,11.0,,,,,,,,39.3,,,,,,49.7,,,204.95,,55.667,,,,,
AF_MF_ALL,NiTiAu,,,,2022.0,Ni39.3Ti49.7Au11.0 %,,,11.0,,,,,,,,39.3,,,,,,49.7,,,198.63,,51.425,,,,,
AF_MF_ALL,NiTiAu,,,,2022.0,Ni39.3Ti49.7Au11.0 %,,,11.0,,,,,,,,39.3,,,,,,49.7,,,55.906,,39.486,,,,,
AF_MF_ALL,NiTiAu,,,,2022.0,Ni39.3Ti49.7Au11.0 %,,,11.0,,,,,,,,39.3,,,,,,49.7,,,39.0,,-44.2,,,,,
AF_MF_ALL,NiTiAu,,,,2022.0,Ni39.3Ti49.7Au11.0 %,,,11.0,,,,,,,,39.3,,,,,,49.7,,,41.9,,-51.3,,,,,
AF_MF_ALL,NiTiAu,,,,2022.0,Ni39.3Ti49.7Au11.0 %,,,11.0,,,,,,,,39.3,,,,,,49.7,,,41.2,,-52.3,,,,,
AF_MF_ALL,NiTiAu,,,,2022.0,Ni39.3Ti49.7Au11.0 %,,,11.0,,,,,,,,39.3,,,,,,49.7,,,40.5,,-53.0,,,,,
AF_MF_ALL,NiTiAu,,,,2022.0,Ni39.3Ti49.7Au11.0 %,,,11.0,,,,,,,,39.3,,,,,,49.7,,,41.3,,-53.0,,,,,
AF_MF_ALL,NiTiCo,Kök; Mediha; Ateş; Gonca,The European Physical Journal Plus,The effect of addition of various elements on properties of NiTi-based shape memory alloys for biomedical application,2017.0,Ni48.0Ti51.0Co1.0 %,,,,,1.0,,,,,,48.0,,,,,,51.0,,,17.3,,-34.5,,,,,
AF_MF_ALL,NiTiCo,"Santosh; S.
Sampath; V.",Transactions of the Indian Institute of Metals,Effect of Ternary Addition of Cobalt on Shape Memory Characteristics of Ni–Ti Alloys,2019.0,Ni49.0Ti50.0Co1.0 %,,,,,1.0,,,,,,49.0,,,,,,50.0,,,37.0,,-47.0,,,,,
AF_MF_ALL,NiTiCo,"Santosh; S.
Sampath; V.",Transactions of the Indian Institute of Metals,Effect of Ternary Addition of Cobalt on Shape Memory Characteristics of Ni–Ti Alloys,2019.0,Ni48.0Ti50.0Co2.0 %,,,,,2.0,,,,,,48.0,,,,,,50.0,,,-0.5,,-75.0,,,,,
AF_MF_ALL,NiTiCo,"Kök; Mediha
Zardawi; Hanaa Shahab Ahmed
Qader; Ibrahim Nazem
Sait Kanca; M.",The European Physical Journal Plus,The effects of cobalt elements addition on Ti2Ni phases; thermodynamics parameters; crystal structure and transformation temperature of NiTi shape memory alloys,2019.0,Ni46.5Ti51.5Co2.0 %,,,,,2.0,,,,,,46.5,,,,,,51.5,,,59.0,,-22.0,,,,,
AF_MF_ALL,NiTiCo,"Kök; Mediha
Zardawi; Hanaa Shahab Ahmed
Qader; Ibrahim Nazem
Sait Kanca; M.",The European Physical Journal Plus,The effects of cobalt elements addition on Ti2Ni phases; thermodynamics parameters; crystal structure and transformation temperature of NiTi shape memory alloys,2019.0,Ni45.0Ti52.0Co3.0 %,,,,,3.0,,,,,,45.0,,,,,,52.0,,,58.0,,-35.0,,,,,
AF_MF_ALL,NiTiCo,"Kök; Mediha
Zardawi; Hanaa Shahab Ahmed
Qader; Ibrahim Nazem
Sait Kanca; M.",The European Physical Journal Plus,The effects of cobalt elements addition on Ti2Ni phases; thermodynamics parameters; crystal structure and transformation temperature of NiTi shape memory alloys,2019.0,Ni43.5Ti52.5Co4.0 %,,,,,4.0,,,,,,43.5,,,,,,52.5,,,58.0,,-7.0,,,,,
AF_MF_ALL,NiTiCo,"Kök; Mediha
Zardawi; Hanaa Shahab Ahmed
Qader; Ibrahim Nazem
Sait Kanca; M.",The European Physical Journal Plus,The effects of cobalt elements addition on Ti2Ni phases; thermodynamics parameters; crystal structure and transformation temperature of NiTi shape memory alloys,2019.0,Ni42.0Ti53.0Co5.0 %,,,,,5.0,,,,,,42.0,,,,,,53.0,,,22.0,,-9.0,,,,,
AF_MF_ALL,NiTiCo,"Kök; Mediha
Zardawi; Hanaa Shahab Ahmed
Qader; Ibrahim Nazem
Sait Kanca; M.",The European Physical Journal Plus,The effects of cobalt elements addition on Ti2Ni phases; thermodynamics parameters; crystal structure and transformation temperature of NiTi shape memory alloys,2019.0,Ni40.5Ti53.5Co6.0 %,,,,,6.0,,,,,,40.5,,,,,,53.5,,,6.0,,-29.0,,,,,
AF_MF_ALL,NiTiCo,"Mohammad Sharifi; E.
Kermanpur; A.",Transactions of Nonferrous Metals Society of China,Superelastic behavior of nanostructured Ti 50 Ni 48 Co 2 shape memory alloy with cold rolling processing,2018.0,Ni48.0Ti50.0Co2.0 %,,,,,2.0,,,,,,48.0,,,,,,50.0,,,28.0,,-9.0,,,,,
AF_MF_ALL,NiTiCo,"Mohammad Sharifi; E.
Kermanpur; A.",Transactions of Nonferrous Metals Society of China,Superelastic behavior of nanostructured Ti 50 Ni 48 Co 2 shape memory alloy with cold rolling processing,2018.0,Ni48.0Ti50.0Co2.0 %,,,,,2.0,,,,,,48.0,,,,,,50.0,,,25.0,,-40.0,,,,,
AF_MF_ALL,NiTiCo,"Mohammad Sharifi; E.
Kermanpur; A.
Karimzadeh; F.",Materials Science and Engineering: A,The effect of thermomechanical processing on the microstructure and mechanical properties of the nanocrystalline TiNiCo shape memory alloy,2014.0,Ni48.0Ti50.0Co2.0 %,,,,,2.0,,,,,,48.0,,,,,,50.0,,,44.0,,-18.0,,,,,
AF_MF_ALL,NiTiCo,El-Bagoury; N.,Materials Science and Technology,Microstructure and martensitic transformation and mechanical properties of cast Ni rich NiTiCo shape memory alloy,2014.0,Ni50.5Ti49.0Co0.5 %,,,,,0.5,,,,,,50.5,,,,,,49.0,,,43.0,,-5.0,,,,,
AF_MF_ALL,NiTiCo,El-Bagoury; N.,Materials Science and Technology,Microstructure and martensitic transformation and mechanical properties of cast Ni rich NiTiCo shape memory alloy,2014.0,Ni49.5Ti49.0Co1.5 %,,,,,1.5,,,,,,49.5,,,,,,49.0,,,57.0,,7.0,,,,,
AF_MF_ALL,NiTiCo,El-Bagoury; N.,Materials Science and Technology,Microstructure and martensitic transformation and mechanical properties of cast Ni rich NiTiCo shape memory alloy,2014.0,Ni47.0Ti49.0Co4.0 %,,,,,4.0,,,,,,47.0,,,,,,49.0,,,68.0,,16.0,,,,,
AF_MF_ALL,NiTiCo,"Goryczka; T.
Lelatko; J.
Vokoun; D.
Ochin; P.",ESOMAT 2009 - 8th European Symposium on Martensitic Transformations,Martensitic transformation in NiTiCo strip covered by nanocrystalline platinum layer,2009.0,Ni47.0Ti50.0Co3.0 %,,,,,3.0,,,,,,47.0,,,,,,50.0,,,15.85,,-47.75,,,,,
AF_MF_ALL,NiTiCo,"Goryczka; T.
Lelatko; J.
Vokoun; D.
Ochin; P.",ESOMAT 2009 - 8th European Symposium on Martensitic Transformations,Martensitic transformation in NiTiCo strip covered by nanocrystalline platinum layer,2009.0,Ni47.0Ti50.0Co3.0 %,,,,,3.0,,,,,,47.0,,,,,,50.0,,,10.55,,-52.15,,,,,
AF_MF_ALL,NiTiCo,"Goryczka; T.
Morawiec; H.",Journal of Alloys and Compounds,Structure studies of the R-phase using X-ray diffraction methods,2004.0,Ni47.0Ti50.0Co3.0 %,,,,,3.0,,,,,,47.0,,,,,,50.0,,,-8.9,,-91.5,,,,,
AF_MF_ALL,NiTiCo,Goryczka; Tomasz,Solid State Phenomena,Structure and Shape Memory Effect in Annealed Ni-Ti-Co Strip Produced by Twin Roll Casting Technique,2009.0,Ni47.0Ti50.0Co3.0 %,,,,,3.0,,,,,,47.0,,,,,,50.0,,,17.64,,-45.12,,,,,
AF_MF_ALL,NiTiCo,Goryczka; Tomasz,Solid State Phenomena,Structure and Shape Memory Effect in Annealed Ni-Ti-Co Strip Produced by Twin Roll Casting Technique,2009.0,Ni47.0Ti50.0Co3.0 %,,,,,3.0,,,,,,47.0,,,,,,50.0,,,19.0,,-45.9,,,,,
AF_MF_ALL,NiTiCo,Goryczka; Tomasz,Solid State Phenomena,Structure and Shape Memory Effect in Annealed Ni-Ti-Co Strip Produced by Twin Roll Casting Technique,2009.0,Ni47.0Ti50.0Co3.0 %,,,,,3.0,,,,,,47.0,,,,,,50.0,,,0.4,,-45.0,,,,,
AF_MF_ALL,NiTiCo,Goryczka; Tomasz,Solid State Phenomena,Structure and Shape Memory Effect in Annealed Ni-Ti-Co Strip Produced by Twin Roll Casting Technique,2009.0,Ni47.0Ti50.0Co3.0 %,,,,,3.0,,,,,,47.0,,,,,,50.0,,,11.07,,-52.71,,,,,
AF_MF_ALL,NiTiCo,"Isola; L.
La Roca; P.
Roatta; A.
Vermaut; Ph
Jordan; L.
Ochin; P.
Malarría; J.",Materials Science and Engineering: A,Load-biased martensitic transformation strain of Ti50–Ni47–Co3 strip obtained by a twin-roll casting technique,2014.0,Ni47.0Ti50.0Co3.0 %,,,,,3.0,,,,,,47.0,,,,,,50.0,,,-20.15,,-92.15,,,,,
AF_MF_ALL,NiTiCo,"Isola; L.
La Roca; P.
Roatta; A.
Vermaut; Ph
Jordan; L.
Ochin; P.
Malarría; J.",Materials Science and Engineering: A,Load-biased martensitic transformation strain of Ti50–Ni47–Co3 strip obtained by a twin-roll casting technique,2014.0,Ni47.0Ti50.0Co3.0 %,,,,,3.0,,,,,,47.0,,,,,,50.0,,,-20.15,,-99.15,,,,,
AF_MF_ALL,NiTiCo,"Isola; L.
La Roca; P.
Sobrero; C.
Fuster; V.
Vermaut; Ph
Malarría; J.",Materials & Design,Martensitic transformation strain and stability of Ni50−x–Ti50–Cox (x=3;4) strips obtained by twin-roll casting and standard processing techniques,2016.0,Ni47.0Ti50.0Co3.0 %,,,,,3.0,,,,,,47.0,,,,,,50.0,,,-20.0,,-99.0,,,,,
AF_MF_ALL,NiTiCo,"Isola; L.
La Roca; P.
Sobrero; C.
Fuster; V.
Vermaut; Ph
Malarría; J.",Materials & Design,Martensitic transformation strain and stability of Ni50−x–Ti50–Cox (x=3;4) strips obtained by twin-roll casting and standard processing techniques,2016.0,Ni47.0Ti50.0Co3.0 %,,,,,3.0,,,,,,47.0,,,,,,50.0,,,24.85,,-55.0,,,,,
AF_MF_ALL,NiTiCo,"Goryczka; Tomasz
Ochin; Patrick",Solid State Phenomena,Texture in NiTi-Based Shape Memory Alloys Produced by Twin Roll Casting,2013.0,Ni47.0Ti50.0Co3.0 %,,,,,3.0,,,,,,47.0,,,,,,50.0,,,34.9,,-45.6,,,,,
AF_MF_ALL,NiTiPd,H.C. Yi; J.J. Moore; A. Petric,Metallurgical Transactions,Microstructural Study of Ti50Pd50 and Ti50Pd50-xPdx Alloys Produced by Combustion Synthesis,1992.0,Ni27.0Ti50.0Pd23.0 %,,,,,,,,,,,27.0,23.0,,,,,50.0,,,85.0,,25.0,,,,,
AF_MF_ALL,NiTiPd,H.C. Yi; J.J. Moore; A. Petric,Metallurgical Transactions,Microstructural Study of Ti50Pd50 and Ti50Pd50-xPdx Alloys Produced by Combustion Synthesis,1992.0,Ni20.0Ti50.0Pd30.0 %,,,,,,,,,,,20.0,30.0,,,,,50.0,,,152.0,,80.0,,,,,
AF_MF_ALL,NiTiPd,K.C. Atli; I. Karaman; R.D. Noebe; A. Garg; Y.I. Chumlyakov; I.V. Kireeva,Metallurgical and Materials Transactions,Improvement in the Shape Memory Response of Ti50.5Ni24.5Pd25 High-Temperature Shape Memory Alloy with Scandium Microalloying,2010.0,Ni24.5Ti50.5Pd25.0 %,,,,,,,,,,,24.5,25.0,,,,,50.5,,,195.0,,167.0,,,,,
AF_MF_ALL,NiTiPd,K.C. Atli; I. Karaman; R.D. Noebe; A. Garg; Y.I. Chumlyakov; I.V. Kireeva,Metallurgical and Materials Transactions,Improvement in the Shape Memory Response of Ti50.5Ni24.5Pd25 High-Temperature Shape Memory Alloy with Scandium Microalloying,2010.0,Ni24.5Ti50.5Pd25.0 %,,,,,,,,,,,24.5,25.0,,,,,50.5,,,202.0,,175.0,,,,,
AF_MF_ALL,NiTiPd,K.C. Atli; I. Karaman; R.D. Noebe; A. Garg; Y.I. Chumlyakov; I.V. Kireeva,Metallurgical and Materials Transactions,Improvement in the Shape Memory Response of Ti50.5Ni24.5Pd25 High-Temperature Shape Memory Alloy with Scandium Microalloying,2010.0,Ni24.5Ti50.5Pd25.0 %,,,,,,,,,,,24.5,25.0,,,,,50.5,,,222.0,,177.0,,,,,
AF_MF_ALL,NiTiPd,K.C. Atli; I. Karaman; R.D. Noebe; A. Garg; Y.I. Chumlyakov; I.V. Kireeva,Metallurgical and Materials Transactions,Improvement in the Shape Memory Response of Ti50.5Ni24.5Pd25 High-Temperature Shape Memory Alloy with Scandium Microalloying,2010.0,Ni24.5Ti50.5Pd25.0 %,,,,,,,,,,,24.5,25.0,,,,,50.5,,,239.0,,183.0,,,,,
AF_MF_ALL,NiTiPd,K.C. Atli; I. Karaman; R.D. Noebe; A. Garg; Y.I. Chumlyakov; I.V. Kireeva,Metallurgical and Materials Transactions,Improvement in the Shape Memory Response of Ti50.5Ni24.5Pd25 High-Temperature Shape Memory Alloy with Scandium Microalloying,2010.0,Ni24.5Ti50.5Pd25.0 %,,,,,,,,,,,24.5,25.0,,,,,50.5,,,224.0,,166.0,,,,,
AF_MF_ALL,NiTiPd,K.C. Atli; I. Karaman; R.D. Noebe; A. Garg; Y.I. Chumlyakov; I.V. Kireeva,Metallurgical and Materials Transactions,Improvement in the Shape Memory Response of Ti50.5Ni24.5Pd25 High-Temperature Shape Memory Alloy with Scandium Microalloying,2010.0,Ni24.5Ti50.5Pd25.0 %,,,,,,,,,,,24.5,25.0,,,,,50.5,,,228.0,,167.0,,,,,
AF_MF_ALL,NiTiPd,K.C. Atli; I. Karaman; R.D. Noebe; A. Garg; Y.I. Chumlyakov; I.V. Kireeva,Metallurgical and Materials Transactions,Improvement in the Shape Memory Response of Ti50.5Ni24.5Pd25 High-Temperature Shape Memory Alloy with Scandium Microalloying,2010.0,Ni24.5Ti50.5Pd25.0 %,,,,,,,,,,,24.5,25.0,,,,,50.5,,,228.0,,166.0,,,,,
AF_MF_ALL,NiTiPd,K.C. Atli; I. Karaman; R.D. Noebe; A. Garg; Y.I. Chumlyakov; I.V. Kireeva,Metallurgical and Materials Transactions,Improvement in the Shape Memory Response of Ti50.5Ni24.5Pd25 High-Temperature Shape Memory Alloy with Scandium Microalloying,2010.0,Ni24.5Ti50.5Pd25.0 %,,,,,,,,,,,24.5,25.0,,,,,50.5,,,231.0,,168.0,,,,,
AF_MF_ALL,NiTiPd,K.C. Atli; I. Karaman; R.D. Noebe; A. Garg; Y.I. Chumlyakov; I.V. Kireeva,Metallurgical and Materials Transactions,Improvement in the Shape Memory Response of Ti50.5Ni24.5Pd25 High-Temperature Shape Memory Alloy with Scandium Microalloying,2010.0,Ni24.5Ti50.5Pd25.0 %,,,,,,,,,,,24.5,25.0,,,,,50.5,,,233.0,,169.0,,,,,
AF_MF_ALL,NiTiPd,K.C. Atli; I. Karaman; R.D. Noebe; A. Garg; Y.I. Chumlyakov; I.V. Kireeva,Metallurgical and Materials Transactions,Improvement in the Shape Memory Response of Ti50.5Ni24.5Pd25 High-Temperature Shape Memory Alloy with Scandium Microalloying,2010.0,Ni24.5Ti50.5Pd25.0 %,,,,,,,,,,,24.5,25.0,,,,,50.5,,,232.0,,168.0,,,,,
AF_MF_ALL,NiTiPd,K.C. Atli; I. Karaman; R.D. Noebe; A. Garg; Y.I. Chumlyakov; I.V. Kireeva,Metallurgical and Materials Transactions,Improvement in the Shape Memory Response of Ti50.5Ni24.5Pd25 High-Temperature Shape Memory Alloy with Scandium Microalloying,2010.0,Ni24.5Ti50.5Pd25.0 %,,,,,,,,,,,24.5,25.0,,,,,50.5,,,233.0,,168.0,,,,,
AF_MF_ALL,NiTiPd,K.C. Atli; I. Karaman; R.D. Noebe; A. Garg; Y.I. Chumlyakov; I.V. Kireeva,Metallurgical and Materials Transactions,Improvement in the Shape Memory Response of Ti50.5Ni24.5Pd25 High-Temperature Shape Memory Alloy with Scandium Microalloying,2010.0,Ni24.5Ti50.5Pd25.0 %,,,,,,,,,,,24.5,25.0,,,,,50.5,,,232.0,,167.0,,,,,
AF_MF_ALL,NiTiPd,K.C. Atli; I. Karaman; R.D. Noebe; A. Garg; Y.I. Chumlyakov; I.V. Kireeva,Metallurgical and Materials Transactions,Improvement in the Shape Memory Response of Ti50.5Ni24.5Pd25 High-Temperature Shape Memory Alloy with Scandium Microalloying,2010.0,Ni24.5Ti50.5Pd25.0 %,,,,,,,,,,,24.5,25.0,,,,,50.5,,,234.0,,168.0,,,,,
AF_MF_ALL,NiTiPd,K.C. Atli; I. Karaman; R.D. Noebe; A. Garg; Y.I. Chumlyakov; I.V. Kireeva,Metallurgical and Materials Transactions,Improvement in the Shape Memory Response of Ti50.5Ni24.5Pd25 High-Temperature Shape Memory Alloy with Scandium Microalloying,2010.0,Ni24.5Ti50.5Pd25.0 %,,,,,,,,,,,24.5,25.0,,,,,50.5,,,232.0,,166.0,,,,,
AF_MF_ALL,NiTiPd,B. Kockar; K.C. Atli; J. Ma; M. Haouaoui; I. Karaman; M. Nagasako; R. Kainuma,Acta Materialia,Role of severe plastic deformation on the cyclic reversibility of a Ti50.3Ni33.7Pd16 high temperature shape memory alloy,2010.0,Ni33.7Ti50.3Pd16.0 %,,,,,,,,,,,33.7,16.0,,,,,50.3,,,109.0,,81.0,,,,,
AF_MF_ALL,NiTiPd,B. Kockar; K.C. Atli; J. Ma; M. Haouaoui; I. Karaman; M. Nagasako; R. Kainuma,Acta Materialia,Role of severe plastic deformation on the cyclic reversibility of a Ti50.3Ni33.7Pd16 high temperature shape memory alloy,2010.0,Ni33.7Ti50.3Pd16.0 %,,,,,,,,,,,33.7,16.0,,,,,50.3,,,109.0,,80.0,,,,,
AF_MF_ALL,NiTiPd,B. Kockar; K.C. Atli; J. Ma; M. Haouaoui; I. Karaman; M. Nagasako; R. Kainuma,Acta Materialia,Role of severe plastic deformation on the cyclic reversibility of a Ti50.3Ni33.7Pd16 high temperature shape memory alloy,2010.0,Ni33.7Ti50.3Pd16.0 %,,,,,,,,,,,33.7,16.0,,,,,50.3,,,87.0,,40.0,,,,,
AF_MF_ALL,NiTiPd,B. Kockar; K.C. Atli; J. Ma; M. Haouaoui; I. Karaman; M. Nagasako; R. Kainuma,Acta Materialia,Role of severe plastic deformation on the cyclic reversibility of a Ti50.3Ni33.7Pd16 high temperature shape memory alloy,2010.0,Ni33.7Ti50.3Pd16.0 %,,,,,,,,,,,33.7,16.0,,,,,50.3,,,87.0,,39.0,,,,,
AF_MF_ALL,NiTiPd,B. Kockar; K.C. Atli; J. Ma; M. Haouaoui; I. Karaman; M. Nagasako; R. Kainuma,Acta Materialia,Role of severe plastic deformation on the cyclic reversibility of a Ti50.3Ni33.7Pd16 high temperature shape memory alloy,2010.0,Ni33.7Ti50.3Pd16.0 %,,,,,,,,,,,33.7,16.0,,,,,50.3,,,109.0,,92.0,,,,,
AF_MF_ALL,NiTiPd,B. Kockar; K.C. Atli; J. Ma; M. Haouaoui; I. Karaman; M. Nagasako; R. Kainuma,Acta Materialia,Role of severe plastic deformation on the cyclic reversibility of a Ti50.3Ni33.7Pd16 high temperature shape memory alloy,2010.0,Ni33.7Ti50.3Pd16.0 %,,,,,,,,,,,33.7,16.0,,,,,50.3,,,117.0,,96.0,,,,,
AF_MF_ALL,NiTiPd,B. Kockar; K.C. Atli; J. Ma; M. Haouaoui; I. Karaman; M. Nagasako; R. Kainuma,Acta Materialia,Role of severe plastic deformation on the cyclic reversibility of a Ti50.3Ni33.7Pd16 high temperature shape memory alloy,2010.0,Ni33.7Ti50.3Pd16.0 %,,,,,,,,,,,33.7,16.0,,,,,50.3,,,125.0,,100.0,,,,,
AF_MF_ALL,NiTiPd,B. Kockar; K.C. Atli; J. Ma; M. Haouaoui; I. Karaman; M. Nagasako; R. Kainuma,Acta Materialia,Role of severe plastic deformation on the cyclic reversibility of a Ti50.3Ni33.7Pd16 high temperature shape memory alloy,2010.0,Ni33.7Ti50.3Pd16.0 %,,,,,,,,,,,33.7,16.0,,,,,50.3,,,137.0,,104.0,,,,,
AF_MF_ALL,NiTiPd,B. Kockar; K.C. Atli; J. Ma; M. Haouaoui; I. Karaman; M. Nagasako; R. Kainuma,Acta Materialia,Role of severe plastic deformation on the cyclic reversibility of a Ti50.3Ni33.7Pd16 high temperature shape memory alloy,2010.0,Ni33.7Ti50.3Pd16.0 %,,,,,,,,,,,33.7,16.0,,,,,50.3,,,147.0,,108.0,,,,,
AF_MF_ALL,NiTiPd,B. Kockar; K.C. Atli; J. Ma; M. Haouaoui; I. Karaman; M. Nagasako; R. Kainuma,Acta Materialia,Role of severe plastic deformation on the cyclic reversibility of a Ti50.3Ni33.7Pd16 high temperature shape memory alloy,2010.0,Ni33.7Ti50.3Pd16.0 %,,,,,,,,,,,33.7,16.0,,,,,50.3,,,167.0,,107.0,,,,,
AF_MF_ALL,NiTiPd,B. Kockar; K.C. Atli; J. Ma; M. Haouaoui; I. Karaman; M. Nagasako; R. Kainuma,Acta Materialia,Role of severe plastic deformation on the cyclic reversibility of a Ti50.3Ni33.7Pd16 high temperature shape memory alloy,2010.0,Ni33.7Ti50.3Pd16.0 %,,,,,,,,,,,33.7,16.0,,,,,50.3,,,89.0,,57.0,,,,,
AF_MF_ALL,NiTiPd,B. Kockar; K.C. Atli; J. Ma; M. Haouaoui; I. Karaman; M. Nagasako; R. Kainuma,Acta Materialia,Role of severe plastic deformation on the cyclic reversibility of a Ti50.3Ni33.7Pd16 high temperature shape memory alloy,2010.0,Ni33.7Ti50.3Pd16.0 %,,,,,,,,,,,33.7,16.0,,,,,50.3,,,98.0,,60.0,,,,,
AF_MF_ALL,NiTiPd,B. Kockar; K.C. Atli; J. Ma; M. Haouaoui; I. Karaman; M. Nagasako; R. Kainuma,Acta Materialia,Role of severe plastic deformation on the cyclic reversibility of a Ti50.3Ni33.7Pd16 high temperature shape memory alloy,2010.0,Ni33.7Ti50.3Pd16.0 %,,,,,,,,,,,33.7,16.0,,,,,50.3,,,102.0,,63.0,,,,,
AF_MF_ALL,NiTiPd,B. Kockar; K.C. Atli; J. Ma; M. Haouaoui; I. Karaman; M. Nagasako; R. Kainuma,Acta Materialia,Role of severe plastic deformation on the cyclic reversibility of a Ti50.3Ni33.7Pd16 high temperature shape memory alloy,2010.0,Ni33.7Ti50.3Pd16.0 %,,,,,,,,,,,33.7,16.0,,,,,50.3,,,108.0,,68.0,,,,,
AF_MF_ALL,NiTiPd,B. Kockar; K.C. Atli; J. Ma; M. Haouaoui; I. Karaman; M. Nagasako; R. Kainuma,Acta Materialia,Role of severe plastic deformation on the cyclic reversibility of a Ti50.3Ni33.7Pd16 high temperature shape memory alloy,2010.0,Ni33.7Ti50.3Pd16.0 %,,,,,,,,,,,33.7,16.0,,,,,50.3,,,112.0,,70.0,,,,,
AF_MF_ALL,NiTiPd,B. Kockar; K.C. Atli; J. Ma; M. Haouaoui; I. Karaman; M. Nagasako; R. Kainuma,Acta Materialia,Role of severe plastic deformation on the cyclic reversibility of a Ti50.3Ni33.7Pd16 high temperature shape memory alloy,2010.0,Ni33.7Ti50.3Pd16.0 %,,,,,,,,,,,33.7,16.0,,,,,50.3,,,120.0,,72.0,,,,,
AF_MF_ALL,NiTiPd,B. Kockar; K.C. Atli; J. Ma; M. Haouaoui; I. Karaman; M. Nagasako; R. Kainuma,Acta Materialia,Role of severe plastic deformation on the cyclic reversibility of a Ti50.3Ni33.7Pd16 high temperature shape memory alloy,2010.0,Ni33.7Ti50.3Pd16.0 %,,,,,,,,,,,33.7,16.0,,,,,50.3,,,135.0,,74.0,,,,,
AF_MF_ALL,NiTiPd,Y. Xu; S. Shimizu; Y. Suzuki; K. Otsuka; T. Ueki; K. Mitose,Acta Materialia,Recovery and Recrystallization Processes in Ti-Pd-Ni High Temperature Shape Memory Alloys,1997.0,Ni30.0Ti50.0Pd20.0 %,,,,,,,,,,,30.0,20.0,,,,,50.0,,,406.0,,68.0,,,,,
AF_MF_ALL,NiTiPd,Y. Xu; S. Shimizu; Y. Suzuki; K. Otsuka; T. Ueki; K. Mitose,Acta Materialia,Recovery and Recrystallization Processes in Ti-Pd-Ni High Temperature Shape Memory Alloys,1997.0,Ni20.0Ti50.0Pd30.0 %,,,,,,,,,,,20.0,30.0,,,,,50.0,,,448.0,,193.0,,,,,
AF_MF_ALL,NiTiPd,Y. Xu; S. Shimizu; Y. Suzuki; K. Otsuka; T. Ueki; K. Mitose,Acta Materialia,Recovery and Recrystallization Processes in Ti-Pd-Ni High Temperature Shape Memory Alloys,1997.0,Ni15.0Ti50.0Pd35.0 %,,,,,,,,,,,15.0,35.0,,,,,50.0,,,474.0,,269.0,,,,,
AF_MF_ALL,NiTiPd,Y. Xu; S. Shimizu; Y. Suzuki; K. Otsuka; T. Ueki; K. Mitose,Acta Materialia,Recovery and Recrystallization Processes in Ti-Pd-Ni High Temperature Shape Memory Alloys,1997.0,Ni10.0Ti50.0Pd40.0 %,,,,,,,,,,,10.0,40.0,,,,,50.0,,,511.0,,379.0,,,,,
AF_MF_ALL,NiTiPd,Y. Xu; S. Shimizu; Y. Suzuki; K. Otsuka; T. Ueki; K. Mitose,Acta Materialia,Recovery and Recrystallization Processes in Ti-Pd-Ni High Temperature Shape Memory Alloys,1997.0,Ni5.0Ti50.0Pd45.0 %,,,,,,,,,,,5.0,45.0,,,,,50.0,,,550.0,,448.0,,,,,
AF_MF_ALL,NiTiPd,Q. Tian; J. Wu,Scandinavian Journal of Metallurgy ,Dynamic properties of Ti51Pd30Ni19 high-temperature shape memory alloy under different heat treatment conditions,2002.0,Ni19.0Ti51.0Pd30.0 %,,,,,,,,,,,19.0,30.0,,,,,51.0,,,261.0,,207.0,,,,,
AF_MF_ALL,NiTiPd,Q. Tian; J. Wu,Scandinavian Journal of Metallurgy ,Dynamic properties of Ti51Pd30Ni19 high-temperature shape memory alloy under different heat treatment conditions,2002.0,Ni19.0Ti51.0Pd30.0 %,,,,,,,,,,,19.0,30.0,,,,,51.0,,,284.0,,176.0,,,,,
AF_MF_ALL,NiTiPd,Q. Tian; J. Wu,Scandinavian Journal of Metallurgy ,Dynamic properties of Ti51Pd30Ni19 high-temperature shape memory alloy under different heat treatment conditions,2002.0,Ni19.0Ti51.0Pd30.0 %,,,,,,,,,,,19.0,30.0,,,,,51.0,,,279.0,,203.0,,,,,
AF_MF_ALL,NiTiPd,Q. Tian; J. Wu,Scandinavian Journal of Metallurgy ,Dynamic properties of Ti51Pd30Ni19 high-temperature shape memory alloy under different heat treatment conditions,2002.0,Ni19.0Ti51.0Pd30.0 %,,,,,,,,,,,19.0,30.0,,,,,51.0,,,267.0,,206.0,,,,,
AF_MF_ALL,NiTiPd,Q. Tian; J. Wu,Scandinavian Journal of Metallurgy ,Dynamic properties of Ti51Pd30Ni19 high-temperature shape memory alloy under different heat treatment conditions,2002.0,Ni19.0Ti51.0Pd30.0 %,,,,,,,,,,,19.0,30.0,,,,,51.0,,,268.0,,206.0,,,,,
AF_MF_ALL,NiTiPd,Q. Tian; J. Wu,Scandinavian Journal of Metallurgy ,Dynamic properties of Ti51Pd30Ni19 high-temperature shape memory alloy under different heat treatment conditions,2002.0,Ni19.0Ti51.0Pd30.0 %,,,,,,,,,,,19.0,30.0,,,,,51.0,,,267.0,,205.0,,,,,
AF_MF_ALL,NiTiPd,Q. Tian; J. Wu,Scandinavian Journal of Metallurgy ,Dynamic properties of Ti51Pd30Ni19 high-temperature shape memory alloy under different heat treatment conditions,2002.0,Ni19.0Ti51.0Pd30.0 %,,,,,,,,,,,19.0,30.0,,,,,51.0,,,270.0,,208.0,,,,,
AF_MF_ALL,NiTiPd,Q. Tian; J. Wu,Scandinavian Journal of Metallurgy ,Dynamic properties of Ti51Pd30Ni19 high-temperature shape memory alloy under different heat treatment conditions,2002.0,Ni19.0Ti51.0Pd30.0 %,,,,,,,,,,,19.0,30.0,,,,,51.0,,,285.0,,206.0,,,,,
AF_MF_ALL,NiTiPd,Q. Tian; J. Wu,Scandinavian Journal of Metallurgy ,Dynamic properties of Ti51Pd30Ni19 high-temperature shape memory alloy under different heat treatment conditions,2002.0,Ni19.0Ti51.0Pd30.0 %,,,,,,,,,,,19.0,30.0,,,,,51.0,,,303.0,,209.0,,,,,
AF_MF_ALL,NiTiPd,Q. Tian; J. Wu,Scandinavian Journal of Metallurgy ,Dynamic properties of Ti51Pd30Ni19 high-temperature shape memory alloy under different heat treatment conditions,2002.0,Ni19.0Ti51.0Pd30.0 %,,,,,,,,,,,19.0,30.0,,,,,51.0,,,236.0,,175.0,,,,,
AF_MF_ALL,NiTiPd,Q. Tian; J. Wu,Scandinavian Journal of Metallurgy ,Dynamic properties of Ti51Pd30Ni19 high-temperature shape memory alloy under different heat treatment conditions,2002.0,Ni19.0Ti51.0Pd30.0 %,,,,,,,,,,,19.0,30.0,,,,,51.0,,,260.0,,208.0,,,,,
AF_MF_ALL,NiTiPd,Y. Suzuki; Y. Xu; S. Morito; K. Otsuka; K. Mitose,Materials Letters,Effects of boron addition on microstructure and mechanical properties of Ti–Td–Ni high-temperature shape memory alloys,1998.0,Ni20.0Ti50.0Pd30.0 %,,,,,,,,,,,20.0,30.0,,,,,50.0,,,233.0,,209.0,,,,,
AF_MF_ALL,NiTiPd,Y. Suzuki; Y. Xu; S. Morito; K. Otsuka; K. Mitose,Materials Letters,Effects of boron addition on microstructure and mechanical properties of Ti–Td–Ni high-temperature shape memory alloys,1998.0,Ni20.0Ti50.0Pd30.0 %,,,,,,,,,,,20.0,30.0,,,,,50.0,,,233.0,,210.0,,,,,
AF_MF_ALL,NiTiPd,Y. Suzuki; Y. Xu; S. Morito; K. Otsuka; K. Mitose,Materials Letters,Effects of boron addition on microstructure and mechanical properties of Ti–Td–Ni high-temperature shape memory alloys,1998.0,Ni20.0Ti50.0Pd30.0 %,,,,,,,,,,,20.0,30.0,,,,,50.0,,,236.0,,208.0,,,,,
AF_MF_ALL,NiTiPd,Y. Suzuki; Y. Xu; S. Morito; K. Otsuka; K. Mitose,Materials Letters,Effects of boron addition on microstructure and mechanical properties of Ti–Td–Ni high-temperature shape memory alloys,1998.0,Ni20.0Ti50.0Pd30.0 %,,,,,,,,,,,20.0,30.0,,,,,50.0,,,257.0,,206.0,,,,,
AF_MF_ALL,NiTiPd,Y. Suzuki; Y. Xu; S. Morito; K. Otsuka; K. Mitose,Materials Letters,Effects of boron addition on microstructure and mechanical properties of Ti–Td–Ni high-temperature shape memory alloys,1998.0,Ni20.0Ti50.0Pd30.0 %,,,,,,,,,,,20.0,30.0,,,,,50.0,,,291.0,,205.0,,,,,
AF_MF_ALL,NiTiPd,S.M. Tuominen; R.J. Biermann ,JOM,Shape-Memory Wires,1988.0,Ni27.7Ti50.0Pd22.3 %,,,,,,,,,,,27.7,22.3,,,,,50.0,,,157.0,,107.0,,,,,
AF_MF_ALL,NiTiPd,S.M. Tuominen; R.J. Biermann ,JOM,Shape-Memory Wires,1988.0,Ni25.1Ti50.0Pd24.9 %,,,,,,,,,,,25.1,24.9,,,,,50.0,,,207.0,,157.0,,,,,
