Repository: AyushChauhan9389/Shape-Memory-Alloy-Dataset

File: Combined_SMA_Dataset.csv (part 17 of 113)
Source_Directory,Alloy_Type,Authors,Source,Title,Year,composition,Ag (at.%),Al (at.%),Au (at.%),Cd (at.%),Co (at.%),Cu (at.%),Fe (at.%),Hf (at.%),Mn (at.%),Nb (at.%),Ni (at.%),Pd (at.%),Pt (at.%),Ru (at.%),Si (at.%),Ta (at.%),Ti (at.%),Zn (at.%),Zr (at.%),Austenite Finish Temperature - AF - (°C),Austenite Start Temperature - AS - (°C),Martensite Finish Temperature - MF - (°C),Martensite Start Temperature - MS - (°C),Cooling Rate (°C/min),Heating Rate (°C/min),Calculated Density (g/cm^3),Thermal transformation span (TSPAN) - (AF-MF) - (°C)
AF_MF_ALL,NiTiPd,S.M. Tuominen; R.J. Biermann ,JOM,Shape-Memory Wires,1988.0,Ni22.9Ti50.0Pd27.1 %,,,,,,,,,,,22.9,27.1,,,,,50.0,,,231.0,,178.0,,,,,
AF_MF_ALL,NiTiPd,H.B. Xu; S.Q. Hu; C. Jiang; S.K. Gong,Journal of Materials Science and Technology,Annealing Effect on Mechanical Properties of Ti51Ni13Pd36 High Temperature Memory Alloy,2000.0,Ni13.0Ti51.0Pd36.0 %,,,,,,,,,,,13.0,36.0,,,,,51.0,,,369.0,,316.0,,,,,
AF_MF_ALL,NiTiPd,D. Golberg; Y. Xu; Y. Murakami; K. Otsuka; T. Ueki; H. Horikawa,Materials Letters,High-temperature shape memory effect in Ti50Pd50-xNix (x = 10; 15; 20) alloys,1995.0,Ni20.0Ti50.0Pd30.0 %,,,,,,,,,,,20.0,30.0,,,,,50.0,,,269.0,,215.0,,,,,
AF_MF_ALL,NiTiPd,D. Golberg; Y. Xu; Y. Murakami; K. Otsuka; T. Ueki; H. Horikawa,Materials Letters,High-temperature shape memory effect in Ti50Pd50-xNix (x = 10; 15; 20) alloys,1995.0,Ni15.0Ti50.0Pd35.0 %,,,,,,,,,,,15.0,35.0,,,,,50.0,,,351.0,,302.0,,,,,
AF_MF_ALL,NiTiPd,D. Golberg; Y. Xu; Y. Murakami; K. Otsuka; T. Ueki; H. Horikawa,Materials Letters,High-temperature shape memory effect in Ti50Pd50-xNix (x = 10; 15; 20) alloys,1995.0,Ni10.0Ti50.0Pd40.0 %,,,,,,,,,,,10.0,40.0,,,,,50.0,,,434.0,,372.0,,,,,
AF_MF_ALL,NiTiPd,D. Golberg; Y. Xu; Y. Murakami; S. Morito; K. Otsuka; T. Ueki; H. Horikawa,Scripta Metallurgica et Materialia,Improvement of a Ti50Pd30Ni20 high temperature shape memory alloy by thermomechanical treatments,1994.0,Ni20.0Ti50.0Pd30.0 %,,,,,,,,,,,20.0,30.0,,,,,50.0,,,258.0,,192.0,,,,,
AF_MF_ALL,NiTiPd,D. Golberg; Y. Xu; Y. Murakami; S. Morito; K. Otsuka; T. Ueki; H. Horikawa,Scripta Metallurgica et Materialia,Improvement of a Ti50Pd30Ni20 high temperature shape memory alloy by thermomechanical treatments,1994.0,Ni20.0Ti50.0Pd30.0 %,,,,,,,,,,,20.0,30.0,,,,,50.0,,,251.0,,185.0,,,,,
AF_MF_ALL,NiTiPd,D. Golberg; Y. Xu; Y. Murakami; S. Morito; K. Otsuka; T. Ueki; H. Horikawa,Scripta Metallurgica et Materialia,Improvement of a Ti50Pd30Ni20 high temperature shape memory alloy by thermomechanical treatments,1994.0,Ni20.0Ti50.0Pd30.0 %,,,,,,,,,,,20.0,30.0,,,,,50.0,,,265.0,,216.0,,,,,
AF_MF_ALL,NiTiPd,S. Shimizu; Y. Xu; E. Okunishi; S. Tanaka; K. Otsuka; K. Mitose,Materials Letters,Improvement of shape memory characteristics by precipitation-hardening of Ti-Pd-Ni alloys,1998.0,Ni19.4Ti50.6Pd30.0 %,,,,,,,,,,,19.4,30.0,,,,,50.6,,,257.0,,226.0,,,,,
AF_MF_ALL,NiTiPd,S. Shimizu; Y. Xu; E. Okunishi; S. Tanaka; K. Otsuka; K. Mitose,Materials Letters,Improvement of shape memory characteristics by precipitation-hardening of Ti-Pd-Ni alloys,1998.0,Ni19.4Ti50.6Pd30.0 %,,,,,,,,,,,19.4,30.0,,,,,50.6,,,258.0,,224.0,,,,,
AF_MF_ALL,NiTiPd,S. Shimizu; Y. Xu; E. Okunishi; S. Tanaka; K. Otsuka; K. Mitose,Materials Letters,Improvement of shape memory characteristics by precipitation-hardening of Ti-Pd-Ni alloys,1998.0,Ni19.4Ti50.6Pd30.0 %,,,,,,,,,,,19.4,30.0,,,,,50.6,,,249.0,,215.0,,,,,
AF_MF_ALL,NiTiPd,S. Shimizu; Y. Xu; E. Okunishi; S. Tanaka; K. Otsuka; K. Mitose,Materials Letters,Improvement of shape memory characteristics by precipitation-hardening of Ti-Pd-Ni alloys,1998.0,Ni19.4Ti50.6Pd30.0 %,,,,,,,,,,,19.4,30.0,,,,,50.6,,,248.0,,216.0,,,,,
AF_MF_ALL,NiTiPd,S. Shimizu; Y. Xu; E. Okunishi; S. Tanaka; K. Otsuka; K. Mitose,Materials Letters,Improvement of shape memory characteristics by precipitation-hardening of Ti-Pd-Ni alloys,1998.0,Ni19.4Ti50.6Pd30.0 %,,,,,,,,,,,19.4,30.0,,,,,50.6,,,256.0,,227.0,,,,,
AF_MF_ALL,NiTiPd,S. Shimizu; Y. Xu; E. Okunishi; S. Tanaka; K. Otsuka; K. Mitose,Materials Letters,Improvement of shape memory characteristics by precipitation-hardening of Ti-Pd-Ni alloys,1998.0,Ni19.4Ti50.6Pd30.0 %,,,,,,,,,,,19.4,30.0,,,,,50.6,,,258.0,,236.0,,,,,
AF_MF_ALL,NiTiPd,S. Shimizu; Y. Xu; E. Okunishi; S. Tanaka; K. Otsuka; K. Mitose,Materials Letters,Improvement of shape memory characteristics by precipitation-hardening of Ti-Pd-Ni alloys,1998.0,Ni19.6Ti50.4Pd30.0 %,,,,,,,,,,,19.6,30.0,,,,,50.4,,,264.0,,229.0,,,,,
AF_MF_ALL,NiTiPd,S. Shimizu; Y. Xu; E. Okunishi; S. Tanaka; K. Otsuka; K. Mitose,Materials Letters,Improvement of shape memory characteristics by precipitation-hardening of Ti-Pd-Ni alloys,1998.0,Ni19.8Ti50.2Pd30.0 %,,,,,,,,,,,19.8,30.0,,,,,50.2,,,270.0,,231.0,,,,,
AF_MF_ALL,NiTiPd,S. Shimizu; Y. Xu; E. Okunishi; S. Tanaka; K. Otsuka; K. Mitose,Materials Letters,Improvement of shape memory characteristics by precipitation-hardening of Ti-Pd-Ni alloys,1998.0,Ni20.0Ti50.0Pd30.0 %,,,,,,,,,,,20.0,30.0,,,,,50.0,,,239.0,,201.0,,,,,
AF_MF_ALL,NiTiPd,S. Shimizu; Y. Xu; E. Okunishi; S. Tanaka; K. Otsuka; K. Mitose,Materials Letters,Improvement of shape memory characteristics by precipitation-hardening of Ti-Pd-Ni alloys,1998.0,Ni20.5Ti49.5Pd30.0 %,,,,,,,,,,,20.5,30.0,,,,,49.5,,,197.0,,163.0,,,,,
AF_MF_ALL,NiTiPd,S. Shimizu; Y. Xu; E. Okunishi; S. Tanaka; K. Otsuka; K. Mitose,Materials Letters,Improvement of shape memory characteristics by precipitation-hardening of Ti-Pd-Ni alloys,1998.0,Ni20.5Ti49.5Pd30.0 %,,,,,,,,,,,20.5,30.0,,,,,49.5,,,201.0,,164.0,,,,,
AF_MF_ALL,NiTiPd,S. Shimizu; Y. Xu; E. Okunishi; S. Tanaka; K. Otsuka; K. Mitose,Materials Letters,Improvement of shape memory characteristics by precipitation-hardening of Ti-Pd-Ni alloys,1998.0,Ni20.5Ti49.5Pd30.0 %,,,,,,,,,,,20.5,30.0,,,,,49.5,,,199.0,,169.0,,,,,
AF_MF_ALL,NiTiPd,S. Shimizu; Y. Xu; E. Okunishi; S. Tanaka; K. Otsuka; K. Mitose,Materials Letters,Improvement of shape memory characteristics by precipitation-hardening of Ti-Pd-Ni alloys,1998.0,Ni20.5Ti49.5Pd30.0 %,,,,,,,,,,,20.5,30.0,,,,,49.5,,,199.0,,177.0,,,,,
AF_MF_ALL,NiTiPd,S. Shimizu; Y. Xu; E. Okunishi; S. Tanaka; K. Otsuka; K. Mitose,Materials Letters,Improvement of shape memory characteristics by precipitation-hardening of Ti-Pd-Ni alloys,1998.0,Ni20.5Ti49.5Pd30.0 %,,,,,,,,,,,20.5,30.0,,,,,49.5,,,202.0,,182.0,,,,,
AF_MF_ALL,NiTiPd,S. Shimizu; Y. Xu; E. Okunishi; S. Tanaka; K. Otsuka; K. Mitose,Materials Letters,Improvement of shape memory characteristics by precipitation-hardening of Ti-Pd-Ni alloys,1998.0,Ni21.0Ti49.0Pd30.0 %,,,,,,,,,,,21.0,30.0,,,,,49.0,,,128.0,,93.0,,,,,
AF_MF_ALL,NiTiPd,S. Shimizu; Y. Xu; E. Okunishi; S. Tanaka; K. Otsuka; K. Mitose,Materials Letters,Improvement of shape memory characteristics by precipitation-hardening of Ti-Pd-Ni alloys,1998.0,Ni21.5Ti48.5Pd30.0 %,,,,,,,,,,,21.5,30.0,,,,,48.5,,,61.0,,-2.0,,,,,
AF_MF_ALL,NiTiPd,D. Golberg; Y. Xu; Y. Murakami; S. Morito; K. Otsuka,Intermetallics,Characteristics of Ti50Pd30Ni20 high-temperature shape memory alloy,1995.0,Ni20.0Ti50.0Pd30.0 %,,,,,,,,,,,20.0,30.0,,,,,50.0,,,460.0,,170.0,,,,,
AF_MF_ALL,NiTiPd,D. Golberg; Y. Xu; Y. Murakami; S. Morito; K. Otsuka,Intermetallics,Characteristics of Ti50Pd30Ni20 high-temperature shape memory alloy,1995.0,Ni20.0Ti50.0Pd30.0 %,,,,,,,,,,,20.0,30.0,,,,,50.0,,,465.0,,180.0,,,,,
AF_MF_ALL,NiTiPd,D. Golberg; Y. Xu; Y. Murakami; S. Morito; K. Otsuka,Intermetallics,Characteristics of Ti50Pd30Ni20 high-temperature shape memory alloy,1995.0,Ni20.0Ti50.0Pd30.0 %,,,,,,,,,,,20.0,30.0,,,,,50.0,,,260.0,,176.0,,,,,
AF_MF_ALL,NiTiPd,D. Golberg; Y. Xu; Y. Murakami; S. Morito; K. Otsuka,Intermetallics,Characteristics of Ti50Pd30Ni20 high-temperature shape memory alloy,1995.0,Ni20.0Ti50.0Pd30.0 %,,,,,,,,,,,20.0,30.0,,,,,50.0,,,251.0,,185.0,,,,,
AF_MF_ALL,NiTiPd,D. Golberg; Y. Xu; Y. Murakami; S. Morito; K. Otsuka,Intermetallics,Characteristics of Ti50Pd30Ni20 high-temperature shape memory alloy,1995.0,Ni20.0Ti50.0Pd30.0 %,,,,,,,,,,,20.0,30.0,,,,,50.0,,,258.0,,192.0,,,,,
AF_MF_ALL,NiTiPd,D. Golberg; Y. Xu; Y. Murakami; S. Morito; K. Otsuka,Intermetallics,Characteristics of Ti50Pd30Ni20 high-temperature shape memory alloy,1995.0,Ni20.0Ti50.0Pd30.0 %,,,,,,,,,,,20.0,30.0,,,,,50.0,,,253.0,,193.0,,,,,
AF_MF_ALL,NiTiPd,D. Golberg; Y. Xu; Y. Murakami; S. Morito; K. Otsuka,Intermetallics,Characteristics of Ti50Pd30Ni20 high-temperature shape memory alloy,1995.0,Ni20.0Ti50.0Pd30.0 %,,,,,,,,,,,20.0,30.0,,,,,50.0,,,264.0,,216.0,,,,,
AF_MF_ALL,NiTiPd,D. Golberg; Y. Xu; Y. Murakami; S. Morito; K. Otsuka,Intermetallics,Characteristics of Ti50Pd30Ni20 high-temperature shape memory alloy,1995.0,Ni20.0Ti50.0Pd30.0 %,,,,,,,,,,,20.0,30.0,,,,,50.0,,,265.0,,216.0,,,,,
AF_MF_ALL,NiTiPd,D. Golberg; Y. Xu; Y. Murakami; S. Morito; K. Otsuka,Intermetallics,Characteristics of Ti50Pd30Ni20 high-temperature shape memory alloy,1995.0,Ni20.0Ti50.0Pd30.0 %,,,,,,,,,,,20.0,30.0,,,,,50.0,,,269.0,,215.0,,,,,
AF_MF_ALL,NiTiPd,M. Nagasako; M. Nishida; Y. Murakami; D. Shindo,Materials Science and Engineering A,Martensitic and order–disorder transformations in Ti45Pd45Ni10 alloy,2006.0,Ni10.0Ti45.0Pd45.0 %,,,,,,,,,,,10.0,45.0,,,,,45.0,,,88.0,,-38.0,,,,,
AF_MF_ALL,NiTiPd,Q. Tian; J. Wu,Materials Science and Engineering A,Tensile behavior of Ti50.6Pd30Ni19.4 alloy under different tensile conditions,2002.0,Ni19.4Ti50.6Pd30.0 %,,,,,,,,,,,19.4,30.0,,,,,50.6,,,248.0,,189.0,,,,,
AF_MF_ALL,NiTiPd,Q. Tian; J. Wu,Intermetallics,Characterisation of phase transformation in Ti50+xPd30Ni20-x alloys,2002.0,Ni19.0Ti51.0Pd30.0 %,,,,,,,,,,,19.0,30.0,,,,,51.0,,,262.0,,209.0,,,,,
AF_MF_ALL,NiTiPd,Q. Tian; J. Wu,Intermetallics,Characterisation of phase transformation in Ti50+xPd30Ni20-x alloys,2002.0,Ni19.4Ti50.6Pd30.0 %,,,,,,,,,,,19.4,30.0,,,,,50.6,,,249.0,,190.0,,,,,
AF_MF_ALL,NiTiPd,Q. Tian; J. Wu,Intermetallics,Characterisation of phase transformation in Ti50+xPd30Ni20-x alloys,2002.0,Ni19.8Ti50.2Pd30.0 %,,,,,,,,,,,19.8,30.0,,,,,50.2,,,236.0,,170.0,,,,,
AF_MF_ALL,NiTiPd,W. Cai; S. Tanaka; K. Otsuka,Materials Science Forum,Thermal cyclic characteristics under load in a Ti50.6Pd30Ni19.4 alloy,2000.0,Ni19.4Ti50.6Pd30.0 %,,,,,,,,,,,19.4,30.0,,,,,50.6,,,253.0,,218.0,,,,,
AF_MF_ALL,NiTiPd,W. Cai; S. Tanaka; K. Otsuka,Materials Science Forum,Thermal cyclic characteristics under load in a Ti50.6Pd30Ni19.4 alloy,2000.0,Ni19.4Ti50.6Pd30.0 %,,,,,,,,,,,19.4,30.0,,,,,50.6,,,274.0,,229.0,,,,,
AF_MF_ALL,NiTiPd,W. Cai; S. Tanaka; K. Otsuka,Materials Science Forum,Thermal cyclic characteristics under load in a Ti50.6Pd30Ni19.4 alloy,2000.0,Ni19.4Ti50.6Pd30.0 %,,,,,,,,,,,19.4,30.0,,,,,50.6,,,282.0,,234.0,,,,,
AF_MF_ALL,NiTiPd,W. Cai; S. Tanaka; K. Otsuka,Materials Science Forum,Thermal cyclic characteristics under load in a Ti50.6Pd30Ni19.4 alloy,2000.0,Ni19.4Ti50.6Pd30.0 %,,,,,,,,,,,19.4,30.0,,,,,50.6,,,280.0,,230.0,,,,,
AF_MF_ALL,NiTiPd,W. Cai; S. Tanaka; K. Otsuka,Materials Science Forum,Thermal cyclic characteristics under load in a Ti50.6Pd30Ni19.4 alloy,2000.0,Ni19.4Ti50.6Pd30.0 %,,,,,,,,,,,19.4,30.0,,,,,50.6,,,280.0,,230.0,,,,,
AF_MF_ALL,NiTiPd,W. Cai; S. Tanaka; K. Otsuka,Materials Science Forum,Thermal cyclic characteristics under load in a Ti50.6Pd30Ni19.4 alloy,2000.0,Ni19.4Ti50.6Pd30.0 %,,,,,,,,,,,19.4,30.0,,,,,50.6,,,281.0,,230.0,,,,,
AF_MF_ALL,NiTiPd,W. Cai; S. Tanaka; K. Otsuka,Materials Science Forum,Thermal cyclic characteristics under load in a Ti50.6Pd30Ni19.4 alloy,2000.0,Ni19.4Ti50.6Pd30.0 %,,,,,,,,,,,19.4,30.0,,,,,50.6,,,281.0,,229.0,,,,,
AF_MF_ALL,NiTiPd,P.K. Kumar; D.C. Lagoudas,Acta Materialia,Experimental and microstructural characterization of simultaneous creep; plasticity and phase transformation in Ti50Pd40Ni10 high-temperature shape memory alloy,2010.0,Ni10.0Ti50.0Pd40.0 %,,,,,,,,,,,10.0,40.0,,,,,50.0,,,411.0,,360.0,,,,,
AF_MF_ALL,NiTiPd,P.K. Kumar; D.C. Lagoudas,Acta Materialia,Experimental and microstructural characterization of simultaneous creep; plasticity and phase transformation in Ti50Pd40Ni10 high-temperature shape memory alloy,2010.0,Ni10.0Ti50.0Pd40.0 %,,,,,,,,,,,10.0,40.0,,,,,50.0,,,432.0,,379.0,,,,,
AF_MF_ALL,NiTiPd,P.K. Kumar; D.C. Lagoudas,Acta Materialia,Experimental and microstructural characterization of simultaneous creep; plasticity and phase transformation in Ti50Pd40Ni10 high-temperature shape memory alloy,2010.0,Ni10.0Ti50.0Pd40.0 %,,,,,,,,,,,10.0,40.0,,,,,50.0,,,438.0,,385.0,,,,,
AF_MF_ALL,NiTiPd,P.K. Kumar; D.C. Lagoudas,Acta Materialia,Experimental and microstructural characterization of simultaneous creep; plasticity and phase transformation in Ti50Pd40Ni10 high-temperature shape memory alloy,2010.0,Ni10.0Ti50.0Pd40.0 %,,,,,,,,,,,10.0,40.0,,,,,50.0,,,440.0,,387.0,,,,,
AF_MF_ALL,NiTiPd,P.K. Kumar; D.C. Lagoudas,Acta Materialia,Experimental and microstructural characterization of simultaneous creep; plasticity and phase transformation in Ti50Pd40Ni10 high-temperature shape memory alloy,2010.0,Ni10.0Ti50.0Pd40.0 %,,,,,,,,,,,10.0,40.0,,,,,50.0,,,436.0,,380.0,,,,,
AF_MF_ALL,NiTiPd,P.K. Kumar; D.C. Lagoudas,Acta Materialia,Experimental and microstructural characterization of simultaneous creep; plasticity and phase transformation in Ti50Pd40Ni10 high-temperature shape memory alloy,2010.0,Ni10.0Ti50.0Pd40.0 %,,,,,,,,,,,10.0,40.0,,,,,50.0,,,442.0,,379.0,,,,,
AF_MF_ALL,NiTiPd,P.K. Kumar; U. Desai; J.A. Monroe; D.C. Lagoudas; I. Karaman; G.S. Bigelow; R.D. Noebe,Materials Science and Engineering A,Experimental investigation of simultaneous creep; plasticity and transformation of Ti50.5Pd30Ni19.5 high temperature shape memory alloy during cyclic actuation,2011.0,Ni19.5Ti50.5Pd30.0 %,,,,,,,,,,,19.5,30.0,,,,,50.5,,,245.0,,223.0,,,,,
AF_MF_ALL,NiTiPd,P.K. Kumar; U. Desai; J.A. Monroe; D.C. Lagoudas; I. Karaman; G.S. Bigelow; R.D. Noebe,Materials Science and Engineering A,Experimental investigation of simultaneous creep; plasticity and transformation of Ti50.5Pd30Ni19.5 high temperature shape memory alloy during cyclic actuation,2011.0,Ni19.5Ti50.5Pd30.0 %,,,,,,,,,,,19.5,30.0,,,,,50.5,,,250.0,,229.0,,,,,
AF_MF_ALL,NiTiPd,P.K. Kumar; U. Desai; J.A. Monroe; D.C. Lagoudas; I. Karaman; G.S. Bigelow; R.D. Noebe,Materials Science and Engineering A,Experimental investigation of simultaneous creep; plasticity and transformation of Ti50.5Pd30Ni19.5 high temperature shape memory alloy during cyclic actuation,2011.0,Ni19.5Ti50.5Pd30.0 %,,,,,,,,,,,19.5,30.0,,,,,50.5,,,250.0,,229.0,,,,,
AF_MF_ALL,NiTiPd,P.K. Kumar; U. Desai; J.A. Monroe; D.C. Lagoudas; I. Karaman; G.S. Bigelow; R.D. Noebe,Materials Science and Engineering A,Experimental investigation of simultaneous creep; plasticity and transformation of Ti50.5Pd30Ni19.5 high temperature shape memory alloy during cyclic actuation,2011.0,Ni19.5Ti50.5Pd30.0 %,,,,,,,,,,,19.5,30.0,,,,,50.5,,,251.0,,228.0,,,,,
AF_MF_ALL,NiTiPd,P.K. Kumar; U. Desai; J.A. Monroe; D.C. Lagoudas; I. Karaman; G.S. Bigelow; R.D. Noebe,Materials Science and Engineering A,Experimental investigation of simultaneous creep; plasticity and transformation of Ti50.5Pd30Ni19.5 high temperature shape memory alloy during cyclic actuation,2011.0,Ni19.5Ti50.5Pd30.0 %,,,,,,,,,,,19.5,30.0,,,,,50.5,,,259.0,,233.0,,,,,
AF_MF_ALL,NiTiPd,P.K. Kumar; U. Desai; J.A. Monroe; D.C. Lagoudas; I. Karaman; G.S. Bigelow; R.D. Noebe,Materials Science and Engineering A,Experimental investigation of simultaneous creep; plasticity and transformation of Ti50.5Pd30Ni19.5 high temperature shape memory alloy during cyclic actuation,2011.0,Ni19.5Ti50.5Pd30.0 %,,,,,,,,,,,19.5,30.0,,,,,50.5,,,260.0,,234.0,,,,,
AF_MF_ALL,NiTiPd,P.K. Kumar; U. Desai; J.A. Monroe; D.C. Lagoudas; I. Karaman; G.S. Bigelow; R.D. Noebe,Materials Science and Engineering A,Experimental investigation of simultaneous creep; plasticity and transformation of Ti50.5Pd30Ni19.5 high temperature shape memory alloy during cyclic actuation,2011.0,Ni19.5Ti50.5Pd30.0 %,,,,,,,,,,,19.5,30.0,,,,,50.5,,,263.0,,234.0,,,,,
AF_MF_ALL,NiTiPd,P.K. Kumar; U. Desai; J.A. Monroe; D.C. Lagoudas; I. Karaman; G.S. Bigelow; R.D. Noebe,Materials Science and Engineering A,Experimental investigation of simultaneous creep; plasticity and transformation of Ti50.5Pd30Ni19.5 high temperature shape memory alloy during cyclic actuation,2011.0,Ni19.5Ti50.5Pd30.0 %,,,,,,,,,,,19.5,30.0,,,,,50.5,,,278.0,,240.0,,,,,
AF_MF_ALL,NiTiPd,P.K. Kumar; U. Desai; J.A. Monroe; D.C. Lagoudas; I. Karaman; G.S. Bigelow; R.D. Noebe,Materials Science and Engineering A,Experimental investigation of simultaneous creep; plasticity and transformation of Ti50.5Pd30Ni19.5 high temperature shape memory alloy during cyclic actuation,2011.0,Ni19.5Ti50.5Pd30.0 %,,,,,,,,,,,19.5,30.0,,,,,50.5,,,289.0,,239.0,,,,,
AF_MF_ALL,NiTiPd,P.K. Kumar; U. Desai; J.A. Monroe; D.C. Lagoudas; I. Karaman; G.S. Bigelow; R.D. Noebe,Materials Science and Engineering A,Experimental investigation of simultaneous creep; plasticity and transformation of Ti50.5Pd30Ni19.5 high temperature shape memory alloy during cyclic actuation,2011.0,Ni19.5Ti50.5Pd30.0 %,,,,,,,,,,,19.5,30.0,,,,,50.5,,,293.0,,239.0,,,,,
AF_MF_ALL,NiTiPd,P.K. Kumar; U. Desai; J.A. Monroe; D.C. Lagoudas; I. Karaman; G.S. Bigelow; R.D. Noebe,Materials Science and Engineering A,Experimental investigation of simultaneous creep; plasticity and transformation of Ti50.5Pd30Ni19.5 high temperature shape memory alloy during cyclic actuation,2011.0,Ni19.5Ti50.5Pd30.0 %,,,,,,,,,,,19.5,30.0,,,,,50.5,,,301.0,,237.0,,,,,
AF_MF_ALL,NiTiPd,P.K. Kumar; U. Desai; J.A. Monroe; D.C. Lagoudas; I. Karaman; G.S. Bigelow; R.D. Noebe,Materials Science and Engineering A,Experimental investigation of simultaneous creep; plasticity and transformation of Ti50.5Pd30Ni19.5 high temperature shape memory alloy during cyclic actuation,2011.0,Ni19.5Ti50.5Pd30.0 %,,,,,,,,,,,19.5,30.0,,,,,50.5,,,301.0,,235.0,,,,,
AF_MF_ALL,NiTiPd,P.K. Kumar; U. Desai; J.A. Monroe; D.C. Lagoudas; I. Karaman; G.S. Bigelow; R.D. Noebe,Materials Science and Engineering A,Experimental investigation of simultaneous creep; plasticity and transformation of Ti50.5Pd30Ni19.5 high temperature shape memory alloy during cyclic actuation,2011.0,Ni19.5Ti50.5Pd30.0 %,,,,,,,,,,,19.5,30.0,,,,,50.5,,,303.0,,235.0,,,,,
AF_MF_ALL,NiTiPd,P.K. Kumar; U. Desai; J.A. Monroe; D.C. Lagoudas; I. Karaman; G.S. Bigelow; R.D. Noebe,Materials Science and Engineering A,Experimental investigation of simultaneous creep; plasticity and transformation of Ti50.5Pd30Ni19.5 high temperature shape memory alloy during cyclic actuation,2011.0,Ni19.5Ti50.5Pd30.0 %,,,,,,,,,,,19.5,30.0,,,,,50.5,,,322.0,,245.0,,,,,
AF_MF_ALL,NiTiPd,P.K. Kumar; U. Desai; J.A. Monroe; D.C. Lagoudas; I. Karaman; G.S. Bigelow; R.D. Noebe,Materials Science and Engineering A,Experimental investigation of simultaneous creep; plasticity and transformation of Ti50.5Pd30Ni19.5 high temperature shape memory alloy during cyclic actuation,2011.0,Ni19.5Ti50.5Pd30.0 %,,,,,,,,,,,19.5,30.0,,,,,50.5,,,323.0,,244.0,,,,,
AF_MF_ALL,NiTiPd,P.K. Kumar; U. Desai; J.A. Monroe; D.C. Lagoudas; I. Karaman; G.S. Bigelow; R.D. Noebe,Materials Science and Engineering A,Experimental investigation of simultaneous creep; plasticity and transformation of Ti50.5Pd30Ni19.5 high temperature shape memory alloy during cyclic actuation,2011.0,Ni19.5Ti50.5Pd30.0 %,,,,,,,,,,,19.5,30.0,,,,,50.5,,,322.0,,242.0,,,,,
AF_MF_ALL,NiTiPd,P.K. Kumar; U. Desai; J.A. Monroe; D.C. Lagoudas; I. Karaman; G.S. Bigelow; R.D. Noebe,Materials Science and Engineering A,Experimental investigation of simultaneous creep; plasticity and transformation of Ti50.5Pd30Ni19.5 high temperature shape memory alloy during cyclic actuation,2011.0,Ni19.5Ti50.5Pd30.0 %,,,,,,,,,,,19.5,30.0,,,,,50.5,,,326.0,,237.0,,,,,
AF_MF_ALL,NiTiPd,P.K. Kumar; U. Desai; J.A. Monroe; D.C. Lagoudas; I. Karaman; G.S. Bigelow; R.D. Noebe,Materials Science and Engineering A,Experimental investigation of simultaneous creep; plasticity and transformation of Ti50.5Pd30Ni19.5 high temperature shape memory alloy during cyclic actuation,2011.0,Ni19.5Ti50.5Pd30.0 %,,,,,,,,,,,19.5,30.0,,,,,50.5,,,326.0,,237.0,,,,,
AF_MF_ALL,NiTiPd,P.K. Kumar; U. Desai; J.A. Monroe; D.C. Lagoudas; I. Karaman; G.S. Bigelow; R.D. Noebe,Materials Science and Engineering A,Experimental investigation of simultaneous creep; plasticity and transformation of Ti50.5Pd30Ni19.5 high temperature shape memory alloy during cyclic actuation,2011.0,Ni19.5Ti50.5Pd30.0 %,,,,,,,,,,,19.5,30.0,,,,,50.5,,,326.0,,234.0,,,,,
AF_MF_ALL,NiTiPd,K.C. Atli; I. Karaman; R.D. Noebe; H.J. Maier,Scripta Metallurgica et Materialia,Comparative analysis of the effects of severe plastic deformation and thermomechanical training on the functional stability of Ti50.5Ni24.5Pd25 high-temperature shape memory alloy,2011.0,Ni24.5Ti50.5Pd25.0 %,,,,,,,,,,,24.5,25.0,,,,,50.5,,,195.0,,167.0,,,,,
AF_MF_ALL,NiTiPd,K.C. Atli; I. Karaman; R.D. Noebe; H.J. Maier,Scripta Metallurgica et Materialia,Comparative analysis of the effects of severe plastic deformation and thermomechanical training on the functional stability of Ti50.5Ni24.5Pd25 high-temperature shape memory alloy,2011.0,Ni24.5Ti50.5Pd25.0 %,,,,,,,,,,,24.5,25.0,,,,,50.5,,,203.0,,172.0,,,,,
AF_MF_ALL,NiTiPd,K.C. Atli; I. Karaman; R.D. Noebe; H.J. Maier,Scripta Metallurgica et Materialia,Comparative analysis of the effects of severe plastic deformation and thermomechanical training on the functional stability of Ti50.5Ni24.5Pd25 high-temperature shape memory alloy,2011.0,Ni24.5Ti50.5Pd25.0 %,,,,,,,,,,,24.5,25.0,,,,,50.5,,,168.0,,118.0,,,,,
AF_MF_ALL,NiTiPd,K.V. Ramaiah; C.N. Saikrishna; Gouthama; S.K. Bhamik,Journal of Alloys and Compounds,Microstructure and transformation behaviour of Ni75−XTiXPd25 high temperature shape memory alloys,2013.0,Ni24.7Ti50.3Pd25.0 %,,,,,,,,,,,24.7,25.0,,,,,50.3,,,199.0,,181.0,,,,,
AF_MF_ALL,NiTiPd,K.V. Ramaiah; C.N. Saikrishna; Gouthama; S.K. Bhamik,Journal of Alloys and Compounds,Microstructure and transformation behaviour of Ni75−XTiXPd25 high temperature shape memory alloys,2013.0,Ni24.7Ti50.3Pd25.0 %,,,,,,,,,,,24.7,25.0,,,,,50.3,,,201.0,,179.0,,,,,
AF_MF_ALL,NiTiPd,K.V. Ramaiah; C.N. Saikrishna; Gouthama; S.K. Bhamik,Journal of Alloys and Compounds,Microstructure and transformation behaviour of Ni75−XTiXPd25 high temperature shape memory alloys,2013.0,Ni25.0Ti50.0Pd25.0 %,,,,,,,,,,,25.0,25.0,,,,,50.0,,,176.0,,157.0,,,,,
AF_MF_ALL,NiTiPd,K.V. Ramaiah; C.N. Saikrishna; Gouthama; S.K. Bhamik,Journal of Alloys and Compounds,Microstructure and transformation behaviour of Ni75−XTiXPd25 high temperature shape memory alloys,2013.0,Ni25.0Ti50.0Pd25.0 %,,,,,,,,,,,25.0,25.0,,,,,50.0,,,178.0,,15.0,,,,,
AF_MF_ALL,NiTiPd,K.V. Ramaiah; C.N. Saikrishna; Gouthama; S.K. Bhamik,Journal of Alloys and Compounds,Microstructure and transformation behaviour of Ni75−XTiXPd25 high temperature shape memory alloys,2013.0,Ni25.3Ti49.7Pd25.0 %,,,,,,,,,,,25.3,25.0,,,,,49.7,,,129.0,,105.0,,,,,
AF_MF_ALL,NiTiPd,K.V. Ramaiah; C.N. Saikrishna; Gouthama; S.K. Bhamik,Journal of Alloys and Compounds,Microstructure and transformation behaviour of Ni75−XTiXPd25 high temperature shape memory alloys,2013.0,Ni25.3Ti49.7Pd25.0 %,,,,,,,,,,,25.3,25.0,,,,,49.7,,,126.0,,100.0,,,,,
AF_MF_ALL,NiTiPd,K.V. Ramaiah; C.N. Saikrishna; J. Bhagyaraj; Gouthama; S.K. Bhamik,Intermetallics,Influence of Sc addition on microstructure and transformation behaviour of Ni24.7Ti50.3Pd25.0 high temperature shape memory alloy,2013.0,Ni24.7Ti50.3Pd25.0 %,,,,,,,,,,,24.7,25.0,,,,,50.3,,,202.0,,181.0,,,,,
AF_MF_ALL,NiTiPd,K.V. Ramaiah; C.N. Saikrishna; J. Bhagyaraj; Gouthama; S.K. Bhamik,Intermetallics,Influence of Sc addition on microstructure and transformation behaviour of Ni24.7Ti50.3Pd25.0 high temperature shape memory alloy,2013.0,Ni24.7Ti50.3Pd25.0 %,,,,,,,,,,,24.7,25.0,,,,,50.3,,,203.0,,180.0,,,,,
AF_MF_ALL,NiTiPd,K.C. Atli; I. Karaman; R.D. Noebe; D. Gaydosh ,Materials Science and Engineering A,The effect of training on two-way shape memory effect of binary NiTi and NiTi based ternary high temperature shape memory alloys,2013.0,Ni28.5Ti50.5Pd21.0 %,,,,,,,,,,,28.5,21.0,,,,,50.5,,,372.0,,328.0,,,,,
AF_MF_ALL,NiTiPd,K.C. Atli; I. Karaman; R.D. Noebe; D. Gaydosh ,Materials Science and Engineering A,The effect of training on two-way shape memory effect of binary NiTi and NiTi based ternary high temperature shape memory alloys,2013.0,Ni28.5Ti50.5Pd21.0 %,,,,,,,,,,,28.5,21.0,,,,,50.5,,,376.0,,332.0,,,,,
AF_MF_ALL,NiTiPd,K.C. Atli; I. Karaman; R.D. Noebe; D. Gaydosh ,Materials Science and Engineering A,The effect of training on two-way shape memory effect of binary NiTi and NiTi based ternary high temperature shape memory alloys,2013.0,Ni24.5Ti50.5Pd25.0 %,,,,,,,,,,,24.5,25.0,,,,,50.5,,,197.0,,166.0,,,,,
AF_MF_ALL,NiTiPd,K.C. Atli; I. Karaman; R.D. Noebe; D. Gaydosh ,Materials Science and Engineering A,The effect of training on two-way shape memory effect of binary NiTi and NiTi based ternary high temperature shape memory alloys,2013.0,Ni24.5Ti50.5Pd25.0 %,,,,,,,,,,,24.5,25.0,,,,,50.5,,,211.0,,170.0,,,,,
AF_MF_ALL,NiTiPd,K.C. Atli; I. Karaman; R.D. Noebe; D. Gaydosh ,Materials Science and Engineering A,The effect of training on two-way shape memory effect of binary NiTi and NiTi based ternary high temperature shape memory alloys,2013.0,Ni24.5Ti50.5Pd25.0 %,,,,,,,,,,,24.5,25.0,,,,,50.5,,,212.0,,168.0,,,,,
AF_MF_ALL,NiTiPd,K.C. Atli; I. Karaman; R.D. Noebe; D. Gaydosh ,Materials Science and Engineering A,The effect of training on two-way shape memory effect of binary NiTi and NiTi based ternary high temperature shape memory alloys,2013.0,Ni24.5Ti50.5Pd25.0 %,,,,,,,,,,,24.5,25.0,,,,,50.5,,,215.0,,168.0,,,,,
AF_MF_ALL,NiTiPd,K.C. Atli; I. Karaman; R.D. Noebe; D. Gaydosh ,Materials Science and Engineering A,The effect of training on two-way shape memory effect of binary NiTi and NiTi based ternary high temperature shape memory alloys,2013.0,Ni24.5Ti50.5Pd25.0 %,,,,,,,,,,,24.5,25.0,,,,,50.5,,,229.0,,169.0,,,,,
AF_MF_ALL,NiTiPd,K.C. Atli; I. Karaman; R.D. Noebe; D. Gaydosh ,Materials Science and Engineering A,The effect of training on two-way shape memory effect of binary NiTi and NiTi based ternary high temperature shape memory alloys,2013.0,Ni24.5Ti50.5Pd25.0 %,,,,,,,,,,,24.5,25.0,,,,,50.5,,,233.0,,170.0,,,,,
AF_MF_ALL,NiTiPd,K.V. Ramaiah; C.N. Saikrishna; Gouthama; S.K. Bhaumik,Materials and Design ,Ni24.7Ti50.3Pd25.0 high temperature shape memory alloy with narrow thermal hysteresis and high thermal stability,2014.0,Ni24.7Ti50.3Pd25.0 %,,,,,,,,,,,24.7,25.0,,,,,50.3,,,199.0,,184.0,,,,,
AF_MF_ALL,NiTiPd,K.V. Ramaiah; C.N. Saikrishna; Gouthama; S.K. Bhaumik,Materials and Design ,Ni24.7Ti50.3Pd25.0 high temperature shape memory alloy with narrow thermal hysteresis and high thermal stability,2014.0,Ni24.7Ti50.3Pd25.0 %,,,,,,,,,,,24.7,25.0,,,,,50.3,,,198.0,,182.0,,,,,
AF_MF_ALL,NiTiPd,K.V. Ramaiah; C.N. Saikrishna; Gouthama; S.K. Bhaumik,Materials and Design ,Ni24.7Ti50.3Pd25.0 high temperature shape memory alloy with narrow thermal hysteresis and high thermal stability,2014.0,Ni24.7Ti50.3Pd25.0 %,,,,,,,,,,,24.7,25.0,,,,,50.3,,,200.0,,183.0,,,,,
AF_MF_ALL,NiTiPd,K.V. Ramaiah; C.N. Saikrishna; Gouthama; S.K. Bhaumik,Materials and Design ,Ni24.7Ti50.3Pd25.0 high temperature shape memory alloy with narrow thermal hysteresis and high thermal stability,2014.0,Ni24.7Ti50.3Pd25.0 %,,,,,,,,,,,24.7,25.0,,,,,50.3,,,200.0,,183.0,,,,,
AF_MF_ALL,NiTiPd,K.V. Ramaiah; C.N. Saikrishna; Gouthama; S.K. Bhaumik,Materials and Design ,Ni24.7Ti50.3Pd25.0 high temperature shape memory alloy with narrow thermal hysteresis and high thermal stability,2014.0,Ni24.7Ti50.3Pd25.0 %,,,,,,,,,,,24.7,25.0,,,,,50.3,,,201.0,,182.0,,,,,
AF_MF_ALL,NiTiPd,K.V. Ramaiah; C.N. Saikrishna; Gouthama; S.K. Bhaumik,Materials and Design ,Ni24.7Ti50.3Pd25.0 high temperature shape memory alloy with narrow thermal hysteresis and high thermal stability,2014.0,Ni24.7Ti50.3Pd25.0 %,,,,,,,,,,,24.7,25.0,,,,,50.3,,,202.0,,182.0,,,,,
AF_MF_ALL,NiTiPd,K.V. Ramaiah; C.N. Saikrishna; Gouthama; S.K. Bhaumik,Materials and Design ,Ni24.7Ti50.3Pd25.0 high temperature shape memory alloy with narrow thermal hysteresis and high thermal stability,2014.0,Ni24.7Ti50.3Pd25.0 %,,,,,,,,,,,24.7,25.0,,,,,50.3,,,202.0,,181.0,,,,,
AF_MF_ALL,NiTiPd,K.V. Ramaiah; C.N. Saikrishna; Gouthama; S.K. Bhaumik,Materials and Design ,Ni24.7Ti50.3Pd25.0 high temperature shape memory alloy with narrow thermal hysteresis and high thermal stability,2014.0,Ni24.7Ti50.3Pd25.0 %,,,,,,,,,,,24.7,25.0,,,,,50.3,,,202.0,,181.0,,,,,
AF_MF_ALL,NiTiPd,K.V. Ramaiah; C.N. Saikrishna;  Gouthama; S.K. Bhaumik,Materials Characterization ,Microstructure and transformation behavior of NiTiPd high temperature shape-memory alloy with Sc micro-addition,2015.0,Ni24.7Ti50.3Pd25.0 %,,,,,,,,,,,24.7,25.0,,,,,50.3,,,201.0,,181.0,,,,,
AF_MF_ALL,NiTiPd,M.I. Khan; H.Y. Kim; T. Nam; S. Miyazaki,Acta Materialia,Formation of nanoscaled precipitates and their effects on the high-temperature shape-memory characteristics of a Ti50Ni15Pd25Cu10 alloy,2012.0,Ni25.0Ti50.0Pd25.0 %,,,,,,,,,,,25.0,25.0,,,,,50.0,,,170.0,,93.0,,,,,
AF_MF_ALL,NiTiPd,M.I. Khan; H.Y. Kim; T. Nam; S. Miyazaki,Acta Materialia,Formation of nanoscaled precipitates and their effects on the high-temperature shape-memory characteristics of a Ti50Ni15Pd25Cu10 alloy,2012.0,Ni25.0Ti50.0Pd25.0 %,,,,,,,,,,,25.0,25.0,,,,,50.0,,,179.0,,112.0,,,,,
AF_MF_ALL,NiTiPd,M.I. Khan; H.Y. Kim; T. Nam; S. Miyazaki,Acta Materialia,Formation of nanoscaled precipitates and their effects on the high-temperature shape-memory characteristics of a Ti50Ni15Pd25Cu10 alloy,2012.0,Ni25.0Ti50.0Pd25.0 %,,,,,,,,,,,25.0,25.0,,,,,50.0,,,179.0,,139.0,,,,,
AF_MF_ALL,NiTiPd,M.I. Khan; H.Y. Kim; T. Nam; S. Miyazaki,Acta Materialia,Formation of nanoscaled precipitates and their effects on the high-temperature shape-memory characteristics of a Ti50Ni15Pd25Cu10 alloy,2012.0,Ni25.0Ti50.0Pd25.0 %,,,,,,,,,,,25.0,25.0,,,,,50.0,,,193.0,,154.0,,,,,
AF_MF_ALL,NiTiPd,M.I. Khan; H.Y. Kim; T. Nam; S. Miyazaki,Acta Materialia,Formation of nanoscaled precipitates and their effects on the high-temperature shape-memory characteristics of a Ti50Ni15Pd25Cu10 alloy,2012.0,Ni25.0Ti50.0Pd25.0 %,,,,,,,,,,,25.0,25.0,,,,,50.0,,,193.0,,162.0,,,,,
AF_MF_ALL,NiTiPd,M.I. Khan; H.Y. Kim; T. Nam; S. Miyazaki,Acta Materialia,Formation of nanoscaled precipitates and their effects on the high-temperature shape-memory characteristics of a Ti50Ni15Pd25Cu10 alloy,2012.0,Ni25.0Ti50.0Pd25.0 %,,,,,,,,,,,25.0,25.0,,,,,50.0,,,191.0,,161.0,,,,,
AF_MF_ALL,NiTiPd,M.I. Khan; H.Y. Kim; T. Nam; S. Miyazaki,Acta Materialia,Formation of nanoscaled precipitates and their effects on the high-temperature shape-memory characteristics of a Ti50Ni15Pd25Cu10 alloy,2012.0,Ni25.0Ti50.0Pd25.0 %,,,,,,,,,,,25.0,25.0,,,,,50.0,,,194.0,,165.0,,,,,
AF_MF_ALL,NiTiPd,M.I. Khan; H.Y. Kim; T. Nam; S. Miyazaki,Acta Materialia,Formation of nanoscaled precipitates and their effects on the high-temperature shape-memory characteristics of a Ti50Ni15Pd25Cu10 alloy,2012.0,Ni25.0Ti50.0Pd25.0 %,,,,,,,,,,,25.0,25.0,,,,,50.0,,,194.0,,160.0,,,,,
AF_MF_ALL,NiTiPd,M.I. Khan; H.Y. Kim; T. Nam; S. Miyazaki,Acta Materialia,Formation of nanoscaled precipitates and their effects on the high-temperature shape-memory characteristics of a Ti50Ni15Pd25Cu10 alloy,2012.0,Ni25.0Ti50.0Pd25.0 %,,,,,,,,,,,25.0,25.0,,,,,50.0,,,210.0,,165.0,,,,,
AF_MF_ALL,NiTiPd,M.I. Khan; H.Y. Kim; T. Nam; S. Miyazaki,Acta Materialia,Formation of nanoscaled precipitates and their effects on the high-temperature shape-memory characteristics of a Ti50Ni15Pd25Cu10 alloy,2012.0,Ni25.0Ti50.0Pd25.0 %,,,,,,,,,,,25.0,25.0,,,,,50.0,,,234.0,,172.0,,,,,
AF_MF_ALL,NiTiPd,M.I. Khan; H.Y. Kim; T. Nam; S. Miyazaki,Acta Materialia,Formation of nanoscaled precipitates and their effects on the high-temperature shape-memory characteristics of a Ti50Ni15Pd25Cu10 alloy,2012.0,Ni25.0Ti50.0Pd25.0 %,,,,,,,,,,,25.0,25.0,,,,,50.0,,,265.0,,180.0,,,,,
AF_MF_ALL,NiTiPd,M.I. Khan; H.Y. Kim; T. Nam; S. Miyazaki,Acta Materialia,Formation of nanoscaled precipitates and their effects on the high-temperature shape-memory characteristics of a Ti50Ni15Pd25Cu10 alloy,2012.0,Ni25.0Ti50.0Pd25.0 %,,,,,,,,,,,25.0,25.0,,,,,50.0,,,281.0,,191.0,,,,,
AF_MF_ALL,NiTiPd,M.I. Khan; H.Y. Kim; T. Nam; S. Miyazaki,Acta Materialia,Formation of nanoscaled precipitates and their effects on the high-temperature shape-memory characteristics of a Ti50Ni15Pd25Cu10 alloy,2012.0,Ni25.0Ti50.0Pd25.0 %,,,,,,,,,,,25.0,25.0,,,,,50.0,,,301.0,,206.0,,,,,
AF_MF_ALL,NiTiPd,M.I. Khan; H.Y. Kim; T. Nam; S. Miyazaki,Acta Materialia,Formation of nanoscaled precipitates and their effects on the high-temperature shape-memory characteristics of a Ti50Ni15Pd25Cu10 alloy,2012.0,Ni25.0Ti50.0Pd25.0 %,,,,,,,,,,,25.0,25.0,,,,,50.0,,,322.0,,196.0,,,,,
AF_MF_ALL,NiTiPd,M.I. Khan; H.Y. Kim; T. Nam; S. Miyazaki,Acta Materialia,Formation of nanoscaled precipitates and their effects on the high-temperature shape-memory characteristics of a Ti50Ni15Pd25Cu10 alloy,2012.0,Ni25.0Ti50.0Pd25.0 %,,,,,,,,,,,25.0,25.0,,,,,50.0,,,196.0,,156.0,,,,,
AF_MF_ALL,NiTiPd,M.I. Khan; H.Y. Kim; T. Nam; S. Miyazaki,Acta Materialia,Formation of nanoscaled precipitates and their effects on the high-temperature shape-memory characteristics of a Ti50Ni15Pd25Cu10 alloy,2012.0,Ni25.0Ti50.0Pd25.0 %,,,,,,,,,,,25.0,25.0,,,,,50.0,,,218.0,,164.0,,,,,
AF_MF_ALL,NiTiPd,M.I. Khan; H.Y. Kim; T. Nam; S. Miyazaki,Acta Materialia,Formation of nanoscaled precipitates and their effects on the high-temperature shape-memory characteristics of a Ti50Ni15Pd25Cu10 alloy,2012.0,Ni25.0Ti50.0Pd25.0 %,,,,,,,,,,,25.0,25.0,,,,,50.0,,,241.0,,170.0,,,,,
AF_MF_ALL,NiTiPd,M.I. Khan; H.Y. Kim; T. Nam; S. Miyazaki,Acta Materialia,Formation of nanoscaled precipitates and their effects on the high-temperature shape-memory characteristics of a Ti50Ni15Pd25Cu10 alloy,2012.0,Ni25.0Ti50.0Pd25.0 %,,,,,,,,,,,25.0,25.0,,,,,50.0,,,264.0,,182.0,,,,,
AF_MF_ALL,NiTiPd,M.I. Khan; H.Y. Kim; T. Nam; S. Miyazaki,Acta Materialia,Formation of nanoscaled precipitates and their effects on the high-temperature shape-memory characteristics of a Ti50Ni15Pd25Cu10 alloy,2012.0,Ni25.0Ti50.0Pd25.0 %,,,,,,,,,,,25.0,25.0,,,,,50.0,,,294.0,,190.0,,,,,
AF_MF_ALL,NiTiPd,M.I. Khan; H.Y. Kim; T. Nam; S. Miyazaki,Acta Materialia,Formation of nanoscaled precipitates and their effects on the high-temperature shape-memory characteristics of a Ti50Ni15Pd25Cu10 alloy,2012.0,Ni25.0Ti50.0Pd25.0 %,,,,,,,,,,,25.0,25.0,,,,,50.0,,,287.0,,182.0,,,,,
AF_MF_ALL,NiTiPd,M.I. Khan; H.Y. Kim; T. Nam; S. Miyazaki,Journal of Alloys and Compounds,Effect of Cu addition on the high temperature shape memory properties of Ti50Ni25Pd25 alloy,2013.0,Ni25.0Ti50.0Pd25.0 %,,,,,,,,,,,25.0,25.0,,,,,50.0,,,264.0,,179.0,,,,,
AF_MF_ALL,NiTiPd,M.I. Khan; H.Y. Kim; T. Nam; S. Miyazaki,Journal of Alloys and Compounds,Effect of Cu addition on the high temperature shape memory properties of Ti50Ni25Pd25 alloy,2013.0,Ni25.0Ti50.0Pd25.0 %,,,,,,,,,,,25.0,25.0,,,,,50.0,,,197.0,,150.0,,,,,
AF_MF_ALL,NiTiPd,M.I. Khan; H.Y. Kim; T. Nam; S. Miyazaki,Journal of Alloys and Compounds,Effect of Cu addition on the high temperature shape memory properties of Ti50Ni25Pd25 alloy,2013.0,Ni25.0Ti50.0Pd25.0 %,,,,,,,,,,,25.0,25.0,,,,,50.0,,,240.0,,166.0,,,,,
AF_MF_ALL,NiTiPd,M.I. Khan; H.Y. Kim; T. Nam; S. Miyazaki,Journal of Alloys and Compounds,Effect of Cu addition on the high temperature shape memory properties of Ti50Ni25Pd25 alloy,2013.0,Ni25.0Ti50.0Pd25.0 %,,,,,,,,,,,25.0,25.0,,,,,50.0,,,281.0,,187.0,,,,,
AF_MF_ALL,NiTiPd,M.I. Khan; H.Y. Kim; T. Nam; S. Miyazaki,Journal of Alloys and Compounds,Effect of Cu addition on the high temperature shape memory properties of Ti50Ni25Pd25 alloy,2013.0,Ni25.0Ti50.0Pd25.0 %,,,,,,,,,,,25.0,25.0,,,,,50.0,,,305.0,,205.0,,,,,
AF_MF_ALL,NiTiPd,M.I. Khan; H.Y. Kim; T. Nam; S. Miyazaki,Journal of Alloys and Compounds,Effect of Cu addition on the high temperature shape memory properties of Ti50Ni25Pd25 alloy,2013.0,Ni25.0Ti50.0Pd25.0 %,,,,,,,,,,,25.0,25.0,,,,,50.0,,,302.0,,198.0,,,,,
AF_MF_ALL,NiTiPd,M.I. Khan; H.Y. Kim; T. Nam; S. Miyazaki,Journal of Alloys and Compounds,Effect of Cu addition on the high temperature shape memory properties of Ti50Ni25Pd25 alloy,2013.0,Ni25.0Ti50.0Pd25.0 %,,,,,,,,,,,25.0,25.0,,,,,50.0,,,300.0,,195.0,,,,,
AF_MF_ALL,NiTiPd,M.I. Khan; H.Y. Kim; T. Nam; S. Miyazaki,Journal of Alloys and Compounds,Effect of Cu addition on the high temperature shape memory properties of Ti50Ni25Pd25 alloy,2013.0,Ni25.0Ti50.0Pd25.0 %,,,,,,,,,,,25.0,25.0,,,,,50.0,,,293.0,,187.0,,,,,
AF_MF_ALL,NiTiPd,M.I. Khan; H.Y. Kim; T. Nam; S. Miyazaki,Journal of Alloys and Compounds,Effect of Cu addition on the high temperature shape memory properties of Ti50Ni25Pd25 alloy,2013.0,Ni25.0Ti50.0Pd25.0 %,,,,,,,,,,,25.0,25.0,,,,,50.0,,,304.0,,198.0,,,,,
AF_MF_ALL,NiTiPd,M.I. Khan; H.Y. Kim; T. Nam; S. Miyazaki,Journal of Alloys and Compounds,Effect of Cu addition on the high temperature shape memory properties of Ti50Ni25Pd25 alloy,2013.0,Ni25.0Ti50.0Pd25.0 %,,,,,,,,,,,25.0,25.0,,,,,50.0,,,297.0,,188.0,,,,,
AF_MF_ALL,NiTiPd,K.C. Atli; I. Karaman; R.D. Noebe,Materials Science and Engineering A,Influence of tantalum additions on the microstructure and shape memory response of Ti50.5Ni24.5Pd25 high-temperature shape memory alloy,2014.0,Ni24.5Ti50.5Pd25.0 %,,,,,,,,,,,24.5,25.0,,,,,50.5,,,195.0,,167.0,,,,,
AF_MF_ALL,NiTiPd,K.C. Atli; I. Karaman; R.D. Noebe,Materials Science and Engineering A,Influence of tantalum additions on the microstructure and shape memory response of Ti50.5Ni24.5Pd25 high-temperature shape memory alloy,2014.0,Ni24.5Ti50.5Pd25.0 %,,,,,,,,,,,24.5,25.0,,,,,50.5,,,196.0,,175.0,,,,,
AF_MF_ALL,NiTiPd,K.C. Atli; I. Karaman; R.D. Noebe,Materials Science and Engineering A,Influence of tantalum additions on the microstructure and shape memory response of Ti50.5Ni24.5Pd25 high-temperature shape memory alloy,2014.0,Ni24.5Ti50.5Pd25.0 %,,,,,,,,,,,24.5,25.0,,,,,50.5,,,204.0,,176.0,,,,,
AF_MF_ALL,NiTiPd,K.C. Atli; I. Karaman; R.D. Noebe,Materials Science and Engineering A,Influence of tantalum additions on the microstructure and shape memory response of Ti50.5Ni24.5Pd25 high-temperature shape memory alloy,2014.0,Ni24.5Ti50.5Pd25.0 %,,,,,,,,,,,24.5,25.0,,,,,50.5,,,213.0,,177.0,,,,,
AF_MF_ALL,NiTiPd,K.C. Atli; I. Karaman; R.D. Noebe,Materials Science and Engineering A,Influence of tantalum additions on the microstructure and shape memory response of Ti50.5Ni24.5Pd25 high-temperature shape memory alloy,2014.0,Ni24.5Ti50.5Pd25.0 %,,,,,,,,,,,24.5,25.0,,,,,50.5,,,226.0,,179.0,,,,,
AF_MF_ALL,NiTiPd,K.C. Atli; I. Karaman; R.D. Noebe,Materials Science and Engineering A,Influence of tantalum additions on the microstructure and shape memory response of Ti50.5Ni24.5Pd25 high-temperature shape memory alloy,2014.0,Ni24.5Ti50.5Pd25.0 %,,,,,,,,,,,24.5,25.0,,,,,50.5,,,234.0,,182.0,,,,,
AF_MF_ALL,NiTiPd,K.C. Atli; I. Karaman; R.D. Noebe,Materials Science and Engineering A,Influence of tantalum additions on the microstructure and shape memory response of Ti50.5Ni24.5Pd25 high-temperature shape memory alloy,2014.0,Ni24.5Ti50.5Pd25.0 %,,,,,,,,,,,24.5,25.0,,,,,50.5,,,245.0,,183.0,,,,,
AF_MF_ALL,NiTiPd,J. Frenzel; A. Wieczorek; I. Opahle; B. Maaß; R. Drautz; G. Eggeler,Acta Materialia,On the effect of alloy composition on martensite start temperatures and latent heats in Ni–Ti-based shape memory alloys,2015.0,Ni45.0Ti50.0Pd5.0 %,,,,,,,,,,,45.0,5.0,,,,,50.0,,,82.0,,35.0,,,,,
AF_MF_ALL,NiTiPd,J. Frenzel; A. Wieczorek; I. Opahle; B. Maaß; R. Drautz; G. Eggeler,Acta Materialia,On the effect of alloy composition on martensite start temperatures and latent heats in Ni–Ti-based shape memory alloys,2015.0,Ni43.0Ti50.0Pd7.0 %,,,,,,,,,,,43.0,7.0,,,,,50.0,,,74.0,,29.0,,,,,
AF_MF_ALL,NiTiPd,J. Frenzel; A. Wieczorek; I. Opahle; B. Maaß; R. Drautz; G. Eggeler,Acta Materialia,On the effect of alloy composition on martensite start temperatures and latent heats in Ni–Ti-based shape memory alloys,2015.0,Ni41.0Ti50.0Pd9.0 %,,,,,,,,,,,41.0,9.0,,,,,50.0,,,68.0,,49.0,,,,,
AF_MF_ALL,NiTiPd,J. Frenzel; A. Wieczorek; I. Opahle; B. Maaß; R. Drautz; G. Eggeler,Acta Materialia,On the effect of alloy composition on martensite start temperatures and latent heats in Ni–Ti-based shape memory alloys,2015.0,Ni39.0Ti50.0Pd11.0 %,,,,,,,,,,,39.0,11.0,,,,,50.0,,,75.0,,45.0,,,,,
