Repository: AyushChauhan9389/Shape-Memory-Alloy-Dataset

File: Combined_SMA_Dataset.csv (part 18 of 113)
Source_Directory,Alloy_Type,Authors,Source,Title,Year,composition,Ag (at.%),Al (at.%),Au (at.%),Cd (at.%),Co (at.%),Cu (at.%),Fe (at.%),Hf (at.%),Mn (at.%),Nb (at.%),Ni (at.%),Pd (at.%),Pt (at.%),Ru (at.%),Si (at.%),Ta (at.%),Ti (at.%),Zn (at.%),Zr (at.%),Austenite Finish Temperature - AF - (°C),Austenite Start Temperature - AS - (°C),Martensite Finish Temperature - MF - (°C),Martensite Start Temperature - MS - (°C),Cooling Rate (°C/min),Heating Rate (°C/min),Calculated Density (g/cm^3),Thermal transformation span (TSPAN) - (AF-MF) - (°C)
AF_MF_ALL,NiTiPd,J. Frenzel; A. Wieczorek; I. Opahle; B. Maaß; R. Drautz; G. Eggeler,Acta Materialia,On the effect of alloy composition on martensite start temperatures and latent heats in Ni–Ti-based shape memory alloys,2015.0,Ni37.0Ti50.0Pd13.0 %,,,,,,,,,,,37.0,13.0,,,,,50.0,,,92.0,,59.0,,,,,
AF_MF_ALL,NiTiPd,J. Frenzel; A. Wieczorek; I. Opahle; B. Maaß; R. Drautz; G. Eggeler,Acta Materialia,On the effect of alloy composition on martensite start temperatures and latent heats in Ni–Ti-based shape memory alloys,2015.0,Ni35.0Ti50.0Pd15.0 %,,,,,,,,,,,35.0,15.0,,,,,50.0,,,105.0,,78.0,,,,,
AF_MF_ALL,NiTiPd,J. Frenzel; A. Wieczorek; I. Opahle; B. Maaß; R. Drautz; G. Eggeler,Acta Materialia,On the effect of alloy composition on martensite start temperatures and latent heats in Ni–Ti-based shape memory alloys,2015.0,Ni33.0Ti50.0Pd17.0 %,,,,,,,,,,,33.0,17.0,,,,,50.0,,,124.0,,93.0,,,,,
AF_MF_ALL,NiTiPd,J. Frenzel; A. Wieczorek; I. Opahle; B. Maaß; R. Drautz; G. Eggeler,Acta Materialia,On the effect of alloy composition on martensite start temperatures and latent heats in Ni–Ti-based shape memory alloys,2015.0,Ni29.0Ti50.0Pd21.0 %,,,,,,,,,,,29.0,21.0,,,,,50.0,,,167.0,,133.0,,,,,
AF_MF_ALL,NiTiPd,J. Frenzel; A. Wieczorek; I. Opahle; B. Maaß; R. Drautz; G. Eggeler,Acta Materialia,On the effect of alloy composition on martensite start temperatures and latent heats in Ni–Ti-based shape memory alloys,2015.0,Ni20.0Ti50.0Pd30.0 %,,,,,,,,,,,20.0,30.0,,,,,50.0,,,274.0,,242.0,,,,,
AF_MF_ALL,NiTiPd,S. Rehman; M. Khan; A.N. Khan; S.H.I. Jaffery; L. Ali; A. Mubashar,Advances in Materials Science and Engineering,Improvement in the Mechanical Properties of High Temperature Shape Memory Alloy (Ti50Ni25Pd25) by Copper Addition,2015.0,Ni25.0Ti50.0Pd25.0 %,,,,,,,,,,,25.0,25.0,,,,,50.0,,,167.0,,119.0,,,,,
AF_MF_ALL,NiTiPd,K.C. Atli; I. Karaman; R.D. Noebe,Scripta Metallurgica et Materialia,Work output of the two-way shape memory effect in Ti50.5Ni24.5Pd25 high-temperature shape memory alloy,2011.0,Ni24.5Ti50.5Pd25.0 %,,,,,,,,,,,24.5,25.0,,,,,50.5,,,212.0,,168.0,,,,,
AF_MF_ALL,NiTiPd,K.C. Atli; I. Karaman; R.D. Noebe,Scripta Metallurgica et Materialia,Work output of the two-way shape memory effect in Ti50.5Ni24.5Pd25 high-temperature shape memory alloy,2011.0,Ni24.5Ti50.5Pd25.0 %,,,,,,,,,,,24.5,25.0,,,,,50.5,,,228.0,,171.0,,,,,
AF_MF_ALL,NiTiPd,K.C. Atli; I. Karaman; R.D. Noebe,Scripta Metallurgica et Materialia,Work output of the two-way shape memory effect in Ti50.5Ni24.5Pd25 high-temperature shape memory alloy,2011.0,Ni24.5Ti50.5Pd25.0 %,,,,,,,,,,,24.5,25.0,,,,,50.5,,,207.0,,174.0,,,,,
AF_MF_ALL,NiTiPd,K.C. Atli; I. Karaman; R.D. Noebe,Scripta Metallurgica et Materialia,Work output of the two-way shape memory effect in Ti50.5Ni24.5Pd25 high-temperature shape memory alloy,2011.0,Ni24.5Ti50.5Pd25.0 %,,,,,,,,,,,24.5,25.0,,,,,50.5,,,206.0,,172.0,,,,,
AF_MF_ALL,NiTiPd,K.C. Atli; I. Karaman; R.D. Noebe,Scripta Metallurgica et Materialia,Work output of the two-way shape memory effect in Ti50.5Ni24.5Pd25 high-temperature shape memory alloy,2011.0,Ni24.5Ti50.5Pd25.0 %,,,,,,,,,,,24.5,25.0,,,,,50.5,,,207.0,,172.0,,,,,
AF_MF_ALL,NiTiPd,K.C. Atli; I. Karaman; R.D. Noebe,Scripta Metallurgica et Materialia,Work output of the two-way shape memory effect in Ti50.5Ni24.5Pd25 high-temperature shape memory alloy,2011.0,Ni24.5Ti50.5Pd25.0 %,,,,,,,,,,,24.5,25.0,,,,,50.5,,,211.0,,174.0,,,,,
AF_MF_ALL,NiTiPd,K.C. Atli; I. Karaman; R.D. Noebe,Scripta Metallurgica et Materialia,Work output of the two-way shape memory effect in Ti50.5Ni24.5Pd25 high-temperature shape memory alloy,2011.0,Ni24.5Ti50.5Pd25.0 %,,,,,,,,,,,24.5,25.0,,,,,50.5,,,191.0,,143.0,,,,,
AF_MF_ALL,NiTiPd,K.C. Atli; I. Karaman; R.D. Noebe,Scripta Metallurgica et Materialia,Work output of the two-way shape memory effect in Ti50.5Ni24.5Pd25 high-temperature shape memory alloy,2011.0,Ni24.5Ti50.5Pd25.0 %,,,,,,,,,,,24.5,25.0,,,,,50.5,,,204.0,,147.0,,,,,
AF_MF_ALL,NiTiPd,K.C. Atli; I. Karaman; R.D. Noebe,Scripta Metallurgica et Materialia,Work output of the two-way shape memory effect in Ti50.5Ni24.5Pd25 high-temperature shape memory alloy,2011.0,Ni24.5Ti50.5Pd25.0 %,,,,,,,,,,,24.5,25.0,,,,,50.5,,,188.0,,149.0,,,,,
AF_MF_ALL,NiTiPd,K.C. Atli; I. Karaman; R.D. Noebe,Scripta Metallurgica et Materialia,Work output of the two-way shape memory effect in Ti50.5Ni24.5Pd25 high-temperature shape memory alloy,2011.0,Ni24.5Ti50.5Pd25.0 %,,,,,,,,,,,24.5,25.0,,,,,50.5,,,183.0,,149.0,,,,,
AF_MF_ALL,NiTiPd,K.C. Atli; I. Karaman; R.D. Noebe,Scripta Metallurgica et Materialia,Work output of the two-way shape memory effect in Ti50.5Ni24.5Pd25 high-temperature shape memory alloy,2011.0,Ni24.5Ti50.5Pd25.0 %,,,,,,,,,,,24.5,25.0,,,,,50.5,,,185.0,,147.0,,,,,
AF_MF_ALL,NiTiPd,K.C. Atli; I. Karaman; R.D. Noebe,Scripta Metallurgica et Materialia,Work output of the two-way shape memory effect in Ti50.5Ni24.5Pd25 high-temperature shape memory alloy,2011.0,Ni24.5Ti50.5Pd25.0 %,,,,,,,,,,,24.5,25.0,,,,,50.5,,,189.0,,147.0,,,,,
AF_MF_ALL,NiTiPd,Y. Chemisky; G. Chatzigeorgiou; P.K. Kumar; D.C. Lagoudas  ,Mechanics of Materials,A constitutive model for cyclic actuation of high-temperature shape memory alloys,2014.0,Ni19.5Ti50.5Pd30.0 %,,,,,,,,,,,19.5,30.0,,,,,50.5,,,245.0,,223.0,,,,,
AF_MF_ALL,NiTiPd,Y. Chemisky; G. Chatzigeorgiou; P.K. Kumar; D.C. Lagoudas  ,Mechanics of Materials,A constitutive model for cyclic actuation of high-temperature shape memory alloys,2014.0,Ni19.5Ti50.5Pd30.0 %,,,,,,,,,,,19.5,30.0,,,,,50.5,,,442.0,,257.0,,,,,
AF_MF_ALL,NiTiPd,Y. Chemisky; G. Chatzigeorgiou; P.K. Kumar; D.C. Lagoudas  ,Mechanics of Materials,A constitutive model for cyclic actuation of high-temperature shape memory alloys,2014.0,Ni19.5Ti50.5Pd30.0 %,,,,,,,,,,,19.5,30.0,,,,,50.5,,,448.0,,250.0,,,,,
AF_MF_ALL,NiTiPd,Y. Chemisky; G. Chatzigeorgiou; P.K. Kumar; D.C. Lagoudas  ,Mechanics of Materials,A constitutive model for cyclic actuation of high-temperature shape memory alloys,2014.0,Ni19.5Ti50.5Pd30.0 %,,,,,,,,,,,19.5,30.0,,,,,50.5,,,443.0,,240.0,,,,,
AF_MF_ALL,NiTiPd,Y. Chemisky; G. Chatzigeorgiou; P.K. Kumar; D.C. Lagoudas  ,Mechanics of Materials,A constitutive model for cyclic actuation of high-temperature shape memory alloys,2014.0,Ni19.5Ti50.5Pd30.0 %,,,,,,,,,,,19.5,30.0,,,,,50.5,,,445.0,,238.0,,,,,
AF_MF_ALL,NiTiPd,Y. Chemisky; G. Chatzigeorgiou; P.K. Kumar; D.C. Lagoudas  ,Mechanics of Materials,A constitutive model for cyclic actuation of high-temperature shape memory alloys,2014.0,Ni19.5Ti50.5Pd30.0 %,,,,,,,,,,,19.5,30.0,,,,,50.5,,,448.0,,237.0,,,,,
AF_MF_ALL,NiTiPd,O. Rios,,Advanced high-temperature shape-memory alloy development and thermomechanical characterization of platinum and palladium modified NiTi based SMAs,2006.0,Ni19.5Ti50.5Pd30.0 %,,,,,,,,,,,19.5,30.0,,,,,50.5,,,267.0,,240.0,,,,,
AF_MF_ALL,NiTiPd,O. Rios,,Advanced high-temperature shape-memory alloy development and thermomechanical characterization of platinum and palladium modified NiTi based SMAs,2006.0,Ni19.5Ti50.5Pd30.0 %,,,,,,,,,,,19.5,30.0,,,,,50.5,,,284.0,,246.0,,,,,
AF_MF_ALL,NiTiPd,O. Rios,,Advanced high-temperature shape-memory alloy development and thermomechanical characterization of platinum and palladium modified NiTi based SMAs,2006.0,Ni19.5Ti50.5Pd30.0 %,,,,,,,,,,,19.5,30.0,,,,,50.5,,,307.0,,256.0,,,,,
AF_MF_ALL,NiTiPd,O. Rios,,Advanced high-temperature shape-memory alloy development and thermomechanical characterization of platinum and palladium modified NiTi based SMAs,2006.0,Ni19.5Ti50.5Pd30.0 %,,,,,,,,,,,19.5,30.0,,,,,50.5,,,320.0,,266.0,,,,,
AF_MF_ALL,NiTiPd,T.T. Sasaki; B.C. Hornbuckle; R.D. Noebe; G.S. Bigelow; M.L. Weaver; G.B. Thompson,Metallurgical and Materials Transactions A,Effect of Aging on Microstructure and Shape Memory Properties of a Ni-48Ti-25Pd (At. Pct) Alloy,2013.0,Ni27.0Ti48.0Pd25.0 %,,,,,,,,,,,27.0,25.0,,,,,48.0,,,134.0,,72.0,,,,,
AF_MF_ALL,NiTiPd,T.T. Sasaki; B.C. Hornbuckle; R.D. Noebe; G.S. Bigelow; M.L. Weaver; G.B. Thompson,Metallurgical and Materials Transactions A,Effect of Aging on Microstructure and Shape Memory Properties of a Ni-48Ti-25Pd (At. Pct) Alloy,2013.0,Ni27.0Ti48.0Pd25.0 %,,,,,,,,,,,27.0,25.0,,,,,48.0,,,124.0,,72.0,,,,,
AF_MF_ALL,NiTiPd,T.T. Sasaki; B.C. Hornbuckle; R.D. Noebe; G.S. Bigelow; M.L. Weaver; G.B. Thompson,Metallurgical and Materials Transactions A,Effect of Aging on Microstructure and Shape Memory Properties of a Ni-48Ti-25Pd (At. Pct) Alloy,2013.0,Ni27.0Ti48.0Pd25.0 %,,,,,,,,,,,27.0,25.0,,,,,48.0,,,93.0,,53.0,,,,,
AF_MF_ALL,NiTiPd,T.T. Sasaki; B.C. Hornbuckle; R.D. Noebe; G.S. Bigelow; M.L. Weaver; G.B. Thompson,Metallurgical and Materials Transactions A,Effect of Aging on Microstructure and Shape Memory Properties of a Ni-48Ti-25Pd (At. Pct) Alloy,2013.0,Ni27.0Ti48.0Pd25.0 %,,,,,,,,,,,27.0,25.0,,,,,48.0,,,104.0,,63.0,,,,,
AF_MF_ALL,NiTiPd,T.T. Sasaki; B.C. Hornbuckle; R.D. Noebe; G.S. Bigelow; M.L. Weaver; G.B. Thompson,Metallurgical and Materials Transactions A,Effect of Aging on Microstructure and Shape Memory Properties of a Ni-48Ti-25Pd (At. Pct) Alloy,2013.0,Ni27.0Ti48.0Pd25.0 %,,,,,,,,,,,27.0,25.0,,,,,48.0,,,86.0,,44.0,,,,,
AF_MF_ALL,NiTiPd,T.T. Sasaki; B.C. Hornbuckle; R.D. Noebe; G.S. Bigelow; M.L. Weaver; G.B. Thompson,Metallurgical and Materials Transactions A,Effect of Aging on Microstructure and Shape Memory Properties of a Ni-48Ti-25Pd (At. Pct) Alloy,2013.0,Ni27.0Ti48.0Pd25.0 %,,,,,,,,,,,27.0,25.0,,,,,48.0,,,86.0,,41.0,,,,,
AF_MF_ALL,NiTiPd,T.T. Sasaki; B.C. Hornbuckle; R.D. Noebe; G.S. Bigelow; M.L. Weaver; G.B. Thompson,Metallurgical and Materials Transactions A,Effect of Aging on Microstructure and Shape Memory Properties of a Ni-48Ti-25Pd (At. Pct) Alloy,2013.0,Ni27.0Ti48.0Pd25.0 %,,,,,,,,,,,27.0,25.0,,,,,48.0,,,93.0,,51.0,,,,,
AF_MF_ALL,NiTiPd,T.T. Sasaki; B.C. Hornbuckle; R.D. Noebe; G.S. Bigelow; M.L. Weaver; G.B. Thompson,Metallurgical and Materials Transactions A,Effect of Aging on Microstructure and Shape Memory Properties of a Ni-48Ti-25Pd (At. Pct) Alloy,2013.0,Ni27.0Ti48.0Pd25.0 %,,,,,,,,,,,27.0,25.0,,,,,48.0,,,105.0,,61.0,,,,,
AF_MF_ALL,NiTiPd,T.T. Sasaki; B.C. Hornbuckle; R.D. Noebe; G.S. Bigelow; M.L. Weaver; G.B. Thompson,Metallurgical and Materials Transactions A,Effect of Aging on Microstructure and Shape Memory Properties of a Ni-48Ti-25Pd (At. Pct) Alloy,2013.0,Ni27.0Ti48.0Pd25.0 %,,,,,,,,,,,27.0,25.0,,,,,48.0,,,86.0,,41.0,,,,,
AF_MF_ALL,NiTiPd,T.T. Sasaki; B.C. Hornbuckle; R.D. Noebe; G.S. Bigelow; M.L. Weaver; G.B. Thompson,Metallurgical and Materials Transactions A,Effect of Aging on Microstructure and Shape Memory Properties of a Ni-48Ti-25Pd (At. Pct) Alloy,2013.0,Ni27.0Ti48.0Pd25.0 %,,,,,,,,,,,27.0,25.0,,,,,48.0,,,84.0,,39.0,,,,,
AF_MF_ALL,NiTiPd,J. Wu; Q. Tian,Intermetallics,The superelasticity of TiPdNi high temperature shape memory alloy,2003.0,Ni19.0Ti51.0Pd30.0 %,,,,,,,,,,,19.0,30.0,,,,,51.0,,,262.0,,211.0,,,,,
AF_MF_ALL,NiTiPd,J. Wu; Q. Tian,Intermetallics,The superelasticity of TiPdNi high temperature shape memory alloy,2003.0,Ni19.0Ti51.0Pd30.0 %,,,,,,,,,,,19.0,30.0,,,,,51.0,,,269.0,,202.0,,,,,
AF_MF_ALL,NiTiPd,J. Wu; Q. Tian,Intermetallics,The superelasticity of TiPdNi high temperature shape memory alloy,2003.0,Ni19.0Ti51.0Pd30.0 %,,,,,,,,,,,19.0,30.0,,,,,51.0,,,274.0,,206.0,,,,,
AF_MF_ALL,NiTiPd,J. Wu; Q. Tian,Intermetallics,The superelasticity of TiPdNi high temperature shape memory alloy,2003.0,Ni19.0Ti51.0Pd30.0 %,,,,,,,,,,,19.0,30.0,,,,,51.0,,,270.0,,196.0,,,,,
AF_MF_ALL,NiTiPd,J. Wu; Q. Tian,Intermetallics,The superelasticity of TiPdNi high temperature shape memory alloy,2003.0,Ni19.0Ti51.0Pd30.0 %,,,,,,,,,,,19.0,30.0,,,,,51.0,,,284.0,,191.0,,,,,
AF_MF_ALL,NiTiPd,J. Wu; Q. Tian,Intermetallics,The superelasticity of TiPdNi high temperature shape memory alloy,2003.0,Ni19.0Ti51.0Pd30.0 %,,,,,,,,,,,19.0,30.0,,,,,51.0,,,218.0,,165.0,,,,,
AF_MF_ALL,NiTiPd,J. Wu; Q. Tian,Intermetallics,The superelasticity of TiPdNi high temperature shape memory alloy,2003.0,Ni19.0Ti51.0Pd30.0 %,,,,,,,,,,,19.0,30.0,,,,,51.0,,,228.0,,171.0,,,,,
AF_MF_ALL,NiTiPd,J. Wu; Q. Tian,Intermetallics,The superelasticity of TiPdNi high temperature shape memory alloy,2003.0,Ni19.0Ti51.0Pd30.0 %,,,,,,,,,,,19.0,30.0,,,,,51.0,,,235.0,,170.0,,,,,
AF_MF_ALL,NiTiPd,C. Zhang; C. Yang; D. Ding; S. Qian; J. Wu,Materials Characterization,Characteristics of Ti–Ni–Pd shape memory alloy thin films,2005.0,Ni26.4Ti51.8Pd21.8 %,,,,,,,,,,,26.4,21.8,,,,,51.8,,,128.0,,50.0,,,,,
AF_MF_ALL,NiTiPd,S. Gong; S. Hu; H. Xu,Materials Science Forum,Recrystallization of Ti51Ni13Pd36 high temperature shape memory alloys,2000.0,Ni13.0Ti51.0Pd36.0 %,,,,,,,,,,,13.0,36.0,,,,,51.0,,,369.0,,316.0,,,,,
AF_MF_ALL,NiTiPd,P.G. Lindquist,PhD Thesis,Structure and transformation behavior of martensitic Ti - (Ni;Pd) and Ti - (Ni;Pt) alloys,1988.0,Ni45.0Ti50.0Pd5.0 %,,,,,,,,,,,45.0,5.0,,,,,50.0,,,50.0,,12.0,,,,,
AF_MF_ALL,NiTiPd,P.G. Lindquist,PhD Thesis,Structure and transformation behavior of martensitic Ti - (Ni;Pd) and Ti - (Ni;Pt) alloys,1988.0,Ni40.0Ti50.0Pd10.0 %,,,,,,,,,,,40.0,10.0,,,,,50.0,,,-7.0,,-39.0,,,,,
AF_MF_ALL,NiTiPd,P.G. Lindquist,PhD Thesis,Structure and transformation behavior of martensitic Ti - (Ni;Pd) and Ti - (Ni;Pt) alloys,1988.0,Ni30.0Ti50.0Pd20.0 %,,,,,,,,,,,30.0,20.0,,,,,50.0,,,107.0,,65.0,,,,,
AF_MF_ALL,NiTiPd,P.G. Lindquist,PhD Thesis,Structure and transformation behavior of martensitic Ti - (Ni;Pd) and Ti - (Ni;Pt) alloys,1988.0,Ni20.0Ti50.0Pd30.0 %,,,,,,,,,,,20.0,30.0,,,,,50.0,,,241.0,,208.0,,,,,
AF_MF_ALL,NiTiPd,P.G. Lindquist,PhD Thesis,Structure and transformation behavior of martensitic Ti - (Ni;Pd) and Ti - (Ni;Pt) alloys,1988.0,Ni10.0Ti50.0Pd40.0 %,,,,,,,,,,,10.0,40.0,,,,,50.0,,,427.0,,387.0,,,,,
AF_MF_ALL,NiTiPd,P.G. Lindquist,PhD Thesis,Structure and transformation behavior of martensitic Ti - (Ni;Pd) and Ti - (Ni;Pt) alloys,1988.0,Ni5.0Ti50.0Pd45.0 %,,,,,,,,,,,5.0,45.0,,,,,50.0,,,509.0,,467.0,,,,,
AF_MF_ALL,NiTiPd,J.A. Monroe; I. Karaman; D.C. Lagoudas; G.S. Bigelow; R.D. Noebe; S.A. Padula II,Scripta Metallurgica et Materialia,Determining recoverable and irrecoverable contributions to accumulated strain in a NiTiPd high-temperature shape memory alloy during thermomechanical cycling,2011.0,Ni19.5Ti50.5Pd30.0 %,,,,,,,,,,,19.5,30.0,,,,,50.5,,,298.0,,254.0,,,,,
AF_MF_ALL,NiTiPd,J.A. Monroe; I. Karaman; D.C. Lagoudas; G.S. Bigelow; R.D. Noebe; S.A. Padula II,Scripta Metallurgica et Materialia,Determining recoverable and irrecoverable contributions to accumulated strain in a NiTiPd high-temperature shape memory alloy during thermomechanical cycling,2011.0,Ni19.5Ti50.5Pd30.0 %,,,,,,,,,,,19.5,30.0,,,,,50.5,,,300.0,,253.0,,,,,
AF_MF_ALL,NiTiPd,J.A. Monroe; I. Karaman; D.C. Lagoudas; G.S. Bigelow; R.D. Noebe; S.A. Padula II,Scripta Metallurgica et Materialia,Determining recoverable and irrecoverable contributions to accumulated strain in a NiTiPd high-temperature shape memory alloy during thermomechanical cycling,2011.0,Ni19.5Ti50.5Pd30.0 %,,,,,,,,,,,19.5,30.0,,,,,50.5,,,305.0,,249.0,,,,,
AF_MF_ALL,NiTiPd,J.A. Monroe; I. Karaman; D.C. Lagoudas; G.S. Bigelow; R.D. Noebe; S.A. Padula II,Scripta Metallurgica et Materialia,Determining recoverable and irrecoverable contributions to accumulated strain in a NiTiPd high-temperature shape memory alloy during thermomechanical cycling,2011.0,Ni19.5Ti50.5Pd30.0 %,,,,,,,,,,,19.5,30.0,,,,,50.5,,,308.0,,249.0,,,,,
AF_MF_ALL,NiTiPd,P. Li; H. E. Karaca and Y.-T. Cheng,Journal of Alloys and Compounds,Spherical indentation of NiTi-based shape memory alloys,2015.0,Ni50.1Ti49.9Pd0.0 %,,,,,,,,,,,50.1,0.0,,,,,49.9,,,122.0,,45.0,,,,,
AF_MF_ALL,NiTiPd,P. Li; H. E. Karaca and Y.-T. Cheng,Journal of Alloys and Compounds,Spherical indentation of NiTi-based shape memory alloys,2015.0,Ni50.8Ti49.2Pd0.0 %,,,,,,,,,,,50.8,0.0,,,,,49.2,,,10.0,,-34.0,,,,,
AF_MF_ALL,NiTiPd,T. Sawaguchi; M. Sato; A. Ishida,Journal de Physique,Ti-Pd-Ni high temperature shape memory thin films formed with carousel type magnetron sputtering apparatus,2001.0,Ni21.8Ti51.2Pd27.0 %,,,,,,,,,,,21.8,27.0,,,,,51.2,,,206.0,,169.0,,,,,
AF_MF_ALL,NiTiPd,T. Sawaguchi; M. Sato; A. Ishida,Journal de Physique,Ti-Pd-Ni high temperature shape memory thin films formed with carousel type magnetron sputtering apparatus,2001.0,Ni21.8Ti51.2Pd27.0 %,,,,,,,,,,,21.8,27.0,,,,,51.2,,,217.0,,179.0,,,,,
AF_MF_ALL,NiTiPd,T. Sawaguchi; M. Sato; A. Ishida,Journal de Physique,Ti-Pd-Ni high temperature shape memory thin films formed with carousel type magnetron sputtering apparatus,2001.0,Ni21.8Ti51.2Pd27.0 %,,,,,,,,,,,21.8,27.0,,,,,51.2,,,210.0,,170.0,,,,,
AF_MF_ALL,NiTiPd,T. Sawaguchi; M. Sato; A. Ishida,Journal de Physique,Ti-Pd-Ni high temperature shape memory thin films formed with carousel type magnetron sputtering apparatus,2001.0,Ni22.0Ti49.5Pd28.5 %,,,,,,,,,,,22.0,28.5,,,,,49.5,,,231.0,,205.0,,,,,
AF_MF_ALL,NiTiPd,T. Sawaguchi; M. Sato; A. Ishida,Journal de Physique,Ti-Pd-Ni high temperature shape memory thin films formed with carousel type magnetron sputtering apparatus,2001.0,Ni22.0Ti49.5Pd28.5 %,,,,,,,,,,,22.0,28.5,,,,,49.5,,,238.0,,207.0,,,,,
AF_MF_ALL,NiTiPd,T. Sawaguchi; M. Sato; A. Ishida,Journal de Physique,Ti-Pd-Ni high temperature shape memory thin films formed with carousel type magnetron sputtering apparatus,2001.0,Ni22.0Ti49.5Pd28.5 %,,,,,,,,,,,22.0,28.5,,,,,49.5,,,253.0,,212.0,,,,,
AF_MF_ALL,NiTiPd,T. Sawaguchi; M. Sato; A. Ishida,Journal de Physique,Ti-Pd-Ni high temperature shape memory thin films formed with carousel type magnetron sputtering apparatus,2001.0,Ni22.3Ti47.9Pd29.8 %,,,,,,,,,,,22.3,29.8,,,,,47.9,,,103.0,,43.0,,,,,
AF_MF_ALL,NiTiPd,T. Sawaguchi; M. Sato; A. Ishida,Journal de Physique,Ti-Pd-Ni high temperature shape memory thin films formed with carousel type magnetron sputtering apparatus,2001.0,Ni22.3Ti47.9Pd29.8 %,,,,,,,,,,,22.3,29.8,,,,,47.9,,,105.0,,45.0,,,,,
AF_MF_ALL,NiTiPd,T. Sawaguchi; M. Sato; A. Ishida,Journal de Physique,Ti-Pd-Ni high temperature shape memory thin films formed with carousel type magnetron sputtering apparatus,2001.0,Ni22.3Ti47.9Pd29.8 %,,,,,,,,,,,22.3,29.8,,,,,47.9,,,123.0,,58.0,,,,,
AF_MF_ALL,NiTiPd,T. Sawaguchi; M. Sato; A. Ishida,Materials Science and Engineering: A,Microstructure and shape memory behavior of Ti51.2(Pd27.0Ni21.8) and Ti49.5(Pd28.5Ni22.0) thin films,2002.0,Ni21.8Ti51.2Pd27.0 %,,,,,,,,,,,21.8,27.0,,,,,51.2,,,196.0,,124.0,,,,,
AF_MF_ALL,NiTiPd,T. Sawaguchi; M. Sato; A. Ishida,Materials Science and Engineering: A,Microstructure and shape memory behavior of Ti51.2(Pd27.0Ni21.8) and Ti49.5(Pd28.5Ni22.0) thin films,2002.0,Ni21.8Ti51.2Pd27.0 %,,,,,,,,,,,21.8,27.0,,,,,51.2,,,189.0,,116.0,,,,,
AF_MF_ALL,NiTiPd,T. Sawaguchi; M. Sato; A. Ishida,Materials Science and Engineering: A,Microstructure and shape memory behavior of Ti51.2(Pd27.0Ni21.8) and Ti49.5(Pd28.5Ni22.0) thin films,2002.0,Ni21.8Ti51.2Pd27.0 %,,,,,,,,,,,21.8,27.0,,,,,51.2,,,183.0,,108.0,,,,,
AF_MF_ALL,NiTiPd,T. Sawaguchi; M. Sato; A. Ishida,Materials Science and Engineering: A,Microstructure and shape memory behavior of Ti51.2(Pd27.0Ni21.8) and Ti49.5(Pd28.5Ni22.0) thin films,2002.0,Ni21.8Ti51.2Pd27.0 %,,,,,,,,,,,21.8,27.0,,,,,51.2,,,207.0,,131.0,,,,,
AF_MF_ALL,NiTiPd,T. Sawaguchi; M. Sato; A. Ishida,Materials Science and Engineering: A,Microstructure and shape memory behavior of Ti51.2(Pd27.0Ni21.8) and Ti49.5(Pd28.5Ni22.0) thin films,2002.0,Ni21.8Ti51.2Pd27.0 %,,,,,,,,,,,21.8,27.0,,,,,51.2,,,218.0,,141.0,,,,,
AF_MF_ALL,NiTiPd,T. Sawaguchi; M. Sato; A. Ishida,Materials Science and Engineering: A,Microstructure and shape memory behavior of Ti51.2(Pd27.0Ni21.8) and Ti49.5(Pd28.5Ni22.0) thin films,2002.0,Ni21.8Ti51.2Pd27.0 %,,,,,,,,,,,21.8,27.0,,,,,51.2,,,200.0,,157.0,,,,,
AF_MF_ALL,NiTiPd,T. Sawaguchi; M. Sato; A. Ishida,Materials Science and Engineering: A,Microstructure and shape memory behavior of Ti51.2(Pd27.0Ni21.8) and Ti49.5(Pd28.5Ni22.0) thin films,2002.0,Ni21.8Ti51.2Pd27.0 %,,,,,,,,,,,21.8,27.0,,,,,51.2,,,210.0,,165.0,,,,,
AF_MF_ALL,NiTiPd,T. Sawaguchi; M. Sato; A. Ishida,Materials Science and Engineering: A,Microstructure and shape memory behavior of Ti51.2(Pd27.0Ni21.8) and Ti49.5(Pd28.5Ni22.0) thin films,2002.0,Ni21.8Ti51.2Pd27.0 %,,,,,,,,,,,21.8,27.0,,,,,51.2,,,222.0,,170.0,,,,,
AF_MF_ALL,NiTiPd,T. Sawaguchi; M. Sato; A. Ishida,Materials Science and Engineering: A,Microstructure and shape memory behavior of Ti51.2(Pd27.0Ni21.8) and Ti49.5(Pd28.5Ni22.0) thin films,2002.0,Ni21.8Ti51.2Pd27.0 %,,,,,,,,,,,21.8,27.0,,,,,51.2,,,236.0,,174.0,,,,,
AF_MF_ALL,NiTiPd,T. Sawaguchi; M. Sato; A. Ishida,Materials Science and Engineering: A,Microstructure and shape memory behavior of Ti51.2(Pd27.0Ni21.8) and Ti49.5(Pd28.5Ni22.0) thin films,2002.0,Ni21.8Ti51.2Pd27.0 %,,,,,,,,,,,21.8,27.0,,,,,51.2,,,252.0,,178.0,,,,,
AF_MF_ALL,NiTiPd,T. Sawaguchi; M. Sato; A. Ishida,Materials Science and Engineering: A,Microstructure and shape memory behavior of Ti51.2(Pd27.0Ni21.8) and Ti49.5(Pd28.5Ni22.0) thin films,2002.0,Ni21.8Ti51.2Pd27.0 %,,,,,,,,,,,21.8,27.0,,,,,51.2,,,208.0,,173.0,,,,,
AF_MF_ALL,NiTiPd,T. Sawaguchi; M. Sato; A. Ishida,Materials Science and Engineering: A,Microstructure and shape memory behavior of Ti51.2(Pd27.0Ni21.8) and Ti49.5(Pd28.5Ni22.0) thin films,2002.0,Ni21.8Ti51.2Pd27.0 %,,,,,,,,,,,21.8,27.0,,,,,51.2,,,221.0,,184.0,,,,,
AF_MF_ALL,NiTiPd,T. Sawaguchi; M. Sato; A. Ishida,Materials Science and Engineering: A,Microstructure and shape memory behavior of Ti51.2(Pd27.0Ni21.8) and Ti49.5(Pd28.5Ni22.0) thin films,2002.0,Ni21.8Ti51.2Pd27.0 %,,,,,,,,,,,21.8,27.0,,,,,51.2,,,236.0,,191.0,,,,,
AF_MF_ALL,NiTiPd,T. Sawaguchi; M. Sato; A. Ishida,Materials Science and Engineering: A,Microstructure and shape memory behavior of Ti51.2(Pd27.0Ni21.8) and Ti49.5(Pd28.5Ni22.0) thin films,2002.0,Ni21.8Ti51.2Pd27.0 %,,,,,,,,,,,21.8,27.0,,,,,51.2,,,254.0,,194.0,,,,,
AF_MF_ALL,NiTiPd,T. Sawaguchi; M. Sato; A. Ishida,Materials Science and Engineering: A,Microstructure and shape memory behavior of Ti51.2(Pd27.0Ni21.8) and Ti49.5(Pd28.5Ni22.0) thin films,2002.0,Ni21.8Ti51.2Pd27.0 %,,,,,,,,,,,21.8,27.0,,,,,51.2,,,273.0,,195.0,,,,,
AF_MF_ALL,NiTiPd,T. Sawaguchi; M. Sato; A. Ishida,Materials Science and Engineering: A,Microstructure and shape memory behavior of Ti51.2(Pd27.0Ni21.8) and Ti49.5(Pd28.5Ni22.0) thin films,2002.0,Ni22.0Ti49.5Pd28.5 %,,,,,,,,,,,22.0,28.5,,,,,49.5,,,239.0,,208.0,,,,,
AF_MF_ALL,NiTiPd,T. Sawaguchi; M. Sato; A. Ishida,Materials Science and Engineering: A,Microstructure and shape memory behavior of Ti51.2(Pd27.0Ni21.8) and Ti49.5(Pd28.5Ni22.0) thin films,2002.0,Ni22.0Ti49.5Pd28.5 %,,,,,,,,,,,22.0,28.5,,,,,49.5,,,255.0,,215.0,,,,,
AF_MF_ALL,NiTiPd,T. Sawaguchi; M. Sato; A. Ishida,Materials Science and Engineering: A,Microstructure and shape memory behavior of Ti51.2(Pd27.0Ni21.8) and Ti49.5(Pd28.5Ni22.0) thin films,2002.0,Ni22.0Ti49.5Pd28.5 %,,,,,,,,,,,22.0,28.5,,,,,49.5,,,268.0,,216.0,,,,,
AF_MF_ALL,NiTiPd,T. Sawaguchi; M. Sato; A. Ishida,Materials Science and Engineering: A,Microstructure and shape memory behavior of Ti51.2(Pd27.0Ni21.8) and Ti49.5(Pd28.5Ni22.0) thin films,2002.0,Ni22.0Ti49.5Pd28.5 %,,,,,,,,,,,22.0,28.5,,,,,49.5,,,287.0,,223.0,,,,,
AF_MF_ALL,NiTiPd,T. Sawaguchi; M. Sato; A. Ishida,Materials Science and Engineering: A,Microstructure and shape memory behavior of Ti51.2(Pd27.0Ni21.8) and Ti49.5(Pd28.5Ni22.0) thin films,2002.0,Ni22.0Ti49.5Pd28.5 %,,,,,,,,,,,22.0,28.5,,,,,49.5,,,299.0,,232.0,,,,,
AF_MF_ALL,NiTiPd,M. Kohl; D. Dittmann; E. Quandt; B. Winzek,Sensors and Actuators,Thin film shape memory microvalves with adjustable operation temperature,2000.0,Ni20.0Ti52.0Pd28.0 %,,,,,,,,,,,20.0,28.0,,,,,52.0,,,132.0,,58.0,,,,,
AF_MF_ALL,NiTiPd,S. Miyazaki; A. Ishida  ,Materials Science and Engineering: A,Martensitic transformation and shape memory behavior in sputter-deposited TiNi-base thin films,1999.0,Ni26.4Ti51.8Pd21.8 %,,,,,,,,,,,26.4,21.8,,,,,51.8,,,125.0,,84.0,,,,,
AF_MF_ALL,NiTiPd,S. Miyazaki; A. Ishida  ,Materials Science and Engineering: A,Martensitic transformation and shape memory behavior in sputter-deposited TiNi-base thin films,1999.0,Ni26.4Ti51.8Pd21.8 %,,,,,,,,,,,26.4,21.8,,,,,51.8,,,137.0,,96.0,,,,,
AF_MF_ALL,NiTiPd,S. Miyazaki; A. Ishida  ,Materials Science and Engineering: A,Martensitic transformation and shape memory behavior in sputter-deposited TiNi-base thin films,1999.0,Ni26.4Ti51.8Pd21.8 %,,,,,,,,,,,26.4,21.8,,,,,51.8,,,130.0,,88.0,,,,,
AF_MF_ALL,NiTiPd,S. Miyazaki; A. Ishida  ,Materials Science and Engineering: A,Martensitic transformation and shape memory behavior in sputter-deposited TiNi-base thin films,1999.0,Ni26.4Ti51.8Pd21.8 %,,,,,,,,,,,26.4,21.8,,,,,51.8,,,125.0,,82.0,,,,,
AF_MF_ALL,NiTiPd,S. Miyazaki; A. Ishida  ,Materials Science and Engineering: A,Martensitic transformation and shape memory behavior in sputter-deposited TiNi-base thin films,1999.0,Ni26.4Ti51.8Pd21.8 %,,,,,,,,,,,26.4,21.8,,,,,51.8,,,124.0,,81.0,,,,,
AF_MF_ALL,NiTiPd,B. Kockar,Doctoral Thesis,Shape memory behaviors of ultrafine grained nickel-titanium and titanium-nickel-palladium shape memory alloys,2007.0,Ni33.7Ti50.3Pd16.0 %,,,,,,,,,,,33.7,16.0,,,,,50.3,,,103.0,,70.0,,,,,
AF_MF_ALL,NiTiPd,B. Kockar,Doctoral Thesis,Shape memory behaviors of ultrafine grained nickel-titanium and titanium-nickel-palladium shape memory alloys,2007.0,Ni33.7Ti50.3Pd16.0 %,,,,,,,,,,,33.7,16.0,,,,,50.3,,,93.0,,48.0,,,,,
AF_MF_ALL,NiTiPd,B. Kockar,Doctoral Thesis,Shape memory behaviors of ultrafine grained nickel-titanium and titanium-nickel-palladium shape memory alloys,2007.0,Ni33.7Ti50.3Pd16.0 %,,,,,,,,,,,33.7,16.0,,,,,50.3,,,91.0,,57.0,,,,,
AF_MF_ALL,NiTiPd,B. Kockar,Doctoral Thesis,Shape memory behaviors of ultrafine grained nickel-titanium and titanium-nickel-palladium shape memory alloys,2007.0,Ni33.7Ti50.3Pd16.0 %,,,,,,,,,,,33.7,16.0,,,,,50.3,,,105.0,,83.0,,,,,
AF_MF_ALL,NiTiPd,B. Kockar,Doctoral Thesis,Shape memory behaviors of ultrafine grained nickel-titanium and titanium-nickel-palladium shape memory alloys,2007.0,Ni33.7Ti50.3Pd16.0 %,,,,,,,,,,,33.7,16.0,,,,,50.3,,,113.0,,85.0,,,,,
AF_MF_ALL,NiTiPd,B. Kockar,Doctoral Thesis,Shape memory behaviors of ultrafine grained nickel-titanium and titanium-nickel-palladium shape memory alloys,2007.0,Ni33.7Ti50.3Pd16.0 %,,,,,,,,,,,33.7,16.0,,,,,50.3,,,120.0,,87.0,,,,,
AF_MF_ALL,NiTiPd,B. Kockar,Doctoral Thesis,Shape memory behaviors of ultrafine grained nickel-titanium and titanium-nickel-palladium shape memory alloys,2007.0,Ni33.7Ti50.3Pd16.0 %,,,,,,,,,,,33.7,16.0,,,,,50.3,,,131.0,,90.0,,,,,
AF_MF_ALL,NiTiPd,B. Kockar,Doctoral Thesis,Shape memory behaviors of ultrafine grained nickel-titanium and titanium-nickel-palladium shape memory alloys,2007.0,Ni33.7Ti50.3Pd16.0 %,,,,,,,,,,,33.7,16.0,,,,,50.3,,,144.0,,93.0,,,,,
AF_MF_ALL,NiTiPd,B. Kockar,Doctoral Thesis,Shape memory behaviors of ultrafine grained nickel-titanium and titanium-nickel-palladium shape memory alloys,2007.0,Ni33.7Ti50.3Pd16.0 %,,,,,,,,,,,33.7,16.0,,,,,50.3,,,104.0,,65.0,,,,,
AF_MF_ALL,NiTiPd,B. Kockar,Doctoral Thesis,Shape memory behaviors of ultrafine grained nickel-titanium and titanium-nickel-palladium shape memory alloys,2007.0,Ni33.7Ti50.3Pd16.0 %,,,,,,,,,,,33.7,16.0,,,,,50.3,,,108.0,,68.0,,,,,
AF_MF_ALL,NiTiPd,B. Kockar,Doctoral Thesis,Shape memory behaviors of ultrafine grained nickel-titanium and titanium-nickel-palladium shape memory alloys,2007.0,Ni33.7Ti50.3Pd16.0 %,,,,,,,,,,,33.7,16.0,,,,,50.3,,,124.0,,77.0,,,,,
AF_MF_ALL,NiTiPd,B. Kockar,Doctoral Thesis,Shape memory behaviors of ultrafine grained nickel-titanium and titanium-nickel-palladium shape memory alloys,2007.0,Ni33.7Ti50.3Pd16.0 %,,,,,,,,,,,33.7,16.0,,,,,50.3,,,119.0,,72.0,,,,,
AF_MF_ALL,NiTiPd,B. Kockar,Doctoral Thesis,Shape memory behaviors of ultrafine grained nickel-titanium and titanium-nickel-palladium shape memory alloys,2007.0,Ni33.7Ti50.3Pd16.0 %,,,,,,,,,,,33.7,16.0,,,,,50.3,,,136.0,,83.0,,,,,
AF_MF_ALL,NiTiPd,B. Kockar,Doctoral Thesis,Shape memory behaviors of ultrafine grained nickel-titanium and titanium-nickel-palladium shape memory alloys,2007.0,Ni33.7Ti50.3Pd16.0 %,,,,,,,,,,,33.7,16.0,,,,,50.3,,,152.0,,88.0,,,,,
AF_MF_ALL,NiTiPd,B. Kockar,Doctoral Thesis,Shape memory behaviors of ultrafine grained nickel-titanium and titanium-nickel-palladium shape memory alloys,2007.0,Ni33.7Ti50.3Pd16.0 %,,,,,,,,,,,33.7,16.0,,,,,50.3,,,94.0,,63.0,,,,,
AF_MF_ALL,NiTiPd,B. Kockar,Doctoral Thesis,Shape memory behaviors of ultrafine grained nickel-titanium and titanium-nickel-palladium shape memory alloys,2007.0,Ni33.7Ti50.3Pd16.0 %,,,,,,,,,,,33.7,16.0,,,,,50.3,,,89.0,,58.0,,,,,
AF_MF_ALL,NiTiPd,B. Kockar,Doctoral Thesis,Shape memory behaviors of ultrafine grained nickel-titanium and titanium-nickel-palladium shape memory alloys,2007.0,Ni33.7Ti50.3Pd16.0 %,,,,,,,,,,,33.7,16.0,,,,,50.3,,,100.0,,66.0,,,,,
AF_MF_ALL,NiTiPd,B. Kockar,Doctoral Thesis,Shape memory behaviors of ultrafine grained nickel-titanium and titanium-nickel-palladium shape memory alloys,2007.0,Ni33.7Ti50.3Pd16.0 %,,,,,,,,,,,33.7,16.0,,,,,50.3,,,107.0,,70.0,,,,,
AF_MF_ALL,NiTiPd,B. Kockar,Doctoral Thesis,Shape memory behaviors of ultrafine grained nickel-titanium and titanium-nickel-palladium shape memory alloys,2007.0,Ni33.7Ti50.3Pd16.0 %,,,,,,,,,,,33.7,16.0,,,,,50.3,,,114.0,,74.0,,,,,
AF_MF_ALL,NiTiPd,B. Kockar,Doctoral Thesis,Shape memory behaviors of ultrafine grained nickel-titanium and titanium-nickel-palladium shape memory alloys,2007.0,Ni33.7Ti50.3Pd16.0 %,,,,,,,,,,,33.7,16.0,,,,,50.3,,,122.0,,78.0,,,,,
AF_MF_ALL,NiTiPd,B. Kockar,Doctoral Thesis,Shape memory behaviors of ultrafine grained nickel-titanium and titanium-nickel-palladium shape memory alloys,2007.0,Ni33.7Ti50.3Pd16.0 %,,,,,,,,,,,33.7,16.0,,,,,50.3,,,129.0,,81.0,,,,,
AF_MF_ALL,NiTiPd,B. Kockar,Doctoral Thesis,Shape memory behaviors of ultrafine grained nickel-titanium and titanium-nickel-palladium shape memory alloys,2007.0,Ni30.0Ti50.0Pd20.0 %,,,,,,,,,,,30.0,20.0,,,,,50.0,,,142.0,,118.0,,,,,
AF_MF_ALL,NiTiPd,B. Kockar,Doctoral Thesis,Shape memory behaviors of ultrafine grained nickel-titanium and titanium-nickel-palladium shape memory alloys,2007.0,Ni30.0Ti50.0Pd20.0 %,,,,,,,,,,,30.0,20.0,,,,,50.0,,,132.0,,88.0,,,,,
AF_MF_ALL,NiTiPd,B. Kockar,Doctoral Thesis,Shape memory behaviors of ultrafine grained nickel-titanium and titanium-nickel-palladium shape memory alloys,2007.0,Ni30.0Ti50.0Pd20.0 %,,,,,,,,,,,30.0,20.0,,,,,50.0,,,124.0,,80.0,,,,,
AF_MF_ALL,NiTiPd,B. Kockar,Doctoral Thesis,Shape memory behaviors of ultrafine grained nickel-titanium and titanium-nickel-palladium shape memory alloys,2007.0,Ni30.0Ti50.0Pd20.0 %,,,,,,,,,,,30.0,20.0,,,,,50.0,,,140.0,,95.0,,,,,
AF_MF_ALL,NiTiPd,B. Kockar,Doctoral Thesis,Shape memory behaviors of ultrafine grained nickel-titanium and titanium-nickel-palladium shape memory alloys,2007.0,Ni30.0Ti50.0Pd20.0 %,,,,,,,,,,,30.0,20.0,,,,,50.0,,,142.0,,130.0,,,,,
AF_MF_ALL,NiTiPd,B. Kockar,Doctoral Thesis,Shape memory behaviors of ultrafine grained nickel-titanium and titanium-nickel-palladium shape memory alloys,2007.0,Ni30.0Ti50.0Pd20.0 %,,,,,,,,,,,30.0,20.0,,,,,50.0,,,144.0,,127.0,,,,,
AF_MF_ALL,NiTiPd,B. Kockar,Doctoral Thesis,Shape memory behaviors of ultrafine grained nickel-titanium and titanium-nickel-palladium shape memory alloys,2007.0,Ni30.0Ti50.0Pd20.0 %,,,,,,,,,,,30.0,20.0,,,,,50.0,,,154.0,,126.0,,,,,
AF_MF_ALL,NiTiPd,B. Kockar,Doctoral Thesis,Shape memory behaviors of ultrafine grained nickel-titanium and titanium-nickel-palladium shape memory alloys,2007.0,Ni30.0Ti50.0Pd20.0 %,,,,,,,,,,,30.0,20.0,,,,,50.0,,,164.0,,128.0,,,,,
AF_MF_ALL,NiTiPd,B. Kockar,Doctoral Thesis,Shape memory behaviors of ultrafine grained nickel-titanium and titanium-nickel-palladium shape memory alloys,2007.0,Ni30.0Ti50.0Pd20.0 %,,,,,,,,,,,30.0,20.0,,,,,50.0,,,126.0,,98.0,,,,,
AF_MF_ALL,NiTiPd,B. Kockar,Doctoral Thesis,Shape memory behaviors of ultrafine grained nickel-titanium and titanium-nickel-palladium shape memory alloys,2007.0,Ni30.0Ti50.0Pd20.0 %,,,,,,,,,,,30.0,20.0,,,,,50.0,,,131.0,,101.0,,,,,
AF_MF_ALL,NiTiPd,B. Kockar,Doctoral Thesis,Shape memory behaviors of ultrafine grained nickel-titanium and titanium-nickel-palladium shape memory alloys,2007.0,Ni30.0Ti50.0Pd20.0 %,,,,,,,,,,,30.0,20.0,,,,,50.0,,,138.0,,103.0,,,,,
AF_MF_ALL,NiTiPd,B. Kockar,Doctoral Thesis,Shape memory behaviors of ultrafine grained nickel-titanium and titanium-nickel-palladium shape memory alloys,2007.0,Ni30.0Ti50.0Pd20.0 %,,,,,,,,,,,30.0,20.0,,,,,50.0,,,146.0,,103.0,,,,,
AF_MF_ALL,NiTiPd,B. Kockar,Doctoral Thesis,Shape memory behaviors of ultrafine grained nickel-titanium and titanium-nickel-palladium shape memory alloys,2007.0,Ni30.0Ti50.0Pd20.0 %,,,,,,,,,,,30.0,20.0,,,,,50.0,,,152.0,,104.0,,,,,
AF_MF_ALL,NiTiPd,B. Kockar,Doctoral Thesis,Shape memory behaviors of ultrafine grained nickel-titanium and titanium-nickel-palladium shape memory alloys,2007.0,Ni30.0Ti50.0Pd20.0 %,,,,,,,,,,,30.0,20.0,,,,,50.0,,,158.0,,105.0,,,,,
AF_MF_ALL,NiTiPd,B. Kockar,Doctoral Thesis,Shape memory behaviors of ultrafine grained nickel-titanium and titanium-nickel-palladium shape memory alloys,2007.0,Ni30.0Ti50.0Pd20.0 %,,,,,,,,,,,30.0,20.0,,,,,50.0,,,117.0,,92.0,,,,,
AF_MF_ALL,NiTiPd,B. Kockar,Doctoral Thesis,Shape memory behaviors of ultrafine grained nickel-titanium and titanium-nickel-palladium shape memory alloys,2007.0,Ni30.0Ti50.0Pd20.0 %,,,,,,,,,,,30.0,20.0,,,,,50.0,,,123.0,,97.0,,,,,
AF_MF_ALL,NiTiPd,B. Kockar,Doctoral Thesis,Shape memory behaviors of ultrafine grained nickel-titanium and titanium-nickel-palladium shape memory alloys,2007.0,Ni30.0Ti50.0Pd20.0 %,,,,,,,,,,,30.0,20.0,,,,,50.0,,,130.0,,100.0,,,,,
AF_MF_ALL,NiTiPd,B. Kockar,Doctoral Thesis,Shape memory behaviors of ultrafine grained nickel-titanium and titanium-nickel-palladium shape memory alloys,2007.0,Ni30.0Ti50.0Pd20.0 %,,,,,,,,,,,30.0,20.0,,,,,50.0,,,138.0,,103.0,,,,,
AF_MF_ALL,NiTiPd,B. Kockar,Doctoral Thesis,Shape memory behaviors of ultrafine grained nickel-titanium and titanium-nickel-palladium shape memory alloys,2007.0,Ni30.0Ti50.0Pd20.0 %,,,,,,,,,,,30.0,20.0,,,,,50.0,,,146.0,,107.0,,,,,
AF_MF_ALL,NiTiPd,B. Kockar,Doctoral Thesis,Shape memory behaviors of ultrafine grained nickel-titanium and titanium-nickel-palladium shape memory alloys,2007.0,Ni30.0Ti50.0Pd20.0 %,,,,,,,,,,,30.0,20.0,,,,,50.0,,,153.0,,110.0,,,,,
AF_MF_ALL,NiTiPd,B. Kockar,Doctoral Thesis,Shape memory behaviors of ultrafine grained nickel-titanium and titanium-nickel-palladium shape memory alloys,2007.0,Ni30.0Ti50.0Pd20.0 %,,,,,,,,,,,30.0,20.0,,,,,50.0,,,162.0,,111.0,,,,,
AF_MF_ALL,NiTiPd,B. Kockar,Doctoral Thesis,Shape memory behaviors of ultrafine grained nickel-titanium and titanium-nickel-palladium shape memory alloys,2007.0,Ni30.0Ti50.0Pd20.0 %,,,,,,,,,,,30.0,20.0,,,,,50.0,,,137.0,,109.0,,,,,
AF_MF_ALL,NiTiPd,B. Kockar,Doctoral Thesis,Shape memory behaviors of ultrafine grained nickel-titanium and titanium-nickel-palladium shape memory alloys,2007.0,Ni30.0Ti50.0Pd20.0 %,,,,,,,,,,,30.0,20.0,,,,,50.0,,,143.0,,112.0,,,,,
AF_MF_ALL,NiTiPd,B. Kockar,Doctoral Thesis,Shape memory behaviors of ultrafine grained nickel-titanium and titanium-nickel-palladium shape memory alloys,2007.0,Ni30.0Ti50.0Pd20.0 %,,,,,,,,,,,30.0,20.0,,,,,50.0,,,152.0,,119.0,,,,,
AF_MF_ALL,NiTiPd,B. Kockar,Doctoral Thesis,Shape memory behaviors of ultrafine grained nickel-titanium and titanium-nickel-palladium shape memory alloys,2007.0,Ni30.0Ti50.0Pd20.0 %,,,,,,,,,,,30.0,20.0,,,,,50.0,,,161.0,,123.0,,,,,
AF_MF_ALL,NiTiPd,B. Kockar,Doctoral Thesis,Shape memory behaviors of ultrafine grained nickel-titanium and titanium-nickel-palladium shape memory alloys,2007.0,Ni30.0Ti50.0Pd20.0 %,,,,,,,,,,,30.0,20.0,,,,,50.0,,,170.0,,128.0,,,,,
AF_MF_ALL,NiTiPd,M. I. Khan; H. Y. Kim; Y. Namigata; T.-h. Nam and S. Miyazaki,Acta Materialia,Combined effects of work hardening and precipitation strengthening on the cyclic stability of TiNiPdCu-based high-temperature shape memory alloys,2013.0,Ni25.0Ti50.0Pd25.0 %,,,,,,,,,,,25.0,25.0,,,,,50.0,,,178.0,,141.0,,,,,
AF_MF_ALL,NiTiPd,M. I. Khan; H. Y. Kim; Y. Namigata; T.-h. Nam and S. Miyazaki,Acta Materialia,Combined effects of work hardening and precipitation strengthening on the cyclic stability of TiNiPdCu-based high-temperature shape memory alloys,2013.0,Ni25.0Ti50.0Pd25.0 %,,,,,,,,,,,25.0,25.0,,,,,50.0,,,188.0,,134.0,,,,,
AF_MF_ALL,NiTiPd,M. I. Khan; H. Y. Kim; Y. Namigata; T.-h. Nam and S. Miyazaki,Acta Materialia,Combined effects of work hardening and precipitation strengthening on the cyclic stability of TiNiPdCu-based high-temperature shape memory alloys,2013.0,Ni25.0Ti50.0Pd25.0 %,,,,,,,,,,,25.0,25.0,,,,,50.0,,,184.0,,162.0,,,,,
AF_MF_ALL,NiTiPd,M. I. Khan; H. Y. Kim; Y. Namigata; T.-h. Nam and S. Miyazaki,Acta Materialia,Combined effects of work hardening and precipitation strengthening on the cyclic stability of TiNiPdCu-based high-temperature shape memory alloys,2013.0,Ni25.0Ti50.0Pd25.0 %,,,,,,,,,,,25.0,25.0,,,,,50.0,,,171.0,,142.0,,,,,
AF_MF_ALL,NiTiPd,B. Winzek and E. Quandt,Zeitschrift für Metallkunde,Shape-memory Ti-Ni-X-films (X = Cu;Pd) under constraint,1999.0,Ni39.2Ti51.2Pd9.6 %,,,,,,,,,,,39.2,9.6,,,,,51.2,,,67.0,,33.0,,,,,
AF_MF_ALL,NiTiPd,M. I. Khan; H. Y. Kim; Y. Namigata; T.-h. Nam and S. Miyazaki,Acta Materialia,Combined effects of work hardening and precipitation strengthening on the cyclic stability of TiNiPdCu-based high-temperature shape memory alloys,2013.0,Ni25.0Ti50.0Pd25.0 %,,,,,,,,,,,25.0,25.0,,,,,50.0,,,178.0,,141.0,,,,,
AF_MF_ALL,NiTiPd,M. I. Khan; H. Y. Kim; Y. Namigata; T.-h. Nam and S. Miyazaki,Acta Materialia,Combined effects of work hardening and precipitation strengthening on the cyclic stability of TiNiPdCu-based high-temperature shape memory alloys,2013.0,Ni25.0Ti50.0Pd25.0 %,,,,,,,,,,,25.0,25.0,,,,,50.0,,,188.0,,134.0,,,,,
AF_MF_ALL,NiTiPd,M. I. Khan; H. Y. Kim; Y. Namigata; T.-h. Nam and S. Miyazaki,Acta Materialia,Combined effects of work hardening and precipitation strengthening on the cyclic stability of TiNiPdCu-based high-temperature shape memory alloys,2013.0,Ni25.0Ti50.0Pd25.0 %,,,,,,,,,,,25.0,25.0,,,,,50.0,,,184.0,,162.0,,,,,
AF_MF_ALL,NiTiPd,M. I. Khan; H. Y. Kim; Y. Namigata; T.-h. Nam and S. Miyazaki,Acta Materialia,Combined effects of work hardening and precipitation strengthening on the cyclic stability of TiNiPdCu-based high-temperature shape memory alloys,2013.0,Ni25.0Ti50.0Pd25.0 %,,,,,,,,,,,25.0,25.0,,,,,50.0,,,171.0,,142.0,,,,,
AF_MF_ALL,RuNb,X. Gao; Y. Zheng; W. Cai and L. Zhao,Acta Metallurgica Sinica,Phase Transformation Behavior and Microstructure Observation of Nb-Ru High Temperature Shape Memory Alloy,2003.0,Ru50.0Nb50.0 %,,,,,,,,,,50.0,,,,50.0,,,,,,744.0,,725.0,,,,,
AF_MF_ALL,RuNb,X. Gao; Y. Zheng; W. Cai and L. Zhao,Acta Metallurgica Sinica,Phase Transformation Behavior and Microstructure Observation of Nb-Ru High Temperature Shape Memory Alloy,2003.0,Ru50.0Nb50.0 %,,,,,,,,,,50.0,,,,50.0,,,,,,898.0,,877.0,,,,,
AF_MF_ALL,RuNb,K. Chastaing; A. Denquin; R. Portier and P. Vermaut,Materials Science and Engineering: A,High-temperature shape memory alloys based on the RuNb system,2008.0,Ru49.8Nb50.2 %,,,,,,,,,,50.2,,,,49.8,,,,,,919.0,,869.0,,,,,
AF_MF_ALL,RuNb,K. Chastaing; A. Denquin; R. Portier and P. Vermaut,Materials Science and Engineering: A,High-temperature shape memory alloys based on the RuNb system,2008.0,Ru48.0Nb52.0 %,,,,,,,,,,52.0,,,,48.0,,,,,,755.0,,713.0,,,,,
AF_MF_ALL,RuNb,K. Chastaing; A. Denquin; R. Portier and P. Vermaut,Materials Science and Engineering: A,High-temperature shape memory alloys based on the RuNb system,2008.0,Ru46.1Nb53.9 %,,,,,,,,,,53.9,,,,46.1,,,,,,580.5,,558.0,,,,,
AF_MF_ALL,RuNb,K. Chastaing; A. Denquin; R. Portier and P. Vermaut,Materials Science and Engineering: A,High-temperature shape memory alloys based on the RuNb system,2008.0,Ru44.7Nb55.3 %,,,,,,,,,,55.3,,,,44.7,,,,,,528.0,,454.0,,,,,
