Repository: AyushChauhan9389/Shape-Memory-Alloy-Dataset

File: Combined_SMA_Dataset.csv (part 19 of 113)
Source_Directory,Alloy_Type,Authors,Source,Title,Year,composition,Ag (at.%),Al (at.%),Au (at.%),Cd (at.%),Co (at.%),Cu (at.%),Fe (at.%),Hf (at.%),Mn (at.%),Nb (at.%),Ni (at.%),Pd (at.%),Pt (at.%),Ru (at.%),Si (at.%),Ta (at.%),Ti (at.%),Zn (at.%),Zr (at.%),Austenite Finish Temperature - AF - (°C),Austenite Start Temperature - AS - (°C),Martensite Finish Temperature - MF - (°C),Martensite Start Temperature - MS - (°C),Cooling Rate (°C/min),Heating Rate (°C/min),Calculated Density (g/cm^3),Thermal transformation span (TSPAN) - (AF-MF) - (°C)
AF_MF_ALL,RuNb,A. Denquin; K. Chastaing; P. Vermaut; D. Caillard; J. Van Humbeeck and R. Portier,International Conference on Martensitic Transformations (ICOMAT),Shape Recovery in RuNb‐Based High Temperature Shape Memory Alloys,2009.0,Ru49.8Nb50.2 %,,,,,,,,,,50.2,,,,49.8,,,,,,900.0,,884.0,,,,,
AF_MF_ALL,RuNb,A. Denquin; K. Chastaing; P. Vermaut; D. Caillard; J. Van Humbeeck and R. Portier,International Conference on Martensitic Transformations (ICOMAT),Shape Recovery in RuNb‐Based High Temperature Shape Memory Alloys,2009.0,Ru49.8Nb50.2 %,,,,,,,,,,50.2,,,,49.8,,,,,,762.0,,742.0,,,,,
AF_MF_ALL,RuNb,A. Denquin; K. Chastaing; P. Vermaut; D. Caillard; J. Van Humbeeck and R. Portier,International Conference on Martensitic Transformations (ICOMAT),Shape Recovery in RuNb‐Based High Temperature Shape Memory Alloys,2009.0,Ru44.7Nb55.3 %,,,,,,,,,,55.3,,,,44.7,,,,,,496.0,,489.0,,,,,
AF_MF_ALL,RuNb,A. Manzoni; K. Chastaing; A. Denquin; P. Vermaut and R. Portier,European Symposium on Martensitic Transformations,Shape recovery in high temperature shape memory alloys based on the Ru-Nb and Ru-Ta systems,2009.0,Ru49.8Nb50.2 %,,,,,,,,,,50.2,,,,49.8,,,,,,900.0,,884.0,,,,,
AF_MF_ALL,RuNb,A. Manzoni; K. Chastaing; A. Denquin; P. Vermaut and R. Portier,European Symposium on Martensitic Transformations,Shape recovery in high temperature shape memory alloys based on the Ru-Nb and Ru-Ta systems,2009.0,Ru49.8Nb50.2 %,,,,,,,,,,50.2,,,,49.8,,,,,,762.0,,742.0,,,,,
AF_MF_ALL,RuNb,A. Manzoni; K. Chastaing; A. Denquin; P. Vermaut and R. Portier,European Symposium on Martensitic Transformations,Shape recovery in high temperature shape memory alloys based on the Ru-Nb and Ru-Ta systems,2009.0,Ru44.7Nb55.3 %,,,,,,,,,,55.3,,,,44.7,,,,,,496.0,,489.0,,,,,
AF_MF_ALL,RuNb,A. Manzoni; K. Chastaing; A. Denquin; P. Vermaut and R. Portier,European Symposium on Martensitic Transformations,Shape recovery in high temperature shape memory alloys based on the Ru-Nb and Ru-Ta systems,2009.0,Ru42.6Nb57.4 %,,,,,,,,,,57.4,,,,42.6,,,,,,330.0,,314.0,,,,,
AF_MF_ALL,RuNb,C.-L. Tan; W. Cai and X.-H. Tian,Chinese Physics B,Combined experimental and theoretical study on the effect of Nb content on martensitic transformation of NbRu shape memory alloys,2010.0,Ru53.0Nb47.0 %,,,,,,,,,,47.0,,,,53.0,,,,,,1077.0,,1037.0,,,,,
AF_MF_ALL,RuNb,C.-L. Tan; W. Cai and X.-H. Tian,Chinese Physics B,Combined experimental and theoretical study on the effect of Nb content on martensitic transformation of NbRu shape memory alloys,2010.0,Ru53.0Nb47.0 %,,,,,,,,,,47.0,,,,53.0,,,,,,883.0,,845.0,,,,,
AF_MF_ALL,RuNb,C.-L. Tan; W. Cai and X.-H. Tian,Chinese Physics B,Combined experimental and theoretical study on the effect of Nb content on martensitic transformation of NbRu shape memory alloys,2010.0,Ru50.0Nb50.0 %,,,,,,,,,,50.0,,,,50.0,,,,,,901.0,,875.0,,,,,
AF_MF_ALL,RuNb,C.-L. Tan; W. Cai and X.-H. Tian,Chinese Physics B,Combined experimental and theoretical study on the effect of Nb content on martensitic transformation of NbRu shape memory alloys,2010.0,Ru50.0Nb50.0 %,,,,,,,,,,50.0,,,,50.0,,,,,,746.0,,722.0,,,,,
AF_MF_ALL,RuNb,C.-L. Tan; W. Cai and X.-H. Tian,Chinese Physics B,Combined experimental and theoretical study on the effect of Nb content on martensitic transformation of NbRu shape memory alloys,2010.0,Ru45.0Nb55.0 %,,,,,,,,,,55.0,,,,45.0,,,,,,668.0,,629.0,,,,,
AF_MF_ALL,RuNb,C.-L. Tan; W. Cai and X.-H. Tian,Chinese Physics B,Combined experimental and theoretical study on the effect of Nb content on martensitic transformation of NbRu shape memory alloys,2010.0,Ru45.0Nb55.0 %,,,,,,,,,,55.0,,,,45.0,,,,,,563.0,,544.0,,,,,
AF_MF_ALL,RuNb,L. Dirand; M. Nó; K. Chastaing; A. Denquin and J. San Juan,Applied Physics Letters,Internal friction and dynamic modulus in Ru-50Nb ultra-high temperature shape memory alloys,2012.0,Ru50.0Nb50.0 %,,,,,,,,,,50.0,,,,50.0,,,,,,924.0,,781.0,,,,,
AF_MF_ALL,RuNb,L. Dirand; M. Nó; K. Chastaing; A. Denquin and J. San Juan,Applied Physics Letters,Internal friction and dynamic modulus in Ru-50Nb ultra-high temperature shape memory alloys,2012.0,Ru50.0Nb50.0 %,,,,,,,,,,50.0,,,,50.0,,,,,,806.0,,740.0,,,,,
AF_MF_ALL,ZrCu,Y. N. Koval; G. Firstov and A. Kotko,Scripta metallurgica et materialia,Martensitic transformation and shape memory effect in ZrCu intermetallic compound,1992.0,Zr50.1Cu49.9 %,,,,,,49.9,,,,,,,,,,,,,50.1,330.0,,40.0,,,,,
AF_MF_ALL,ZrCu,Y. N. Koval; G. Firstov; J. V. Humbeeck; L. Delaey and W. Jang,Journal de Physique IV,B2 intermetallic compounds of Zr. New class of the shape memory alloys,1995.0,Zr50.0Cu50.0 %,,,,,,50.0,,,,,,,,,,,,,50.0,330.0,,40.0,,,,,
AF_MF_ALL,ZrCu,G. Firstov; J. Van Humbeeck and Y. N. Koval,Le Journal de Physique IV,Peculiarities of the martensitic transformation in ZrCu intermetallic compound-potential high temperature SMA,2001.0,Zr50.0Cu50.0 %,,,,,,50.0,,,,,,,,,,,,,50.0,420.0,,30.0,,,,,
AF_MF_ALL,ZrCu,F. Javid; N. Mattern; S. Pauly and J. Eckert,Journal of Alloys and Compounds,Martensitic transformation and thermal cycling effect in Cu–Co–Zr alloys,2011.0,Zr50.0Cu50.0 %,,,,,,50.0,,,,,,,,,,,,,50.0,282.0,,138.0,,,,,
AF_MF_ALL,ZrCu,F. Meng; K. Tsuchiya; F. Yin; S. Ii and Y. Yokoyama,Journal of Alloys and Compounds,Influence of Al content on martensitic transformation behavior in Zr50Cu50− xAlx,2012.0,Zr50.0Cu50.0 %,,,,,,50.0,,,,,,,,,,,,,50.0,267.0,,108.0,,,,,
AF_MF_ALL,ZrCu,C. A. Biffi; A. Figini Albisetti and A. Tuissi,Materials Science Forum,CuZr based shape memory alloys: effect of Cr and Co on the martensitic transformation,2013.0,Zr50.0Cu50.0 %,,,,,,50.0,,,,,,,,,,,,,50.0,313.0,,77.0,,,,,
AF_MF_ALL,ZrCu,F. Meng; K. Tsuchiya; S. Ii and Y. Yokoyama,Journal of Alloys and Compounds,Influence of Ni on stability of martensitic transformation in Zr50Cu50− xNix,2013.0,Zr50.0Cu50.0 %,,,,,,50.0,,,,,,,,,,,,,50.0,275.0,,40.0,,,,,
AF_MF_ALL,ZrCu,C. Biffi; A. Figini and A. Tuissi,Intermetallics,Influence of compositional ratio on microstructure and martensitic transformation of CuZr shape memory alloys,2014.0,Zr45.0Cu55.0 %,,,,,,55.0,,,,,,,,,,,,,45.0,298.0,,42.0,,,,,
AF_MF_ALL,ZrCu,C. Biffi; A. Figini and A. Tuissi,Intermetallics,Influence of compositional ratio on microstructure and martensitic transformation of CuZr shape memory alloys,2014.0,Zr55.0Cu45.0 %,,,,,,45.0,,,,,,,,,,,,,55.0,289.0,,40.0,,,,,
AF_MF_ALL,ZrCu,C. Biffi; A. Figini and A. Tuissi,Intermetallics,Influence of compositional ratio on microstructure and martensitic transformation of CuZr shape memory alloys,2014.0,Zr45.0Cu55.0 %,,,,,,55.0,,,,,,,,,,,,,45.0,290.0,,54.0,,,,,
AF_MF_ALL,ZrCu,C. Biffi; A. Figini and A. Tuissi,Intermetallics,Influence of compositional ratio on microstructure and martensitic transformation of CuZr shape memory alloys,2014.0,Zr45.0Cu55.0 %,,,,,,55.0,,,,,,,,,,,,,45.0,310.0,,30.0,,,,,
AF_MF_ALL,ZrCu,C. Biffi; A. Figini and A. Tuissi,Intermetallics,Influence of compositional ratio on microstructure and martensitic transformation of CuZr shape memory alloys,2014.0,Zr55.0Cu45.0 %,,,,,,45.0,,,,,,,,,,,,,55.0,294.0,,97.0,,,,,
AF_MF_ALL,ZrCu,C. Biffi; A. Figini and A. Tuissi,Intermetallics,Influence of compositional ratio on microstructure and martensitic transformation of CuZr shape memory alloys,2014.0,Zr55.0Cu45.0 %,,,,,,45.0,,,,,,,,,,,,,55.0,303.0,,84.0,,,,,
AF_MF_ALL,ZrCu,C. Biffi; A. Figini and A. Tuissi,Intermetallics,Influence of compositional ratio on microstructure and martensitic transformation of CuZr shape memory alloys,2014.0,Zr50.0Cu50.0 %,,,,,,50.0,,,,,,,,,,,,,50.0,290.0,,97.0,,,,,
AF_MF_ALL,ZrCu,C. Biffi; A. Figini and A. Tuissi,Intermetallics,Influence of compositional ratio on microstructure and martensitic transformation of CuZr shape memory alloys,2014.0,Zr50.0Cu50.0 %,,,,,,50.0,,,,,,,,,,,,,50.0,279.0,,112.0,,,,,
AF_MF_ALL,ZrCu,C. Biffi; A. Figini and A. Tuissi,Intermetallics,Influence of compositional ratio on microstructure and martensitic transformation of CuZr shape memory alloys,2014.0,Zr48.0Cu52.0 %,,,,,,52.0,,,,,,,,,,,,,48.0,291.0,,104.0,,,,,
AF_MF_ALL,ZrCu,C. Biffi; A. Figini and A. Tuissi,Intermetallics,Influence of compositional ratio on microstructure and martensitic transformation of CuZr shape memory alloys,2014.0,Zr52.0Cu48.0 %,,,,,,48.0,,,,,,,,,,,,,52.0,290.0,,108.0,,,,,
AF_MF_ALL,ZrCu,C. Biffi; A. Figini and A. Tuissi,Intermetallics,Influence of compositional ratio on microstructure and martensitic transformation of CuZr shape memory alloys,2014.0,Zr52.0Cu48.0 %,,,,,,48.0,,,,,,,,,,,,,52.0,285.0,,89.0,,,,,
AF_MF_ALL,ZrCu,C. Biffi; A. Figini and A. Tuissi,Intermetallics,Influence of compositional ratio on microstructure and martensitic transformation of CuZr shape memory alloys,2014.0,Zr50.0Cu50.0 %,,,,,,50.0,,,,,,,,,,,,,50.0,281.0,,94.0,,,,,
AF_MF_ALL,ZrCu,C. Biffi; A. Figini and A. Tuissi,Intermetallics,Influence of compositional ratio on microstructure and martensitic transformation of CuZr shape memory alloys,2014.0,Zr48.0Cu52.0 %,,,,,,52.0,,,,,,,,,,,,,48.0,282.0,,95.0,,,,,
AF_MF_ALL,ZrCu,C. Biffi; A. Figini and A. Tuissi,Intermetallics,Influence of compositional ratio on microstructure and martensitic transformation of CuZr shape memory alloys,2014.0,Zr52.0Cu48.0 %,,,,,,48.0,,,,,,,,,,,,,52.0,298.0,,108.0,,,,,
AF_MF_ALL,ZrCu,C. Biffi; A. Figini and A. Tuissi,Intermetallics,Influence of compositional ratio on microstructure and martensitic transformation of CuZr shape memory alloys,2014.0,Zr48.0Cu52.0 %,,,,,,52.0,,,,,,,,,,,,,48.0,283.0,,107.0,,,,,
AF_MF_ALL,ZrCu,C. A. Biffi; P. Bassani; R. Casati; M. Vedani and A. Tuissi,Materials Science Forum,Processing of CuZr Based Shape Memory Alloys,2014.0,Zr50.0Cu50.0 %,,,,,,50.0,,,,,,,,,,,,,50.0,348.0,,60.0,,,,,
AF_MF_ALL,ZrCu,C. A. Biffi; P. Bassani; R. Casati; M. Vedani and A. Tuissi,Materials Science Forum,Processing of CuZr Based Shape Memory Alloys,2014.0,Zr50.0Cu50.0 %,,,,,,50.0,,,,,,,,,,,,,50.0,275.0,,98.0,,,,,
AF_MF_ALL,ZrCu,W. Gao; X. Meng; W. Cai and L. Zhao,Journal of Alloys and Compounds,Martensite structure and phase transformation of quaternary ZrCuAlCo high temperature shape memory alloys,2014.0,Zr50.0Cu50.0 %,,,,,,50.0,,,,,,,,,,,,,50.0,280.0,,81.0,,,,,
AF_MF_ALL,ZrCu,C. Biffi; M. Coduri; H. Yoshida; Y. Soejima; M. Nishida and A. Tuissi,Journal of Alloys and Compounds,The effect of thermal cycling on the martensitic transformation in equiatomic CuZr shape memory alloy,2015.0,Zr50.0Cu50.0 %,,,,,,50.0,,,,,,,,,,,,,50.0,-11.0,,-33.0,,,,,
AF_MF_ALL,ZrCu,C. Biffi; M. Coduri; H. Yoshida; Y. Soejima; M. Nishida and A. Tuissi,Journal of Alloys and Compounds,The effect of thermal cycling on the martensitic transformation in equiatomic CuZr shape memory alloy,2015.0,Zr50.0Cu50.0 %,,,,,,50.0,,,,,,,,,,,,,50.0,376.0,,-26.0,,,,,
AF_MF_ALL,ZrCu,C. Biffi; M. Coduri; H. Yoshida; Y. Soejima; M. Nishida and A. Tuissi,Journal of Alloys and Compounds,The effect of thermal cycling on the martensitic transformation in equiatomic CuZr shape memory alloy,2015.0,Zr50.0Cu50.0 %,,,,,,50.0,,,,,,,,,,,,,50.0,309.0,,96.0,,,,,
AF_MF_ALL,ZrCu,F. A. Javid,,Phase formation; martensitic transformation and mechanical properties of Cu-Zr-based alloys,2015.0,Zr50.0Cu50.0 %,,,,,,50.0,,,,,,,,,,,,,50.0,280.0,,137.0,,,,,
AF_MF_ALL,ZrCu,K. Song; D. Wu; S. Pauly; C. Peng; L. Wang and J. Eckert,Intermetallics,Thermal stability of B2 CuZr phase; microstructural evolution and martensitic transformation in Cu–Zr–Ti alloys,2015.0,Zr50.0Cu50.0 %,,,,,,50.0,,,,,,,,,,,,,50.0,321.0,,70.0,,,,,
AF_MF_ALL,ZrCu,W. Gao; X. Meng; G. Song; W. Cai and L. Zhao,Journal of Alloys and Compounds,Effect of Hf content on martensitic transformation; microstructure; and mechanical properties of Cu50Zr50− xHfx alloys,2016.0,Zr50.0Cu50.0 %,,,,,,50.0,,,,,,,,,,,,,50.0,276.0,,80.0,,,,,
AF_MF_ALL,ZrCu,H. Tokunaga and K. Shoya,Transactions of the Materials Research Society of Japan,Effect of alloy composition on phase transformation behavior of Zr-Cu shape memory alloy,2016.0,Zr48.0Cu52.0 %,,,,,,52.0,,,,,,,,,,,,,48.0,308.0,,69.0,,,,,
AF_MF_ALL,ZrCu,H. Tokunaga and K. Shoya,Transactions of the Materials Research Society of Japan,Effect of alloy composition on phase transformation behavior of Zr-Cu shape memory alloy,2016.0,Zr49.0Cu51.0 %,,,,,,51.0,,,,,,,,,,,,,49.0,307.0,,72.0,,,,,
AF_MF_ALL,ZrCu,H. Tokunaga and K. Shoya,Transactions of the Materials Research Society of Japan,Effect of alloy composition on phase transformation behavior of Zr-Cu shape memory alloy,2016.0,Zr48.0Cu52.0 %,,,,,,52.0,,,,,,,,,,,,,48.0,306.0,,69.0,,,,,
AF_MF_ALL,ZrCu,H. Tokunaga and K. Shoya,Transactions of the Materials Research Society of Japan,Effect of alloy composition on phase transformation behavior of Zr-Cu shape memory alloy,2016.0,Zr50.0Cu50.0 %,,,,,,50.0,,,,,,,,,,,,,50.0,311.0,,73.0,,,,,
AF_MF_ALL,ZrCu,H. Tokunaga and K. Shoya,Transactions of the Materials Research Society of Japan,Effect of alloy composition on phase transformation behavior of Zr-Cu shape memory alloy,2016.0,Zr51.0Cu49.0 %,,,,,,49.0,,,,,,,,,,,,,51.0,328.0,,67.0,,,,,
AF_MF_ALL,ZrCu,H. Tokunaga and K. Shoya,Transactions of the Materials Research Society of Japan,Effect of alloy composition on phase transformation behavior of Zr-Cu shape memory alloy,2016.0,Zr49.0Cu51.0 %,,,,,,51.0,,,,,,,,,,,,,49.0,308.0,,66.0,,,,,
AF_MF_ALL,ZrCu,H. Tokunaga and K. Shoya,Transactions of the Materials Research Society of Japan,Effect of alloy composition on phase transformation behavior of Zr-Cu shape memory alloy,2016.0,Zr51.0Cu49.0 %,,,,,,49.0,,,,,,,,,,,,,51.0,316.0,,71.0,,,,,
AF_MF_ALL,ZrCu,H. Tokunaga and K. Shoya,Transactions of the Materials Research Society of Japan,Effect of alloy composition on phase transformation behavior of Zr-Cu shape memory alloy,2016.0,Zr50.0Cu50.0 %,,,,,,50.0,,,,,,,,,,,,,50.0,320.0,,66.0,,,,,
AF_MF_ALL,ZrCu,H. Tokunaga and K. Shoya,Transactions of the Materials Research Society of Japan,Effect of alloy composition on phase transformation behavior of Zr-Cu shape memory alloy,2016.0,Zr52.0Cu48.0 %,,,,,,48.0,,,,,,,,,,,,,52.0,316.0,,71.0,,,,,
AF_MF_ALL,ZrCu,H. Tokunaga and K. Shoya,Transactions of the Materials Research Society of Japan,Effect of alloy composition on phase transformation behavior of Zr-Cu shape memory alloy,2016.0,Zr52.0Cu48.0 %,,,,,,48.0,,,,,,,,,,,,,52.0,341.0,,61.0,,,,,
AF_MF_ALL,AuCuAl,Livio Battezzati; Gianluca Fiore; Marco Massazza,Journal of Alloys and Compounds,A shape memory gold alloy processed by rapid solidification,2006.0,Au43.3Cu31.8Al24.9 %,,24.9,43.3,,,31.8,,,,,,,,,,,,,,78.0,,16.0,,,,,
AF_MF_ALL,AuCuAl,V.K. Bhatia; C.S. Kealley; A. Dowd; M.B. Cortie,33rd Annual Condensed Matter and Materials Meeting;,New Shape-Memory Compositions in the Au2-xCu1+xAl (0<x<2) β-Phase,2009.0,Au27.0Cu55.0Al18.0 %,,18.0,27.0,,,55.0,,,,,,,,,,,,,,95.0,,20.0,,,,,
AF_MF_ALL,AuCuAl,V.K. Bhatia; C.S. Kealley; A. Dowd; M.B. Cortie,33rd Annual Condensed Matter and Materials Meeting;,New Shape-Memory Compositions in the Au2-xCu1+xAl (0<x<2) β-Phase,2009.0,Au30.0Cu49.0Al21.0 %,,21.0,30.0,,,49.0,,,,,,,,,,,,,,373.0,,304.0,,,,,
AF_MF_ALL,AuCuAl,V.K. Bhatia; C.S. Kealley; A. Dowd; M.B. Cortie,33rd Annual Condensed Matter and Materials Meeting;,New Shape-Memory Compositions in the Au2-xCu1+xAl (0<x<2) β-Phase,2009.0,Au29.0Cu47.0Al24.0 %,,24.0,29.0,,,47.0,,,,,,,,,,,,,,360.0,,292.0,,,,,
AF_MF_ALL,AuCuAl,V.K. Bhatia; C.S. Kealley; R. Wuhrer; K.S. Wallwork; M.B. Cortie,Journal of Alloys and Compounds,Ternary β and γ phases in the Al–Au–Cu system at 750C,2009.0,Au43.3Cu35.7Al20.9 %,,20.9,43.3,,,35.7,,,,,,,,,,,,,,101.0,,25.0,,,,,
AF_MF_ALL,AuCuAl,V.K. Bhatia; C.S. Kealley; R. Wuhrer; K.S. Wallwork; M.B. Cortie,Journal of Alloys and Compounds,Ternary β and γ phases in the Al–Au–Cu system at 750C,2009.0,Au36.3Cu41.9Al21.6 %,,21.6,36.3,,,41.9,,,,,,,,,,,,,,270.0,,172.0,,,,,
AF_MF_ALL,AuCuAl,V.K. Bhatia; C.S. Kealley; R. Wuhrer; K.S. Wallwork; M.B. Cortie,Journal of Alloys and Compounds,Ternary β and γ phases in the Al–Au–Cu system at 750C,2009.0,Au28.5Cu49.6Al21.8 %,,21.8,28.5,,,49.6,,,,,,,,,,,,,,377.0,,307.0,,,,,
AF_MF_ALL,AuCuAl,Pio John S. Buenconsejo; and Alfred Ludwig,Acta Materialia,New Au–Cu–Al thin film shape memory alloys with tunable functional properties and high thermal stability,2015.0,Au55.0Cu34.0Al11.0 %,,11.0,55.0,,,34.0,,,,,,,,,,,,,,151.0,,102.0,,,,,
AF_MF_ALL,AuCuAl,Pio John S. Buenconsejo; and Alfred Ludwig,Acta Materialia,New Au–Cu–Al thin film shape memory alloys with tunable functional properties and high thermal stability,2015.0,Au55.0Cu34.0Al11.0 %,,11.0,55.0,,,34.0,,,,,,,,,,,,,,159.0,,102.0,,,,,
AF_MF_ALL,AuCuAl,Pio John S. Buenconsejo; and Alfred Ludwig,Acta Materialia,New Au–Cu–Al thin film shape memory alloys with tunable functional properties and high thermal stability,2015.0,Au55.0Cu34.0Al11.0 %,,11.0,55.0,,,34.0,,,,,,,,,,,,,,162.0,,97.0,,,,,
AF_MF_ALL,AuCuAl,Pio John S. Buenconsejo; and Alfred Ludwig,Acta Materialia,New Au–Cu–Al thin film shape memory alloys with tunable functional properties and high thermal stability,2015.0,Au57.0Cu32.0Al11.0 %,,11.0,57.0,,,32.0,,,,,,,,,,,,,,155.0,,106.0,,,,,
AF_MF_ALL,AuCuAl,Pio John S. Buenconsejo; and Alfred Ludwig,Acta Materialia,New Au–Cu–Al thin film shape memory alloys with tunable functional properties and high thermal stability,2015.0,Au44.0Cu43.0Al13.0 %,,13.0,44.0,,,43.0,,,,,,,,,,,,,,44.0,,14.0,,,,,
AF_MF_ALL,AuCuAl,Pio John S. Buenconsejo; and Alfred Ludwig,Acta Materialia,New Au–Cu–Al thin film shape memory alloys with tunable functional properties and high thermal stability,2015.0,Au44.0Cu43.0Al13.0 %,,13.0,44.0,,,43.0,,,,,,,,,,,,,,45.0,,14.0,,,,,
AF_MF_ALL,AuCuAl,Pio John S. Buenconsejo; and Alfred Ludwig,Acta Materialia,New Au–Cu–Al thin film shape memory alloys with tunable functional properties and high thermal stability,2015.0,Au44.0Cu43.0Al13.0 %,,13.0,44.0,,,43.0,,,,,,,,,,,,,,52.0,,17.0,,,,,
AF_MF_ALL,AuCuAl,Pio John S. Buenconsejo; and Alfred Ludwig,Acta Materialia,New Au–Cu–Al thin film shape memory alloys with tunable functional properties and high thermal stability,2015.0,Au51.0Cu36.0Al13.0 %,,13.0,51.0,,,36.0,,,,,,,,,,,,,,96.0,,60.0,,,,,
AF_MF_ALL,AuCuAl,Pio John S. Buenconsejo; and Alfred Ludwig,Acta Materialia,New Au–Cu–Al thin film shape memory alloys with tunable functional properties and high thermal stability,2015.0,Au62.0Cu23.0Al15.0 %,,15.0,62.0,,,23.0,,,,,,,,,,,,,,32.0,,10.0,,,,,
AF_MF_ALL,AuCuAl,Pio John S. Buenconsejo; and Alfred Ludwig,Acta Materialia,New Au–Cu–Al thin film shape memory alloys with tunable functional properties and high thermal stability,2015.0,Au43.0Cu40.0Al17.0 %,,17.0,43.0,,,40.0,,,,,,,,,,,,,,64.0,,-7.0,,,,,
AF_MF_ALL,AuCuAl,Pio John S. Buenconsejo; and Alfred Ludwig,Acta Materialia,New Au–Cu–Al thin film shape memory alloys with tunable functional properties and high thermal stability,2015.0,Au60.0Cu22.0Al18.0 %,,18.0,60.0,,,22.0,,,,,,,,,,,,,,8.0,,-15.0,,,,,
AF_MF_ALL,AuCuAl,Pio John S; BuenconsejoJanine Pfetzing-Micklich; Michael Paulus; Christian Sternemann;Alfred Ludwig,Shap. Mem. Superelasticity,Composition–Structure–Property Relations in Au35–68Cu49–15Al16–17 Shape Memory Thin Films,2016.0,Au51.0Cu33.0Al16.0 %,,16.0,51.0,,,33.0,,,,,,,,,,,,,,18.0,,-8.0,,,,,
AF_MF_ALL,AuCuAl,Pio John S; BuenconsejoJanine Pfetzing-Micklich; Michael Paulus; Christian Sternemann;Alfred Ludwig,Shap. Mem. Superelasticity,Composition–Structure–Property Relations in Au35–68Cu49–15Al16–17 Shape Memory Thin Films,2016.0,Au62.0Cu22.0Al16.0 %,,16.0,62.0,,,22.0,,,,,,,,,,,,,,12.0,,-11.0,,,,,
AF_MF_ALL,AuCuAl,Pio John S; BuenconsejoJanine Pfetzing-Micklich; Michael Paulus; Christian Sternemann;Alfred Ludwig,Shap. Mem. Superelasticity,Composition–Structure–Property Relations in Au35–68Cu49–15Al16–17 Shape Memory Thin Films,2016.0,Au51.0Cu32.0Al17.0 %,,17.0,51.0,,,32.0,,,,,,,,,,,,,,18.0,,-8.0,,,,,
AF_MF_ALL,AuCuAl,Pio John S; BuenconsejoJanine Pfetzing-Micklich; Michael Paulus; Christian Sternemann;Alfred Ludwig,Shap. Mem. Superelasticity,Composition–Structure–Property Relations in Au35–68Cu49–15Al16–17 Shape Memory Thin Films,2016.0,Au62.0Cu21.0Al17.0 %,,17.0,62.0,,,21.0,,,,,,,,,,,,,,12.0,,-11.0,,,,,
AF_MF_ALL,AuCuAl,Gianluca Fiore; Livio Battezzati,Intermetallics,An entropy driven phase transformation in a Au43.3Cu31.8Al24.9 shape-memory alloy,2011.0,Au43.3Cu31.8Al24.9 %,,24.9,43.3,,,31.8,,,,,,,,,,,,,,71.0,,37.0,,,,,
AF_MF_ALL,AuCuAl,Kenji Goto;; Akira Umise; Masaki Tahara; Hideki Hosoda3,Materials Transactions,Compressive Deformation Behavior and Magnetic Susceptibility of Au2CuAl Biomedical Shape Memory Alloys,2019.0,Au40.0Cu35.0Al25.0 %,,25.0,40.0,,,35.0,,,,,,,,,,,,,,104.0,,4.0,,,,,
AF_MF_ALL,AuCuAl,Kenji Goto;; Akira Umise; Masaki Tahara; Hideki Hosoda2,Materials Transactions,Compressive Deformation Behavior and Magnetic Susceptibility of Au2CuAl Biomedical Shape Memory Alloys,2019.0,Au45.0Cu30.0Al25.0 %,,25.0,45.0,,,30.0,,,,,,,,,,,,,,68.0,,8.0,,,,,
AF_MF_ALL,AuCuAl,Kenji Goto;; Akira Umise; Masaki Tahara; Hideki Hosoda1,Materials Transactions,Compressive Deformation Behavior and Magnetic Susceptibility of Au2CuAl Biomedical Shape Memory Alloys,2019.0,Au50.0Cu25.0Al25.0 %,,25.0,50.0,,,25.0,,,,,,,,,,,,,,41.0,,9.0,,,,,
AF_MF_ALL,AuCuAl,Guobo Panga; Mingjiang Jina; Shungui Zuoc; Xuejun Jina,Intermetallics,Martensitic transformation and superelasticity in Au7Cu5Al4 shape memory alloy microwires,2019.0,Au45.0Cu30.625Al24.375 %,,24.375,45.0,,,30.625,,,,,,,,,,,,,,82.0,,16.0,,,,,
AF_MF_ALL,AuCuAl,S. Urbano; A. Manca; S. Besseghini; G. Airoldi,,Martensite ageing effects in Au7Cu5Al14,2005.0,Au43.6Cu32.3Al24.1 %,,24.1,43.6,,,32.3,,,,,,,,,,,,,,83.0,,21.0,,,,,
AF_MF_ALL,AuCuAl,Michael B. Cortiea; Catherine S. Kealley; Vijay Bhatia; Gordon J. Thorogood; Margaret M. Elcombe; Maxim Avdeev,Journal of Alloys and Compounds,High temperature transformations of the Au7Cu5Al4 shape-memory alloy,2011.0,Au43.75Cu31.25Al25.0 %,,25.0,43.75,,,31.25,,,,,,,,,,,,,,87.0,,15.0,,,,,
AF_MF_ALL,AuCuAl,Michael B. Cortiea; Catherine S. Kealley; Vijay Bhatia; Gordon J. Thorogood; Margaret M. Elcombe; Maxim Avdeev,Journal of Alloys and Compounds,High temperature transformations of the Au7Cu5Al4 shape-memory alloy,2011.0,Au43.75Cu31.25Al25.0 %,,25.0,43.75,,,31.25,,,,,,,,,,,,,,87.0,,12.0,,,,,
AF_MF_ALL,AuCuAl,L. Fumagalli; S. Besseghini; F. Passaretti; G. Airoldi,Journal of Alloys and Compounds,Thermoelastic martensitic transformation in Au–Cu–Al alloys doped with Co or Ir,2007.0,Au57.6Cu23.1Al19.3 %,,19.3,57.6,,,23.1,,,,,,,,,,,,,,4.0,,-5.0,,,,,
AF_MF_ALL,AuCuAl,L. Fumagalli; S. Besseghini; F. Passaretti; G. Airoldi,Journal of Alloys and Compounds,Thermoelastic martensitic transformation in Au–Cu–Al alloys doped with Co or Ir,2007.0,Au45.4Cu32.7Al21.9 %,,21.9,45.4,,,32.7,,,,,,,,,,,,,,74.0,,20.0,,,,,
AF_MF_ALL,AuCuAl,L. Fumagalli; S. Besseghini; F. Passaretti; G. Airoldi,Journal of Alloys and Compounds,Thermoelastic martensitic transformation in Au–Cu–Al alloys doped with Co or Ir,2007.0,Au45.4Cu32.7Al21.9 %,,21.9,45.4,,,32.7,,,,,,,,,,,,,,74.0,,19.0,,,,,
AF_MF_ALL,AuCuAl,L. Fumagalli; S. Besseghini; F. Passaretti; G. Airoldi,Journal of Alloys and Compounds,Thermoelastic martensitic transformation in Au–Cu–Al alloys doped with Co or Ir,2007.0,Au45.4Cu32.7Al21.9 %,,21.9,45.4,,,32.7,,,,,,,,,,,,,,74.0,,18.0,,,,,
AF_MF_ALL,AuCuAl,L. Fumagalli; S. Besseghini; F. Passaretti; G. Airoldi,Journal of Alloys and Compounds,Thermoelastic martensitic transformation in Au–Cu–Al alloys doped with Co or Ir,2007.0,Au45.4Cu32.7Al21.9 %,,21.9,45.4,,,32.7,,,,,,,,,,,,,,25.0,,-91.0,,,,,
AF_MF_ALL,AuCuAl,L. Fumagalli; S. Besseghini; F. Passaretti; G. Airoldi,Journal of Alloys and Compounds,Thermoelastic martensitic transformation in Au–Cu–Al alloys doped with Co or Ir,2007.0,Au44.0Cu34.0Al22.0 %,,22.0,44.0,,,34.0,,,,,,,,,,,,,,100.0,,24.0,,,,,
AF_MF_ALL,AuCuAl,L. Fumagalli; S. Besseghini; F. Passaretti; G. Airoldi,Journal of Alloys and Compounds,Thermoelastic martensitic transformation in Au–Cu–Al alloys doped with Co or Ir,2007.0,Au44.0Cu34.0Al22.0 %,,22.0,44.0,,,34.0,,,,,,,,,,,,,,101.0,,24.0,,,,,
AF_MF_ALL,AuCuAl,L. Fumagalli; S. Besseghini; F. Passaretti; G. Airoldi,Journal of Alloys and Compounds,Thermoelastic martensitic transformation in Au–Cu–Al alloys doped with Co or Ir,2007.0,Au44.0Cu34.0Al22.0 %,,22.0,44.0,,,34.0,,,,,,,,,,,,,,104.0,,26.0,,,,,
AF_MF_ALL,AuCuAl,L. Fumagalli; S. Besseghini; F. Passaretti; G. Airoldi,Journal of Alloys and Compounds,Thermoelastic martensitic transformation in Au–Cu–Al alloys doped with Co or Ir,2007.0,Au44.0Cu34.0Al22.0 %,,22.0,44.0,,,34.0,,,,,,,,,,,,,,104.0,,26.0,,,,,
AF_MF_ALL,AuCuAl,L. Fumagalli; S. Besseghini; F. Passaretti; G. Airoldi,Journal of Alloys and Compounds,Thermoelastic martensitic transformation in Au–Cu–Al alloys doped with Co or Ir,2007.0,Au44.0Cu34.0Al22.0 %,,22.0,44.0,,,34.0,,,,,,,,,,,,,,101.0,,23.0,,,,,
AF_MF_ALL,AuCuAl,L. Fumagalli; S. Besseghini; F. Passaretti; G. Airoldi,Journal of Alloys and Compounds,Thermoelastic martensitic transformation in Au–Cu–Al alloys doped with Co or Ir,2007.0,Au44.0Cu34.0Al22.0 %,,22.0,44.0,,,34.0,,,,,,,,,,,,,,101.0,,23.0,,,,,
AF_MF_ALL,AuCuAl,L. Fumagalli; S. Besseghini; F. Passaretti; G. Airoldi,Journal of Alloys and Compounds,Thermoelastic martensitic transformation in Au–Cu–Al alloys doped with Co or Ir,2007.0,Au44.0Cu34.0Al22.0 %,,22.0,44.0,,,34.0,,,,,,,,,,,,,,101.0,,23.0,,,,,
AF_MF_ALL,AuCuAl,L. Fumagalli; S. Besseghini; F. Passaretti; G. Airoldi,Journal of Alloys and Compounds,Thermoelastic martensitic transformation in Au–Cu–Al alloys doped with Co or Ir,2007.0,Au44.0Cu34.0Al22.0 %,,22.0,44.0,,,34.0,,,,,,,,,,,,,,100.0,,22.0,,,,,
AF_MF_ALL,AuCuAl,L. Fumagalli; S. Besseghini; F. Passaretti; G. Airoldi,Journal of Alloys and Compounds,Thermoelastic martensitic transformation in Au–Cu–Al alloys doped with Co or Ir,2007.0,Au44.0Cu34.0Al22.0 %,,22.0,44.0,,,34.0,,,,,,,,,,,,,,103.0,,17.0,,,,,
AF_MF_ALL,AuCuAl,L. Fumagalli; S. Besseghini; F. Passaretti; G. Airoldi,Journal of Alloys and Compounds,Thermoelastic martensitic transformation in Au–Cu–Al alloys doped with Co or Ir,2007.0,Au44.0Cu34.0Al22.0 %,,22.0,44.0,,,34.0,,,,,,,,,,,,,,104.0,,17.0,,,,,
AF_MF_ALL,AuCuAl,L. Fumagalli; S. Besseghini; F. Passaretti; G. Airoldi,Journal of Alloys and Compounds,Thermoelastic martensitic transformation in Au–Cu–Al alloys doped with Co or Ir,2007.0,Au44.0Cu34.0Al22.0 %,,22.0,44.0,,,34.0,,,,,,,,,,,,,,104.0,,15.0,,,,,
AF_MF_ALL,AuCuAl,L. Fumagalli; S. Besseghini; F. Passaretti; G. Airoldi,Journal of Alloys and Compounds,Thermoelastic martensitic transformation in Au–Cu–Al alloys doped with Co or Ir,2007.0,Au45.5Cu32.5Al22.0 %,,22.0,45.5,,,32.5,,,,,,,,,,,,,,86.0,,20.0,,,,,
AF_MF_ALL,AuCuAl,L. Fumagalli; S. Besseghini; F. Passaretti; G. Airoldi,Journal of Alloys and Compounds,Thermoelastic martensitic transformation in Au–Cu–Al alloys doped with Co or Ir,2007.0,Au45.5Cu32.5Al22.0 %,,22.0,45.5,,,32.5,,,,,,,,,,,,,,85.0,,15.0,,,,,
AF_MF_ALL,AuCuAl,L. Fumagalli; S. Besseghini; F. Passaretti; G. Airoldi,Journal of Alloys and Compounds,Thermoelastic martensitic transformation in Au–Cu–Al alloys doped with Co or Ir,2007.0,Au45.5Cu32.5Al22.0 %,,22.0,45.5,,,32.5,,,,,,,,,,,,,,86.0,,14.0,,,,,
AF_MF_ALL,AuCuAl,L. Fumagalli; S. Besseghini; F. Passaretti; G. Airoldi,Journal of Alloys and Compounds,Thermoelastic martensitic transformation in Au–Cu–Al alloys doped with Co or Ir,2007.0,Au45.5Cu32.5Al22.0 %,,22.0,45.5,,,32.5,,,,,,,,,,,,,,87.0,,15.0,,,,,
AF_MF_ALL,AuCuAl,L. Fumagalli; S. Besseghini; F. Passaretti; G. Airoldi,Journal of Alloys and Compounds,Thermoelastic martensitic transformation in Au–Cu–Al alloys doped with Co or Ir,2007.0,Au45.5Cu32.5Al22.0 %,,22.0,45.5,,,32.5,,,,,,,,,,,,,,86.0,,13.0,,,,,
AF_MF_ALL,AuCuAl,L. Fumagalli; S. Besseghini; F. Passaretti; G. Airoldi,Journal of Alloys and Compounds,Thermoelastic martensitic transformation in Au–Cu–Al alloys doped with Co or Ir,2007.0,Au45.5Cu32.5Al22.0 %,,22.0,45.5,,,32.5,,,,,,,,,,,,,,48.0,,-98.0,,,,,
AF_MF_ALL,AuCuAl,L. Fumagalli; S. Besseghini; F. Passaretti; G. Airoldi,Journal of Alloys and Compounds,Thermoelastic martensitic transformation in Au–Cu–Al alloys doped with Co or Ir,2007.0,Au49.1Cu28.5Al22.4 %,,22.4,49.1,,,28.5,,,,,,,,,,,,,,41.0,,10.0,,,,,
AF_MF_ALL,AuCuAl,L. Fumagalli; S. Besseghini; F. Passaretti; G. Airoldi,Journal of Alloys and Compounds,Thermoelastic martensitic transformation in Au–Cu–Al alloys doped with Co or Ir,2007.0,Au49.1Cu28.5Al22.4 %,,22.4,49.1,,,28.5,,,,,,,,,,,,,,42.0,,9.0,,,,,
AF_MF_ALL,AuCuAl,L. Fumagalli; S. Besseghini; F. Passaretti; G. Airoldi,Journal of Alloys and Compounds,Thermoelastic martensitic transformation in Au–Cu–Al alloys doped with Co or Ir,2007.0,Au49.1Cu28.5Al22.4 %,,22.4,49.1,,,28.5,,,,,,,,,,,,,,40.0,,7.0,,,,,
AF_MF_ALL,AuCuAl,L. Fumagalli; S. Besseghini; F. Passaretti; G. Airoldi,Journal of Alloys and Compounds,Thermoelastic martensitic transformation in Au–Cu–Al alloys doped with Co or Ir,2007.0,Au49.1Cu28.5Al22.4 %,,22.4,49.1,,,28.5,,,,,,,,,,,,,,41.0,,8.0,,,,,
AF_MF_ALL,NiTa,G. Firstov; Y. N. Koval; J. Van Humbeeck and P. Ochin,Materials Science and Engineering: A,Martensitic transformation and shape memory effect in Ni3Ta: A novel high-temperature shape memory alloy,2008.0,Ni75Ta25 %,,,,,,,,,,,75.0,,,,,25.0,,,,303.0,,227.0,,,,,
AF_MF_ALL,NiTa,A. Rudajevova,International Journal of Thermophysics,Study of the Thermal Properties of a Ni 3 Ta Shape Memory Alloy,2010.0,Ni75Ta25 %,,,,,,,,,,,75.0,,,,,25.0,,,,473.0,,189.0,,,,,
AF_MF_ALL,NiTa,A. Rudajevova,International Journal of Thermophysics,Study of the Thermal Properties of a Ni 3 Ta Shape Memory Alloy,2010.0,Ni75Ta25 %,,,,,,,,,,,75.0,,,,,25.0,,,,430.0,,64.0,,,,,
AF_MF_ALL,NiTa,A. Rudajevova and J. Pospíšil,Materials Science and Engineering: A,Shape memory behavior of a Ni3Ta alloy pre-deformed in compression,2010.0,Ni75Ta25 %,,,,,,,,,,,75.0,,,,,25.0,,,,440.0,,188.0,,,,,
AF_MF_ALL,NiTa,A. Rudajevova and J. Pospíšil,Materials Science and Engineering: A,Shape memory behavior of a Ni3Ta alloy pre-deformed in compression,2010.0,Ni75Ta25 %,,,,,,,,,,,75.0,,,,,25.0,,,,461.0,,132.0,,,,,
AF_MF_ALL,NiTa,C. A. Biffi; F. Agresti; R. Casati and A. Tuissi,Materials Today: Proceedings,Ni3Ta high temperature shape memory alloys: effect of B addition on the martensitic transformation and microstructure,2015.0,Ni75Ta25 %,,,,,,,,,,,75.0,,,,,25.0,,,,320.0,,239.0,,,,,
AF_MF_ALL,NiTiHf,Y. Tong; F. Chen; B. Tian; L. Li and Y. Zheng,Materials Letters,Microstructure and martensitic transformation of Ti49Ni51−xHfx high temperature shape memory alloys,2009.0,Ni36.0Ti49.0Hf15.0 %,,,,,,,,15.0,,,36.0,,,,,,49.0,,,341.0,,231.0,,,,,
AF_MF_ALL,NiTiHf,J. Rao; T. Roberts; K. Lawson and J. Nicholls,Surface and Coatings Technology,Nickel titanium and nickel titanium hafnium shape memory alloy thin films,2010.0,Ni40.0Ti30.0Hf30.0 %,,,,,,,,30.0,,,40.0,,,,,,30.0,,,109.0,,90.0,,,,,
AF_MF_ALL,NiTiHf,S. Besseghini; E. Villa and A. Tuissi,Materials Science and Engineering: A,Ni-Ti-Hf shape memory alloy: effect of aging and thermal cycling,1999.0,Ni40.0Ti50.0Hf10.0 %,,,,,,,,10.0,,,40.0,,,,,,50.0,,,207.0,,115.0,,,,,
AF_MF_ALL,NiTiHf,Y. Tong; F. Chen; B. Tian; L. Li and Y. Zheng,Materials Letters,Microstructure and martensitic transformation of Ti49Ni51−xHfx high temperature shape memory alloys,2009.0,Ni41.0Ti49.0Hf10.0 %,,,,,,,,10.0,,,41.0,,,,,,49.0,,,220.0,,147.0,,,,,
AF_MF_ALL,NiTiHf,J. H. Mulder; J. Beyer; P. Donner and J. Peterseim,Shape Memory and Superelastic Technologies,On the High Temperature Shape Memory Capabilities of Ni-(TiZr) and Ni-(TiHf) Alloys,1994.0,Ni43.0Ti42.0Hf15.0 %,,,,,,,,15.0,,,43.0,,,,,,42.0,,,277.0,,200.0,,,,,
AF_MF_ALL,NiTiHf,Y. Tong; F. Chen; B. Tian; L. Li and Y. Zheng,Materials Letters,Microstructure and martensitic transformation of Ti49Ni51−xHfx high temperature shape memory alloys,2009.0,Ni44.0Ti49.0Hf7.0 %,,,,,,,,7.0,,,44.0,,,,,,49.0,,,166.0,,80.0,,,,,
AF_MF_ALL,NiTiHf,Y. Tong; Y. Liu and J. Miao,Thin Solid Films,Phase transformation in NiTiHf shape memory alloy thin films,2008.0,Ni45.0Ti32.0Hf23.0 %,,,,,,,,23.0,,,45.0,,,,,,32.0,,,306.0,,142.0,,,,,
AF_MF_ALL,NiTiHf,S.-W. Kim; J. W. Jo; C. H. Park; J.-K. Hong; J.-T. Yeom and H.-G. Kim,Materials Science and Engineering: A,Fracture toughness of TiNiHf alloys: A hybrid study using in-situ transmission electron microscopy experiments and finite element analyses,2016.0,Ni46.0Ti39.0Hf15.0 %,,,,,,,,15.0,,,46.0,,,,,,39.0,,,274.0,,206.0,,,,,
AF_MF_ALL,NiTiHf,Y. Tong; F. Chen; B. Tian; L. Li and Y. Zheng,Materials Letters,Microstructure and martensitic transformation of Ti49Ni51−xHfx high temperature shape memory alloys,2009.0,Ni46.0Ti49.0Hf5.0 %,,,,,,,,5.0,,,46.0,,,,,,49.0,,,143.0,,69.0,,,,,
AF_MF_ALL,NiTiHf,K. H. Wu; Z. Pu; H. Tseng and F. S. Biancaniello,Shape Memory and Superelastic Technologies,The Shape Memory Effect of the NiTi-Hf High Temperature Shape Memory Alloy,1995.0,Ni46.1Ti28.8Hf25.1 %,,,,,,,,25.1,,,46.1,,,,,,28.8,,,376.0,,269.0,,,,,
AF_MF_ALL,NiTiHf,K. H. Wu; Z. Pu; H. Tseng and F. S. Biancaniello,Shape Memory and Superelastic Technologies,The Shape Memory Effect of the NiTi-Hf High Temperature Shape Memory Alloy,1995.0,Ni46.8Ti23.3Hf29.9 %,,,,,,,,29.9,,,46.8,,,,,,23.3,,,503.0,,334.0,,,,,
AF_MF_ALL,NiTiHf,K. H. Wu; Z. Pu; H. Tseng and F. S. Biancaniello,Shape Memory and Superelastic Technologies,The Shape Memory Effect of the NiTi-Hf High Temperature Shape Memory Alloy,1995.0,Ni46.9Ti33.2Hf19.9 %,,,,,,,,19.9,,,46.9,,,,,,33.2,,,275.0,,170.0,,,,,
AF_MF_ALL,NiTiHf,G. S. Firstov; J. Van Humbeeck and Y. N. Koval,Materials Science and Engineering: A,High-temperature shape memory alloys,2004.0,Ni47.1Ti38.2Hf14.7 %,,,,,,,,14.7,,,47.1,,,,,,38.2,,,221.0,,113.0,,,,,
AF_MF_ALL,NiTiHf,Y. Tong; Y. Liu; J. Miao and L. Zhao,Scripta Materialia,Characterization of a nanocrystalline NiTiHf high temperature shape memory alloy thin film,2005.0,Ni47.9Ti35.7Hf16.4 %,,,,,,,,16.4,,,47.9,,,,,,35.7,,,196.0,,105.0,,,,,
AF_MF_ALL,NiTiHf,Y. Tong; Y. Liu; J. Miao and L. Zhao,Scripta Materialia,Characterization of a nanocrystalline NiTiHf high temperature shape memory alloy thin film,2005.0,Ni47.9Ti35.7Hf16.4 %,,,,,,,,16.4,,,47.9,,,,,,35.7,,,225.0,,120.0,,,,,
AF_MF_ALL,NiTiHf,Y. Tong; Y. Liu; J. Miao and L. Zhao,Scripta Materialia,Characterization of a nanocrystalline NiTiHf high temperature shape memory alloy thin film,2005.0,Ni47.9Ti35.7Hf16.4 %,,,,,,,,16.4,,,47.9,,,,,,35.7,,,248.0,,136.0,,,,,
AF_MF_ALL,NiTiHf,Y. Tong; Y. Liu; J. Miao and L. Zhao,Scripta Materialia,Characterization of a nanocrystalline NiTiHf high temperature shape memory alloy thin film,2005.0,Ni47.9Ti35.7Hf16.4 %,,,,,,,,16.4,,,47.9,,,,,,35.7,,,234.0,,153.0,,,,,
AF_MF_ALL,NiTiHf,Y. Tong; Y. Liu and J. Miao,Thin Solid Films,Phase transformation in NiTiHf shape memory alloy thin films,2008.0,Ni47.9Ti35.7Hf16.4 %,,,,,,,,16.4,,,47.9,,,,,,35.7,,,204.0,,100.0,,,,,
AF_MF_ALL,NiTiHf,Y. Tong; F. Chen; B. Tian; L. Li and Y. Zheng,Materials Letters,Microstructure and martensitic transformation of Ti49Ni51−xHfx high temperature shape memory alloys,2009.0,Ni48.0Ti49.0Hf3.0 %,,,,,,,,3.0,,,48.0,,,,,,49.0,,,127.0,,64.0,,,,,
AF_MF_ALL,NiTiHf,Y. Tong; Y. Liu and J. Miao,Thin Solid Films,Phase transformation in NiTiHf shape memory alloy thin films,2008.0,Ni48.0Ti37.7Hf14.3 %,,,,,,,,14.3,,,48.0,,,,,,37.7,,,168.0,,70.0,,,,,
AF_MF_ALL,NiTiHf,K. H. Wu; Z. Pu; H. Tseng and F. S. Biancaniello,Shape Memory and Superelastic Technologies,The Shape Memory Effect of the NiTi-Hf High Temperature Shape Memory Alloy,1995.0,Ni48.3Ti45.5Hf6.2 %,,,,,,,,6.2,,,48.3,,,,,,45.5,,,112.0,,52.0,,,,,
AF_MF_ALL,NiTiHf,Z. Pu; H. K. Tseng and K. Wu,International Society for Optical Engineering,Innovative system of high-temperature shape memory alloys,1994.0,Ni48.5Ti50.5Hf1.0 %,,,,,,,,1.0,,,48.5,,,,,,50.5,,,132.0,,34.0,,,,,
AF_MF_ALL,NiTiHf,Z. Pu; H. K. Tseng and K. Wu,International Society for Optical Engineering,Innovative system of high-temperature shape memory alloys,1994.0,Ni48.5Ti46.5Hf5.0 %,,,,,,,,5.0,,,48.5,,,,,,46.5,,,135.0,,52.0,,,,,
AF_MF_ALL,NiTiHf,Z. Pu; H. K. Tseng and K. Wu,International Society for Optical Engineering,Innovative system of high-temperature shape memory alloys,1994.0,Ni48.5Ti36.5Hf15.0 %,,,,,,,,15.0,,,48.5,,,,,,36.5,,,275.0,,170.0,,,,,
AF_MF_ALL,NiTiHf,Z. Pu; H. K. Tseng and K. Wu,International Society for Optical Engineering,Innovative system of high-temperature shape memory alloys,1994.0,Ni48.5Ti31.5Hf20.0 %,,,,,,,,20.0,,,48.5,,,,,,31.5,,,376.0,,269.0,,,,,
AF_MF_ALL,NiTiHf,Z. Pu; H. K. Tseng and K. Wu,International Society for Optical Engineering,Innovative system of high-temperature shape memory alloys,1994.0,Ni48.5Ti26.5Hf25.0 %,,,,,,,,25.0,,,48.5,,,,,,26.5,,,503.0,,339.0,,,,,
AF_MF_ALL,NiTiHf,G. K. Rasmussen; F. Chang; J. Zhang and T. J. Gold,US6592724B1,Method for producing NiTiHf alloy films by sputtering,2003.0,Ni48.5Ti35.5Hf16.0 %,,,,,,,,16.0,,,48.5,,,,,,35.5,,,208.0,,125.0,,,,,
AF_MF_ALL,NiTiHf,G. K. Rasmussen; F. Chang; J. Zhang and T. J. Gold,US6592724B1,Method for producing NiTiHf alloy films by sputtering,2003.0,Ni48.5Ti35.5Hf16.0 %,,,,,,,,16.0,,,48.5,,,,,,35.5,,,235.0,,155.0,,,,,
AF_MF_ALL,NiTiHf,X. D. Han; W. H. Zou; R. Wang; Z. Zhang and D. Z. Yang,Acta Materialia,Structure and substructure of martensite in a Ti36.5Ni48.5Hf15 high temperature shape memory alloy,1996.0,Ni48.5Ti36.5Hf15.0 %,,,,,,,,15.0,,,48.5,,,,,,36.5,,,253.0,,145.0,,,,,
AF_MF_ALL,NiTiHf,S. Han; W. Zou; S. Jin; Z. Zhang and D. Yang,Scripta Metallurgica et Materialia,The studies of the martensite transformations in a Ti36.5Ni48.5Hf15 alloy,1995.0,Ni48.5Ti36.5Hf15.0 %,,,,,,,,15.0,,,48.5,,,,,,36.5,,,255.0,,145.0,,,,,
AF_MF_ALL,NiTiHf,X. D. Han; Z. Zhang and T. Li,International Symposium on Shape Memory Materials,The studies of the microstructure and the martensite transformations in a Ti36.5Ni48.5Hf15 alloy,1994.0,Ni48.5Ti36.5Hf15.0 %,,,,,,,,15.0,,,48.5,,,,,,36.5,,,255.0,,145.0,,,,,
AF_MF_ALL,NiTiHf,Q. Wei; X. D. Han and Z. Zhang,Materials Letters,The substructures of martensite in a TiNiHf10 high temperature shape memory alloy,2006.0,Ni48.5Ti41.5Hf10.0 %,,,,,,,,10.0,,,48.5,,,,,,41.5,,,202.0,,130.0,,,,,
AF_MF_ALL,NiTiHf,J. H. Mulder; J. Beyer; P. Donner and J. Peterseim,Shape Memory and Superelastic Technologies,On the High Temperature Shape Memory Capabilities of Ni-(TiZr) and Ni-(TiHf) Alloys,1994.0,Ni48.7Ti36.8Hf14.5 %,,,,,,,,14.5,,,48.7,,,,,,36.8,,,231.0,,161.0,,,,,
AF_MF_ALL,NiTiHf,K. H. Wu; Z. Pu; H. Tseng and F. S. Biancaniello,Shape Memory and Superelastic Technologies,The Shape Memory Effect of the NiTi-Hf High Temperature Shape Memory Alloy,1995.0,Ni48.8Ti50.1Hf1.1 %,,,,,,,,1.1,,,48.8,,,,,,50.1,,,132.0,,34.0,,,,,
AF_MF_ALL,NiTiHf,K. M. Kim; J. K. Hong; C. H. Park and J.-T. Yeom,Journal of Nanoscience and Nanotechnology,Comparative Study of the Thermocyclic Behavior of Ti–Ni–Hf and Ti–Ni–Hf–Ta Shape Memory Alloys,2016.0,Ni49.0Ti36.0Hf15.0 %,,,,,,,,15.0,,,49.0,,,,,,36.0,,,252.0,,181.0,,,,,
AF_MF_ALL,NiTiHf,K. M. Kim; J. K. Hong; C. H. Park and J.-T. Yeom,Journal of Nanoscience and Nanotechnology,Comparative Study of the Thermocyclic Behavior of Ti–Ni–Hf and Ti–Ni–Hf–Ta Shape Memory Alloys,2016.0,Ni49.0Ti36.0Hf15.0 %,,,,,,,,15.0,,,49.0,,,,,,36.0,,,250.0,,170.0,,,,,
AF_MF_ALL,NiTiHf,K. M. Kim; J. K. Hong; C. H. Park and J.-T. Yeom,Journal of Nanoscience and Nanotechnology,Comparative Study of the Thermocyclic Behavior of Ti–Ni–Hf and Ti–Ni–Hf–Ta Shape Memory Alloys,2016.0,Ni49.0Ti36.0Hf15.0 %,,,,,,,,15.0,,,49.0,,,,,,36.0,,,248.0,,163.0,,,,,
AF_MF_ALL,NiTiHf,K. M. Kim; J. K. Hong; C. H. Park and J.-T. Yeom,Journal of Nanoscience and Nanotechnology,Comparative Study of the Thermocyclic Behavior of Ti–Ni–Hf and Ti–Ni–Hf–Ta Shape Memory Alloys,2016.0,Ni49.0Ti36.0Hf15.0 %,,,,,,,,15.0,,,49.0,,,,,,36.0,,,247.0,,161.0,,,,,
AF_MF_ALL,NiTiHf,K. M. Kim; J. K. Hong; C. H. Park and J.-T. Yeom,Journal of Nanoscience and Nanotechnology,Comparative Study of the Thermocyclic Behavior of Ti–Ni–Hf and Ti–Ni–Hf–Ta Shape Memory Alloys,2016.0,Ni49.0Ti36.0Hf15.0 %,,,,,,,,15.0,,,49.0,,,,,,36.0,,,246.0,,159.0,,,,,
