Repository: AyushChauhan9389/Shape-Memory-Alloy-Dataset

File: Combined_SMA_Dataset.csv (part 20 of 113)
Source_Directory,Alloy_Type,Authors,Source,Title,Year,composition,Ag (at.%),Al (at.%),Au (at.%),Cd (at.%),Co (at.%),Cu (at.%),Fe (at.%),Hf (at.%),Mn (at.%),Nb (at.%),Ni (at.%),Pd (at.%),Pt (at.%),Ru (at.%),Si (at.%),Ta (at.%),Ti (at.%),Zn (at.%),Zr (at.%),Austenite Finish Temperature - AF - (°C),Austenite Start Temperature - AS - (°C),Martensite Finish Temperature - MF - (°C),Martensite Start Temperature - MS - (°C),Cooling Rate (°C/min),Heating Rate (°C/min),Calculated Density (g/cm^3),Thermal transformation span (TSPAN) - (AF-MF) - (°C)
AF_MF_ALL,NiTiHf,K. M. Kim; J. K. Hong; C. H. Park and J.-T. Yeom,Journal of Nanoscience and Nanotechnology,Comparative Study of the Thermocyclic Behavior of Ti–Ni–Hf and Ti–Ni–Hf–Ta Shape Memory Alloys,2016.0,Ni49.0Ti36.0Hf15.0 %,,,,,,,,15.0,,,49.0,,,,,,36.0,,,243.0,,155.0,,,,,
AF_MF_ALL,NiTiHf,K. M. Kim; J. K. Hong; C. H. Park and J.-T. Yeom,Journal of Nanoscience and Nanotechnology,Comparative Study of the Thermocyclic Behavior of Ti–Ni–Hf and Ti–Ni–Hf–Ta Shape Memory Alloys,2016.0,Ni49.0Ti36.0Hf15.0 %,,,,,,,,15.0,,,49.0,,,,,,36.0,,,240.0,,151.0,,,,,
AF_MF_ALL,NiTiHf,K. M. Kim; J. K. Hong; C. H. Park and J.-T. Yeom,Journal of Nanoscience and Nanotechnology,Comparative Study of the Thermocyclic Behavior of Ti–Ni–Hf and Ti–Ni–Hf–Ta Shape Memory Alloys,2016.0,Ni49.0Ti36.0Hf15.0 %,,,,,,,,15.0,,,49.0,,,,,,36.0,,,239.0,,149.0,,,,,
AF_MF_ALL,NiTiHf,X. L. Meng; Y. F. Zheng; Z. Wang and L. C. Zhao,Scripta Materialia,Effect of aging on the phase transformation and mechanical behavior of Ti36Ni49Hf15 high temperature shape memory alloy,2000.0,Ni49.0Ti36.0Hf15.0 %,,,,,,,,15.0,,,49.0,,,,,,36.0,,,214.0,,158.0,,,,,
AF_MF_ALL,NiTiHf,X. L. Meng; Y. F. Zheng; Z. Wang and L. C. Zhao,Scripta Materialia,Effect of aging on the phase transformation and mechanical behavior of Ti36Ni49Hf15 high temperature shape memory alloy,2000.0,Ni49.0Ti36.0Hf15.0 %,,,,,,,,15.0,,,49.0,,,,,,36.0,,,191.0,,138.0,,,,,
AF_MF_ALL,NiTiHf,X. L. Meng; Y. F. Zheng; Z. Wang and L. C. Zhao,Scripta Materialia,Effect of aging on the phase transformation and mechanical behavior of Ti36Ni49Hf15 high temperature shape memory alloy,2000.0,Ni49.0Ti36.0Hf15.0 %,,,,,,,,15.0,,,49.0,,,,,,36.0,,,199.0,,140.0,,,,,
AF_MF_ALL,NiTiHf,X. L. Meng; Y. F. Zheng; Z. Wang and L. C. Zhao,Scripta Materialia,Effect of aging on the phase transformation and mechanical behavior of Ti36Ni49Hf15 high temperature shape memory alloy,2000.0,Ni49.0Ti36.0Hf15.0 %,,,,,,,,15.0,,,49.0,,,,,,36.0,,,209.0,,154.0,,,,,
AF_MF_ALL,NiTiHf,X. L. Meng; Y. X. Tong; K. T. Lau; W. Cai; L. M. Zhou and L. C. Zhao,Materials Letters,Effect of Cu addition on phase transformation of Ti–Ni–Hf high-temperature shape memory alloys,2002.0,Ni49.0Ti36.0Hf15.0 %,,,,,,,,15.0,,,49.0,,,,,,36.0,,,214.0,,107.0,,,,,
AF_MF_ALL,NiTiHf,X. L. Meng; Y. X. Tong; K. T. Lau; W. Cai; L. M. Zhou and L. C. Zhao,Materials Letters,Effect of Cu addition on phase transformation of Ti–Ni–Hf high-temperature shape memory alloys,2002.0,Ni49.0Ti36.0Hf15.0 %,,,,,,,,15.0,,,49.0,,,,,,36.0,,,219.0,,109.0,,,,,
AF_MF_ALL,NiTiHf,X. L. Meng; Y. X. Tong; K. T. Lau; W. Cai; L. M. Zhou and L. C. Zhao,Materials Letters,Effect of Cu addition on phase transformation of Ti–Ni–Hf high-temperature shape memory alloys,2002.0,Ni49.0Ti36.0Hf15.0 %,,,,,,,,15.0,,,49.0,,,,,,36.0,,,226.0,,111.0,,,,,
AF_MF_ALL,NiTiHf,X. L. Meng; Y. X. Tong; K. T. Lau; W. Cai; L. M. Zhou and L. C. Zhao,Materials Letters,Effect of Cu addition on phase transformation of Ti–Ni–Hf high-temperature shape memory alloys,2002.0,Ni49.0Ti36.0Hf15.0 %,,,,,,,,15.0,,,49.0,,,,,,36.0,,,232.0,,113.0,,,,,
AF_MF_ALL,NiTiHf,X. L. Meng; Y. X. Tong; K. T. Lau; W. Cai; L. M. Zhou and L. C. Zhao,Materials Letters,Effect of Cu addition on phase transformation of Ti–Ni–Hf high-temperature shape memory alloys,2002.0,Ni49.0Ti36.0Hf15.0 %,,,,,,,,15.0,,,49.0,,,,,,36.0,,,237.0,,117.0,,,,,
AF_MF_ALL,NiTiHf,X. L. Meng; Y. X. Tong; K. T. Lau; W. Cai; L. M. Zhou and L. C. Zhao,Materials Letters,Effect of Cu addition on phase transformation of Ti–Ni–Hf high-temperature shape memory alloys,2002.0,Ni49.0Ti36.0Hf15.0 %,,,,,,,,15.0,,,49.0,,,,,,36.0,,,264.0,,122.0,,,,,
AF_MF_ALL,NiTiHf,J. H. Kim; K. M. Kim; J. T. Yeom and S. Young,Metals and Materials International,Effect of yttrium on martensite-austenite phase transformation temperatures and high temperature oxidation kinetics of Ti-Ni-Hf high-temperature shape memory alloys,2016.0,Ni49.0Ti41.0Hf10.0 %,,,,,,,,10.0,,,49.0,,,,,,41.0,,,202.0,,145.0,,,,,
AF_MF_ALL,NiTiHf,M. Moshref-Javadi; M. Belbasi; S. H. Seyedein and M. T. Salehi,Journal of Materials Science and Technology,Fabrication of (Ti;Hf)-rich NiTiHf Alloy Using Graphitic Mold and Crucible,2014.0,Ni49.0Ti36.0Hf15.0 %,,,,,,,,15.0,,,49.0,,,,,,36.0,,,220.0,,156.0,,,,,
AF_MF_ALL,NiTiHf,M. Moshref-Javadi; M. Belbasi; S. Seyedein and M. Salehi,,Heat Treatment of a (Ti; Hf)-Rich NiTiHf High Temperature Shape Memory Alloy,2011.0,Ni49.0Ti36.0Hf15.0 %,,,,,,,,15.0,,,49.0,,,,,,36.0,,,218.0,,152.0,,,,,
AF_MF_ALL,NiTiHf,M. Moshref-Javadi; M. Belbasi; S. Seyedein and M. Salehi,,Heat Treatment of a (Ti; Hf)-Rich NiTiHf High Temperature Shape Memory Alloy,2011.0,Ni49.0Ti36.0Hf15.0 %,,,,,,,,15.0,,,49.0,,,,,,36.0,,,192.0,,132.0,,,,,
AF_MF_ALL,NiTiHf,S. M. Tuominen,Shape Memory and Superelastic Technologies,High Transformation Temperature Ni-Ti-Hf Alloys,1994.0,Ni49.0Ti41.0Hf10.0 %,,,,,,,,10.0,,,49.0,,,,,,41.0,,,176.0,,120.0,,,,,
AF_MF_ALL,NiTiHf,S. M. Tuominen,Shape Memory and Superelastic Technologies,High Transformation Temperature Ni-Ti-Hf Alloys,1994.0,Ni49.0Ti41.0Hf10.0 %,,,,,,,,10.0,,,49.0,,,,,,41.0,,,187.0,,126.0,,,,,
AF_MF_ALL,NiTiHf,S. M. Tuominen,Shape Memory and Superelastic Technologies,High Transformation Temperature Ni-Ti-Hf Alloys,1994.0,Ni49.0Ti41.0Hf10.0 %,,,,,,,,10.0,,,49.0,,,,,,41.0,,,212.0,,114.0,,,,,
AF_MF_ALL,NiTiHf,Y. F. Zheng; W. Cai; J. X. Zhang; Y. Q. Wang; L. C. Zhao and H. Q. Ye,Materials Letters,High-resolution electron microscopy study on the substructure of Ti–Ni–Hf B19′ Martensite,1998.0,Ni49.0Ti36.0Hf15.0 %,,,,,,,,15.0,,,49.0,,,,,,36.0,,,234.0,,152.0,,,,,
AF_MF_ALL,NiTiHf,G. S. Firstov; J. Van Humbeeck and Y. N. Koval,Materials Science and Engineering: A,High-temperature shape memory alloys,2004.0,Ni49.0Ti36.3Hf14.7 %,,,,,,,,14.7,,,49.0,,,,,,36.3,,,229.0,,81.0,,,,,
AF_MF_ALL,NiTiHf,X. Yi; K. Sun; W. Gao; X. Meng; W. Cai and L. Zhao,Journal of Alloys and Compounds,Martensitic transformation and mechanical properties of Ti-Ni-Hf high temperature shape memory alloy with network structure second particles,2018.0,Ni49.0Ti36.0Hf15.0 %,,,,,,,,15.0,,,49.0,,,,,,36.0,,,237.0,,141.0,,,,,
AF_MF_ALL,NiTiHf,X. Yi; K. Sun; W. Gao; X. Meng; W. Cai and L. Zhao,Journal of Alloys and Compounds,Martensitic transformation and mechanical properties of Ti-Ni-Hf high temperature shape memory alloy with network structure second particles,2018.0,Ni49.0Ti36.0Hf15.0 %,,,,,,,,15.0,,,49.0,,,,,,36.0,,,247.0,,171.0,,,,,
AF_MF_ALL,NiTiHf,X. Yi; K. Sun; W. Gao; X. Meng; W. Cai and L. Zhao,Journal of Alloys and Compounds,Martensitic transformation and mechanical properties of Ti-Ni-Hf high temperature shape memory alloy with network structure second particles,2018.0,Ni49.0Ti36.0Hf15.0 %,,,,,,,,15.0,,,49.0,,,,,,36.0,,,209.0,,100.0,,,,,
AF_MF_ALL,NiTiHf,X. Yi; W. Gao; X. Meng; Z. Gao; W. Cai and L. Zhao,Journal of Alloys and Compounds,Martensitic transformation behaviors and mechanical properties of (Ti 36 Ni 49 Hf 15) 100-x Y x high temperature shape memory alloys,2017.0,Ni49.0Ti36.0Hf15.0 %,,,,,,,,15.0,,,49.0,,,,,,36.0,,,257.0,,182.0,,,,,
AF_MF_ALL,NiTiHf,Y. Wang; W. Cai; W. Zhu and L. C. Zhao,Shape Memory and Superelastic Technologies,Microstructure and Mechnical Behavior of a Ni-Ti-Hf High Temperature Shape Memory Alloy,1997.0,Ni49.0Ti36.0Hf15.0 %,,,,,,,,15.0,,,49.0,,,,,,36.0,,,234.0,,152.0,,,,,
AF_MF_ALL,NiTiHf,R. V. S. Prasad; C. H. Park; S.-W. Kim; J. K. Hong and J.-T. Yeom,Journal of Alloys and Compounds,Microstructure and phase transformation behavior of a new high temperature NiTiHf-Ta shape memory alloy with excellent formability,2017.0,Ni49.0Ti36.0Hf15.0 %,,,,,,,,15.0,,,49.0,,,,,,36.0,,,248.0,,191.0,,,,,
AF_MF_ALL,NiTiHf,X. Yi; K. Sun; W. Gao; X. Meng; W. Cai and L. Zhao,Journal of Alloys and Compounds,Microstructure design of the excellent shape recovery properties in (Ti; Hf) 2Ni/Ti-Ni-Hf high temperature shape memory alloy composite,2017.0,Ni49.0Ti36.0Hf15.0 %,,,,,,,,15.0,,,49.0,,,,,,36.0,,,182.0,,102.0,,,,,
AF_MF_ALL,NiTiHf,X. Yi; K. Sun; W. Gao; X. Meng; W. Cai and L. Zhao,Journal of Alloys and Compounds,Microstructure design of the excellent shape recovery properties in (Ti; Hf) 2Ni/Ti-Ni-Hf high temperature shape memory alloy composite,2017.0,Ni49.0Ti36.0Hf15.0 %,,,,,,,,15.0,,,49.0,,,,,,36.0,,,259.0,,149.0,,,,,
AF_MF_ALL,NiTiHf,X. Yi; X. Meng; W. Cai and L. Zhao,Journal of Alloys and Compounds,Multi-stage martensitic transformation behaviors and microstructural characteristics of Ti-Ni-Hf high temperature shape memory alloy powders,2019.0,Ni49.0Ti36.0Hf15.0 %,,,,,,,,15.0,,,49.0,,,,,,36.0,,,239.0,,180.0,,,,,
AF_MF_ALL,NiTiHf,X. Yi; X. Meng; W. Cai and L. Zhao,Journal of Alloys and Compounds,Multi-stage martensitic transformation behaviors and microstructural characteristics of Ti-Ni-Hf high temperature shape memory alloy powders,2019.0,Ni49.0Ti36.0Hf15.0 %,,,,,,,,15.0,,,49.0,,,,,,36.0,,,246.0,,180.0,,,,,
AF_MF_ALL,NiTiHf,X. Yi; X. Meng; W. Cai and L. Zhao,Journal of Alloys and Compounds,Multi-stage martensitic transformation behaviors and microstructural characteristics of Ti-Ni-Hf high temperature shape memory alloy powders,2019.0,Ni49.0Ti36.0Hf15.0 %,,,,,,,,15.0,,,49.0,,,,,,36.0,,,244.0,,179.0,,,,,
AF_MF_ALL,NiTiHf,X. Yi; X. Meng; W. Cai and L. Zhao,Journal of Alloys and Compounds,Multi-stage martensitic transformation behaviors and microstructural characteristics of Ti-Ni-Hf high temperature shape memory alloy powders,2019.0,Ni49.0Ti36.0Hf15.0 %,,,,,,,,15.0,,,49.0,,,,,,36.0,,,241.0,,177.0,,,,,
AF_MF_ALL,NiTiHf,X. Yi; X. Meng; W. Cai and L. Zhao,Journal of Alloys and Compounds,Multi-stage martensitic transformation behaviors and microstructural characteristics of Ti-Ni-Hf high temperature shape memory alloy powders,2019.0,Ni49.0Ti36.0Hf15.0 %,,,,,,,,15.0,,,49.0,,,,,,36.0,,,241.0,,185.0,,,,,
AF_MF_ALL,NiTiHf,X. Yi; X. Meng; W. Cai and L. Zhao,Journal of Alloys and Compounds,Multi-stage martensitic transformation behaviors and microstructural characteristics of Ti-Ni-Hf high temperature shape memory alloy powders,2019.0,Ni49.0Ti36.0Hf15.0 %,,,,,,,,15.0,,,49.0,,,,,,36.0,,,243.0,,185.0,,,,,
AF_MF_ALL,NiTiHf,S. Besseghini; E. Villa and A. Tuissi,Materials Science and Engineering: A,Ni-Ti-Hf shape memory alloy: effect of aging and thermal cycling,1999.0,Ni49.0Ti41.0Hf10.0 %,,,,,,,,10.0,,,49.0,,,,,,41.0,,,185.0,,109.0,,,,,
AF_MF_ALL,NiTiHf,S. Besseghini; E. Villa and A. Tuissi,Materials Science and Engineering: A,Ni-Ti-Hf shape memory alloy: effect of aging and thermal cycling,1999.0,Ni49.0Ti41.0Hf10.0 %,,,,,,,,10.0,,,49.0,,,,,,41.0,,,193.0,,114.0,,,,,
AF_MF_ALL,NiTiHf,S. Besseghini; E. Villa and A. Tuissi,Materials Science and Engineering: A,Ni-Ti-Hf shape memory alloy: effect of aging and thermal cycling,1999.0,Ni49.0Ti41.0Hf10.0 %,,,,,,,,10.0,,,49.0,,,,,,41.0,,,159.0,,78.0,,,,,
AF_MF_ALL,NiTiHf,S. Besseghini; E. Villa and A. Tuissi,Materials Science and Engineering: A,Ni-Ti-Hf shape memory alloy: effect of aging and thermal cycling,1999.0,Ni49.0Ti41.0Hf10.0 %,,,,,,,,10.0,,,49.0,,,,,,41.0,,,177.0,,94.0,,,,,
AF_MF_ALL,NiTiHf,S. Besseghini; E. Villa and A. Tuissi,Materials Science and Engineering: A,Ni-Ti-Hf shape memory alloy: effect of aging and thermal cycling,1999.0,Ni49.0Ti41.0Hf10.0 %,,,,,,,,10.0,,,49.0,,,,,,41.0,,,160.0,,72.0,,,,,
AF_MF_ALL,NiTiHf,S. Besseghini; E. Villa and A. Tuissi,Materials Science and Engineering: A,Ni-Ti-Hf shape memory alloy: effect of aging and thermal cycling,1999.0,Ni49.0Ti41.0Hf10.0 %,,,,,,,,10.0,,,49.0,,,,,,41.0,,,170.0,,79.0,,,,,
AF_MF_ALL,NiTiHf,S. Besseghini; E. Villa and A. Tuissi,Materials Science and Engineering: A,Ni-Ti-Hf shape memory alloy: effect of aging and thermal cycling,1999.0,Ni49.0Ti41.0Hf10.0 %,,,,,,,,10.0,,,49.0,,,,,,41.0,,,164.0,,71.0,,,,,
AF_MF_ALL,NiTiHf,S. Besseghini; E. Villa and A. Tuissi,Materials Science and Engineering: A,Ni-Ti-Hf shape memory alloy: effect of aging and thermal cycling,1999.0,Ni49.0Ti41.0Hf10.0 %,,,,,,,,10.0,,,49.0,,,,,,41.0,,,190.0,,110.0,,,,,
AF_MF_ALL,NiTiHf,N. N. Popov; D. V. Presnyakov; E. N. Grishin; T. I. Sysoeva; T. A. Morozova and A. A. Kostyleva,Russian Metallurgy (Metally),Properties of a 49Ni–36Ti–15Hf High-Temperature Shape Memory Alloy in the As-Cast State,2019.0,Ni49.0Ti36.0Hf15.0 %,,,,,,,,15.0,,,49.0,,,,,,36.0,,,275.0,,187.0,,,,,
AF_MF_ALL,NiTiHf,N. N. Popov; D. V. Presnyakov; E. N. Grishin; T. I. Sysoeva; T. A. Morozova and A. A. Kostyleva,Russian Metallurgy (Metally),Properties of a 49Ni–36Ti–15Hf High-Temperature Shape Memory Alloy in the As-Cast State,2019.0,Ni49.0Ti36.0Hf15.0 %,,,,,,,,15.0,,,49.0,,,,,,36.0,,,277.0,,188.0,,,,,
AF_MF_ALL,NiTiHf,X. L. Meng; Y. F. Zheng; Z. Wang and L. C. Zhao,Materials Letters,Shape memory properties of the Ti36Ni49Hf15 high temperature shape memory alloy,2000.0,Ni49.0Ti36.0Hf15.0 %,,,,,,,,15.0,,,49.0,,,,,,36.0,,,231.0,,148.0,,,,,
AF_MF_ALL,NiTiHf,D.-J. Kim; Y.-W. Kim and T.-H. Nam,Journal of nanoscience and nanotechnology,Solidification Rate Dependence of Microstructures and Transformation Behavior of Ti–Ni–Hf Alloys,2018.0,Ni49.0Ti31.0Hf20.0 %,,,,,,,,20.0,,,49.0,,,,,,31.0,,,247.0,,152.0,,,,,
AF_MF_ALL,NiTiHf,D.-J. Kim; Y.-W. Kim and T.-H. Nam,Journal of nanoscience and nanotechnology,Solidification Rate Dependence of Microstructures and Transformation Behavior of Ti–Ni–Hf Alloys,2018.0,Ni49.0Ti31.0Hf20.0 %,,,,,,,,20.0,,,49.0,,,,,,31.0,,,261.0,,157.0,,,,,
AF_MF_ALL,NiTiHf,D.-J. Kim; Y.-W. Kim and T.-H. Nam,Journal of nanoscience and nanotechnology,Solidification Rate Dependence of Microstructures and Transformation Behavior of Ti–Ni–Hf Alloys,2018.0,Ni49.0Ti31.0Hf20.0 %,,,,,,,,20.0,,,49.0,,,,,,31.0,,,339.0,,298.0,,,,,
AF_MF_ALL,NiTiHf,X. L. Meng; W. Cai; Y. F. Zheng; Y. B. Rao and L. C. Zhao,Materials Letters,Two-way shape memory effect induced by martensite deformation and stabilization of martensite in Ti36Ni49Hf15 high temperature shape memory alloy,2003.0,Ni49.0Ti36.0Hf15.0 %,,,,,,,,15.0,,,49.0,,,,,,36.0,,,234.0,,170.0,,,,,
AF_MF_ALL,NiTiHf,X. L. Meng; W. Cai; Y. F. Zheng; Y. B. Rao and L. C. Zhao,Materials Letters,Two-way shape memory effect induced by martensite deformation and stabilization of martensite in Ti36Ni49Hf15 high temperature shape memory alloy,2003.0,Ni49.0Ti36.0Hf15.0 %,,,,,,,,15.0,,,49.0,,,,,,36.0,,,240.0,,170.0,,,,,
AF_MF_ALL,NiTiHf,X. L. Meng; W. Cai; Y. F. Zheng; Y. B. Rao and L. C. Zhao,Materials Letters,Two-way shape memory effect induced by martensite deformation and stabilization of martensite in Ti36Ni49Hf15 high temperature shape memory alloy,2003.0,Ni49.0Ti36.0Hf15.0 %,,,,,,,,15.0,,,49.0,,,,,,36.0,,,244.0,,162.0,,,,,
AF_MF_ALL,NiTiHf,X. L. Meng; W. Cai; Y. F. Zheng; Y. B. Rao and L. C. Zhao,Materials Letters,Two-way shape memory effect induced by martensite deformation and stabilization of martensite in Ti36Ni49Hf15 high temperature shape memory alloy,2003.0,Ni49.0Ti36.0Hf15.0 %,,,,,,,,15.0,,,49.0,,,,,,36.0,,,247.0,,160.0,,,,,
AF_MF_ALL,NiTiHf,X. L. Meng; W. Cai; Y. F. Zheng; Y. B. Rao and L. C. Zhao,Materials Letters,Two-way shape memory effect induced by martensite deformation and stabilization of martensite in Ti36Ni49Hf15 high temperature shape memory alloy,2003.0,Ni49.0Ti36.0Hf15.0 %,,,,,,,,15.0,,,49.0,,,,,,36.0,,,247.0,,157.0,,,,,
AF_MF_ALL,NiTiHf,X. L. Meng; W. Cai; Y. F. Zheng; Y. B. Rao and L. C. Zhao,Materials Letters,Two-way shape memory effect induced by martensite deformation and stabilization of martensite in Ti36Ni49Hf15 high temperature shape memory alloy,2003.0,Ni49.0Ti36.0Hf15.0 %,,,,,,,,15.0,,,49.0,,,,,,36.0,,,249.0,,155.0,,,,,
AF_MF_ALL,NiTiHf,X. L. Meng; Y. F. Zheng; W. Cai and L. C. Zhao,Journal of Alloys and Compounds,Two-way shape memory effect of a TiNiHf high temperature shape memory alloy,2004.0,Ni49.0Ti36.0Hf15.0 %,,,,,,,,15.0,,,49.0,,,,,,36.0,,,231.0,,148.0,,,,,
AF_MF_ALL,NiTiHf,X. L. Meng; Y. F. Zheng; W. Cai and L. C. Zhao,Journal of Alloys and Compounds,Two-way shape memory effect of a TiNiHf high temperature shape memory alloy,2004.0,Ni49.0Ti36.0Hf15.0 %,,,,,,,,15.0,,,49.0,,,,,,36.0,,,237.0,,146.0,,,,,
AF_MF_ALL,NiTiHf,X. L. Meng; Y. F. Zheng; W. Cai and L. C. Zhao,Journal of Alloys and Compounds,Two-way shape memory effect of a TiNiHf high temperature shape memory alloy,2004.0,Ni49.0Ti36.0Hf15.0 %,,,,,,,,15.0,,,49.0,,,,,,36.0,,,240.0,,143.0,,,,,
AF_MF_ALL,NiTiHf,X. L. Meng; Y. F. Zheng; W. Cai and L. C. Zhao,Journal of Alloys and Compounds,Two-way shape memory effect of a TiNiHf high temperature shape memory alloy,2004.0,Ni49.0Ti36.0Hf15.0 %,,,,,,,,15.0,,,49.0,,,,,,36.0,,,250.0,,144.0,,,,,
AF_MF_ALL,NiTiHf,X. L. Meng; Y. F. Zheng; W. Cai and L. C. Zhao,Journal of Alloys and Compounds,Two-way shape memory effect of a TiNiHf high temperature shape memory alloy,2004.0,Ni49.0Ti36.0Hf15.0 %,,,,,,,,15.0,,,49.0,,,,,,36.0,,,255.0,,145.0,,,,,
AF_MF_ALL,NiTiHf,X. L. Meng; Y. F. Zheng; W. Cai and L. C. Zhao,Journal of Alloys and Compounds,Two-way shape memory effect of a TiNiHf high temperature shape memory alloy,2004.0,Ni49.0Ti36.0Hf15.0 %,,,,,,,,15.0,,,49.0,,,,,,36.0,,,256.0,,146.0,,,,,
AF_MF_ALL,NiTiHf,S. Sanjabi; Y. Z. Cao and Z. H. Barber,Sensors and Actuators A: Physical,Multi-target sputter deposition of Ni50Ti50−xHfx shape memory thin films for high temperature microactuator application,2005.0,Ni49.2Ti29.7Hf21.1 %,,,,,,,,21.1,,,49.2,,,,,,29.7,,,301.0,,170.0,,,,,
AF_MF_ALL,NiTiHf,A. J. Muir Wood; S. Sanjabi; Y. Q. Fu; Z. H. Barber and T. W. Clyne,Surface and Coatings Technology,Nanoindentation of binary and ternary Ni–Ti-based shape memory alloy thin films,2008.0,Ni49.2Ti29.7Hf21.1 %,,,,,,,,21.1,,,49.2,,,,,,29.7,,,250.0,,170.0,,,,,
AF_MF_ALL,NiTiHf,S. Sanjabi; Y. Z. Cao and Z. H. Barber,Sensors and Actuators A: Physical,Multi-target sputter deposition of Ni50Ti50−xHfx shape memory thin films for high temperature microactuator application,2005.0,Ni49.3Ti26.3Hf24.4 %,,,,,,,,24.4,,,49.3,,,,,,26.3,,,440.0,,234.0,,,,,
AF_MF_ALL,NiTiHf,A. J. Muir Wood; S. Sanjabi; Y. Q. Fu; Z. H. Barber and T. W. Clyne,Surface and Coatings Technology,Nanoindentation of binary and ternary Ni–Ti-based shape memory alloy thin films,2008.0,Ni49.3Ti26.3Hf24.4 %,,,,,,,,24.4,,,49.3,,,,,,26.3,,,415.0,,330.0,,,,,
AF_MF_ALL,NiTiHf,K. S. Suresh; D. I. Kim; S. K. Bhaumik and S. Suwas,Intermetallics,Evolution and stability of phases in a high temperature shape memory alloy Ni49.4Ti38.6Hf12,2014.0,Ni49.4Ti38.6Hf12.0 %,,,,,,,,12.0,,,49.4,,,,,,38.6,,,247.0,,100.0,,,,,
AF_MF_ALL,NiTiHf,K. S. Suresh; D. I. Kim; S. K. Bhaumik and S. Suwas,Intermetallics,Evolution and stability of phases in a high temperature shape memory alloy Ni49.4Ti38.6Hf12,2014.0,Ni49.4Ti38.6Hf12.0 %,,,,,,,,12.0,,,49.4,,,,,,38.6,,,305.0,,160.0,,,,,
AF_MF_ALL,NiTiHf,K. S. Suresh; D. I. Kim; S. K. Bhaumik and S. Suwas,Intermetallics,Evolution and stability of phases in a high temperature shape memory alloy Ni49.4Ti38.6Hf12,2014.0,Ni49.4Ti38.6Hf12.0 %,,,,,,,,12.0,,,49.4,,,,,,38.6,,,240.0,,118.0,,,,,
AF_MF_ALL,NiTiHf,K. S. Suresh; D. I. Kim; S. K. Bhaumik and S. Suwas,Intermetallics,Evolution of microstructure and texture in Ni49.4Ti38.6Hf12 shape memory alloy during hot rolling,2013.0,Ni49.4Ti38.6Hf12.0 %,,,,,,,,12.0,,,49.4,,,,,,38.6,,,283.0,,183.0,,,,,
AF_MF_ALL,NiTiHf,K. S. Suresh; D. I. Kim; S. K. Bhaumik and S. Suwas,Intermetallics,Evolution of microstructure and texture in Ni49.4Ti38.6Hf12 shape memory alloy during hot rolling,2013.0,Ni49.4Ti38.6Hf12.0 %,,,,,,,,12.0,,,49.4,,,,,,38.6,,,246.0,,134.0,,,,,
AF_MF_ALL,NiTiHf,G. S. Firstov; J. Van Humbeeck and Y. N. Koval,Materials Science and Engineering: A,High-temperature shape memory alloys,2004.0,Ni49.4Ti35.900000000000006Hf14.7 %,,,,,,,,14.7,,,49.4,,,,,,35.9,,,228.0,,120.0,,,,,
AF_MF_ALL,NiTiHf,S. Sanjabi; Y. Z. Cao and Z. H. Barber,Sensors and Actuators A: Physical,Multi-target sputter deposition of Ni50Ti50−xHfx shape memory thin films for high temperature microactuator application,2005.0,Ni49.4Ti40.2Hf10.4 %,,,,,,,,10.4,,,49.4,,,,,,40.2,,,130.0,,64.0,,,,,
AF_MF_ALL,NiTiHf,A. J. Muir Wood; S. Sanjabi; Y. Q. Fu; Z. H. Barber and T. W. Clyne,Surface and Coatings Technology,Nanoindentation of binary and ternary Ni–Ti-based shape memory alloy thin films,2008.0,Ni49.4Ti40.2Hf10.4 %,,,,,,,,10.4,,,49.4,,,,,,40.2,,,110.0,,50.0,,,,,
AF_MF_ALL,NiTiHf,G. S. Firstov; J. Van Humbeeck and Y. N. Koval,Scripta Materialia,Comparison of high temperature shape memory behaviour for ZrCu-based; Ti–Ni–Zr and Ti–Ni–Hf alloys,2004.0,Ni49.42Ti35.95Hf14.63 %,,,,,,,,14.63,,,49.42,,,,,,35.95,,,237.0,,107.0,,,,,
AF_MF_ALL,NiTiHf,H. Y. Kim; T. Jinguu; T.-h. Nam and S. Miyazaki,Scripta Materialia,Cold workability and shape memory properties of novel Ti–Ni–Hf–Nb high-temperature shape memory alloys,2011.0,Ni49.5Ti35.5Hf15.0 %,,,,,,,,15.0,,,49.5,,,,,,35.5,,,264.0,,158.0,,,,,
AF_MF_ALL,NiTiHf,H. Y. Kim; T. Jinguu; T.-h. Nam and S. Miyazaki,Scripta Materialia,Cold workability and shape memory properties of novel Ti–Ni–Hf–Nb high-temperature shape memory alloys,2011.0,Ni49.5Ti35.5Hf15.0 %,,,,,,,,15.0,,,49.5,,,,,,35.5,,,271.0,,157.0,,,,,
AF_MF_ALL,NiTiHf,H. Y. Kim; T. Jinguu; T.-h. Nam and S. Miyazaki,Scripta Materialia,Cold workability and shape memory properties of novel Ti–Ni–Hf–Nb high-temperature shape memory alloys,2011.0,Ni49.5Ti35.5Hf15.0 %,,,,,,,,15.0,,,49.5,,,,,,35.5,,,291.0,,163.0,,,,,
AF_MF_ALL,NiTiHf,H. Y. Kim; T. Jinguu; T.-h. Nam and S. Miyazaki,Scripta Materialia,Cold workability and shape memory properties of novel Ti–Ni–Hf–Nb high-temperature shape memory alloys,2011.0,Ni49.5Ti35.5Hf15.0 %,,,,,,,,15.0,,,49.5,,,,,,35.5,,,324.0,,173.0,,,,,
AF_MF_ALL,NiTiHf,H. Y. Kim; T. Jinguu; T.-h. Nam and S. Miyazaki,Scripta Materialia,Cold workability and shape memory properties of novel Ti–Ni–Hf–Nb high-temperature shape memory alloys,2011.0,Ni49.5Ti35.5Hf15.0 %,,,,,,,,15.0,,,49.5,,,,,,35.5,,,352.0,,179.0,,,,,
AF_MF_ALL,NiTiHf,S. Sanjabi; Y. Z. Cao and Z. H. Barber,Sensors and Actuators A: Physical,Multi-target sputter deposition of Ni50Ti50−xHfx shape memory thin films for high temperature microactuator application,2005.0,Ni49.5Ti34.9Hf15.6 %,,,,,,,,15.6,,,49.5,,,,,,34.9,,,195.0,,79.0,,,,,
AF_MF_ALL,NiTiHf,A. J. Muir Wood; S. Sanjabi; Y. Q. Fu; Z. H. Barber and T. W. Clyne,Surface and Coatings Technology,Nanoindentation of binary and ternary Ni–Ti-based shape memory alloy thin films,2008.0,Ni49.5Ti34.9Hf15.6 %,,,,,,,,15.6,,,49.5,,,,,,34.9,,,160.0,,80.0,,,,,
AF_MF_ALL,NiTiHf,D.-J. Kim; Y.-W. Kim and T.-H. Nam,Journal of nanoscience and nanotechnology,Solidification Rate Dependence of Microstructures and Transformation Behavior of Ti–Ni–Hf Alloys,2018.0,Ni49.5Ti30.5Hf20.0 %,,,,,,,,20.0,,,49.5,,,,,,30.5,,,206.0,,90.0,,,,,
AF_MF_ALL,NiTiHf,D.-J. Kim; Y.-W. Kim and T.-H. Nam,Journal of nanoscience and nanotechnology,Solidification Rate Dependence of Microstructures and Transformation Behavior of Ti–Ni–Hf Alloys,2018.0,Ni49.5Ti30.5Hf20.0 %,,,,,,,,20.0,,,49.5,,,,,,30.5,,,208.0,,101.0,,,,,
AF_MF_ALL,NiTiHf,D.-J. Kim; Y.-W. Kim and T.-H. Nam,Journal of nanoscience and nanotechnology,Solidification Rate Dependence of Microstructures and Transformation Behavior of Ti–Ni–Hf Alloys,2018.0,Ni49.5Ti30.5Hf20.0 %,,,,,,,,20.0,,,49.5,,,,,,30.5,,,340.0,,266.0,,,,,
AF_MF_ALL,NiTiHf,S. Sanjabi; S. Sadrnezhaad and Z. Barber,Materials Science and Technology,Sputter alloying of Ni; Ti and Hf for fabrication of high temperature shape memory thin films,2007.0,Ni49.5Ti34.9Hf15.6 %,,,,,,,,15.6,,,49.5,,,,,,34.9,,,204.0,,75.0,,,,,
AF_MF_ALL,NiTiHf,T.-J. Ho; S.-K. Wu and K.-H. Lin,Materials Transactions,Two-Stage Martensitic Transformation in Thermal-Cycled Ti40. 5Ni49. 5Hf10 Shape Memory Alloy,2010.0,Ni49.5Ti40.5Hf10.0 %,,,,,,,,10.0,,,49.5,,,,,,40.5,,,160.0,,69.0,,,,,
AF_MF_ALL,NiTiHf,T.-J. Ho; S.-K. Wu and K.-H. Lin,Materials Transactions,Two-Stage Martensitic Transformation in Thermal-Cycled Ti40. 5Ni49. 5Hf10 Shape Memory Alloy,2010.0,Ni49.5Ti40.5Hf10.0 %,,,,,,,,10.0,,,49.5,,,,,,40.5,,,164.0,,70.0,,,,,
AF_MF_ALL,NiTiHf,T.-J. Ho; S.-K. Wu and K.-H. Lin,Materials Transactions,Two-Stage Martensitic Transformation in Thermal-Cycled Ti40. 5Ni49. 5Hf10 Shape Memory Alloy,2010.0,Ni49.5Ti40.5Hf10.0 %,,,,,,,,10.0,,,49.5,,,,,,40.5,,,164.0,,69.0,,,,,
AF_MF_ALL,NiTiHf,T.-J. Ho; S.-K. Wu and K.-H. Lin,Materials Transactions,Two-Stage Martensitic Transformation in Thermal-Cycled Ti40. 5Ni49. 5Hf10 Shape Memory Alloy,2010.0,Ni49.5Ti40.5Hf10.0 %,,,,,,,,10.0,,,49.5,,,,,,40.5,,,191.0,,96.0,,,,,
AF_MF_ALL,NiTiHf,T.-J. Ho; S.-K. Wu and K.-H. Lin,Materials Transactions,Two-Stage Martensitic Transformation in Thermal-Cycled Ti40. 5Ni49. 5Hf10 Shape Memory Alloy,2010.0,Ni49.5Ti40.5Hf10.0 %,,,,,,,,10.0,,,49.5,,,,,,40.5,,,181.0,,82.0,,,,,
AF_MF_ALL,NiTiHf,T.-J. Ho; S.-K. Wu and K.-H. Lin,Materials Transactions,Two-Stage Martensitic Transformation in Thermal-Cycled Ti40. 5Ni49. 5Hf10 Shape Memory Alloy,2010.0,Ni49.5Ti40.5Hf10.0 %,,,,,,,,10.0,,,49.5,,,,,,40.5,,,174.0,,74.0,,,,,
AF_MF_ALL,NiTiHf,Z. Zhang; J. Frenzel; K. Neuking and G. Eggeler,Materials Transactions,Vacuum induction melting of ternary NiTiX (X= Cu; Fe; Hf; Zr) shape memory alloys using graphite crucibles,2006.0,Ni49.5Ti35.5Hf15.0 %,,,,,,,,15.0,,,49.5,,,,,,35.5,,,262.0,,163.0,,,,,
AF_MF_ALL,NiTiHf,Z. Zhang; J. Frenzel; K. Neuking and G. Eggeler,Materials Transactions,Vacuum induction melting of ternary NiTiX (X= Cu; Fe; Hf; Zr) shape memory alloys using graphite crucibles,2006.0,Ni49.5Ti35.5Hf15.0 %,,,,,,,,15.0,,,49.5,,,,,,35.5,,,255.0,,168.0,,,,,
AF_MF_ALL,NiTiHf,N. A. Ley and M. L. Young,,Effects of Thermo-Mechanical Processing on Precipitate Evolution in Equiatomic and Ni-lean NiTiHf High Temperature Shape Memory Alloys,2019.0,Ni49.6Ti40.4Hf10.0 %,,,,,,,,10.0,,,49.6,,,,,,40.4,,,182.0,,90.0,,,,,
AF_MF_ALL,NiTiHf,N. A. Ley and M. L. Young,,Effects of Thermo-Mechanical Processing on Precipitate Evolution in Equiatomic and Ni-lean NiTiHf High Temperature Shape Memory Alloys,2019.0,Ni49.6Ti40.4Hf10.0 %,,,,,,,,10.0,,,49.6,,,,,,40.4,,,180.0,,123.0,,,,,
AF_MF_ALL,NiTiHf,N. A. Ley and M. L. Young,,Effects of Thermo-Mechanical Processing on Precipitate Evolution in Equiatomic and Ni-lean NiTiHf High Temperature Shape Memory Alloys,2019.0,Ni49.6Ti40.4Hf10.0 %,,,,,,,,10.0,,,49.6,,,,,,40.4,,,180.0,,94.0,,,,,
AF_MF_ALL,NiTiHf,S. Sanjabi; Y. Z. Cao and Z. H. Barber,Sensors and Actuators A: Physical,Multi-target sputter deposition of Ni50Ti50−xHfx shape memory thin films for high temperature microactuator application,2005.0,Ni49.6Ti45.2Hf5.2 %,,,,,,,,5.2,,,49.6,,,,,,45.2,,,38.0,,-68.0,,,,,
AF_MF_ALL,NiTiHf,A. J. Muir Wood; S. Sanjabi; Y. Q. Fu; Z. H. Barber and T. W. Clyne,Surface and Coatings Technology,Nanoindentation of binary and ternary Ni–Ti-based shape memory alloy thin films,2008.0,Ni49.6Ti45.2Hf5.2 %,,,,,,,,5.2,,,49.6,,,,,,45.2,,,35.0,,-55.0,,,,,
AF_MF_ALL,NiTiHf,C. Zhao; Y. Jin; S. Zhao and Q. Hou,Vacuum,Crystallization and microstructural evolution of an amorphous Ni–Ti–Hf film,2017.0,Ni49.78Ti35.13Hf15.09 %,,,,,,,,15.09,,,49.78,,,,,,35.13,,,176.0,,42.0,,,,,
AF_MF_ALL,NiTiHf,B. Kockar; I. Karaman; J. I. Kim and Y. Chumlyakov,Scripta Materialia,A method to enhance cyclic reversibility of NiTiHf high temperature shape memory alloys,2006.0,Ni49.8Ti42.2Hf8.0 %,,,,,,,,8.0,,,49.8,,,,,,42.2,,,174.0,,82.0,,,,,
AF_MF_ALL,NiTiHf,B. Kockar; I. Karaman; J. I. Kim and Y. Chumlyakov,Scripta Materialia,A method to enhance cyclic reversibility of NiTiHf high temperature shape memory alloys,2006.0,Ni49.8Ti42.2Hf8.0 %,,,,,,,,8.0,,,49.8,,,,,,42.2,,,169.0,,77.0,,,,,
AF_MF_ALL,NiTiHf,B. Kockar; I. Karaman; J. I. Kim and Y. Chumlyakov,Scripta Materialia,A method to enhance cyclic reversibility of NiTiHf high temperature shape memory alloys,2006.0,Ni49.8Ti42.2Hf8.0 %,,,,,,,,8.0,,,49.8,,,,,,42.2,,,164.0,,70.0,,,,,
AF_MF_ALL,NiTiHf,B. Kockar; I. Karaman; J. I. Kim and Y. Chumlyakov,Scripta Materialia,A method to enhance cyclic reversibility of NiTiHf high temperature shape memory alloys,2006.0,Ni49.8Ti42.2Hf8.0 %,,,,,,,,8.0,,,49.8,,,,,,42.2,,,163.0,,83.0,,,,,
AF_MF_ALL,NiTiHf,B. Kockar; I. Karaman; J. I. Kim and Y. Chumlyakov,Scripta Materialia,A method to enhance cyclic reversibility of NiTiHf high temperature shape memory alloys,2006.0,Ni49.8Ti42.2Hf8.0 %,,,,,,,,8.0,,,49.8,,,,,,42.2,,,157.0,,75.0,,,,,
AF_MF_ALL,NiTiHf,B. Kockar; I. Karaman; J. I. Kim and Y. Chumlyakov,Scripta Materialia,A method to enhance cyclic reversibility of NiTiHf high temperature shape memory alloys,2006.0,Ni49.8Ti42.2Hf8.0 %,,,,,,,,8.0,,,49.8,,,,,,42.2,,,185.0,,100.0,,,,,
AF_MF_ALL,NiTiHf,B. Kockar; I. Karaman; J. I. Kim and Y. Chumlyakov,Scripta Materialia,A method to enhance cyclic reversibility of NiTiHf high temperature shape memory alloys,2006.0,Ni49.8Ti42.2Hf8.0 %,,,,,,,,8.0,,,49.8,,,,,,42.2,,,170.0,,68.0,,,,,
AF_MF_ALL,NiTiHf,B. Kockar; I. Karaman; J. I. Kim and Y. Chumlyakov,Scripta Materialia,A method to enhance cyclic reversibility of NiTiHf high temperature shape memory alloys,2006.0,Ni49.8Ti42.2Hf8.0 %,,,,,,,,8.0,,,49.8,,,,,,42.2,,,141.0,,58.0,,,,,
AF_MF_ALL,NiTiHf,B. Kockar; I. Karaman; J. I. Kim and Y. Chumlyakov,Scripta Materialia,A method to enhance cyclic reversibility of NiTiHf high temperature shape memory alloys,2006.0,Ni49.8Ti42.2Hf8.0 %,,,,,,,,8.0,,,49.8,,,,,,42.2,,,142.0,,55.0,,,,,
AF_MF_ALL,NiTiHf,B. Kockar; I. Karaman; J. I. Kim and Y. Chumlyakov,Scripta Materialia,A method to enhance cyclic reversibility of NiTiHf high temperature shape memory alloys,2006.0,Ni49.8Ti42.2Hf8.0 %,,,,,,,,8.0,,,49.8,,,,,,42.2,,,150.0,,62.0,,,,,
AF_MF_ALL,NiTiHf,B. Kockar; I. Karaman; J. I. Kim and Y. Chumlyakov,Scripta Materialia,A method to enhance cyclic reversibility of NiTiHf high temperature shape memory alloys,2006.0,Ni49.8Ti42.2Hf8.0 %,,,,,,,,8.0,,,49.8,,,,,,42.2,,,153.0,,63.0,,,,,
AF_MF_ALL,NiTiHf,B. Kockar; I. Karaman; J. I. Kim and Y. Chumlyakov,Scripta Materialia,A method to enhance cyclic reversibility of NiTiHf high temperature shape memory alloys,2006.0,Ni49.8Ti42.2Hf8.0 %,,,,,,,,8.0,,,49.8,,,,,,42.2,,,150.0,,57.0,,,,,
AF_MF_ALL,NiTiHf,B. Kockar; I. Karaman; J. I. Kim and Y. Chumlyakov,Scripta Materialia,A method to enhance cyclic reversibility of NiTiHf high temperature shape memory alloys,2006.0,Ni49.8Ti42.2Hf8.0 %,,,,,,,,8.0,,,49.8,,,,,,42.2,,,154.0,,59.0,,,,,
AF_MF_ALL,NiTiHf,B. Kockar; I. Karaman; J. I. Kim and Y. Chumlyakov,Scripta Materialia,A method to enhance cyclic reversibility of NiTiHf high temperature shape memory alloys,2006.0,Ni49.8Ti42.2Hf8.0 %,,,,,,,,8.0,,,49.8,,,,,,42.2,,,157.0,,60.0,,,,,
AF_MF_ALL,NiTiHf,B. Kockar; I. Karaman; J. I. Kim and Y. Chumlyakov,Scripta Materialia,A method to enhance cyclic reversibility of NiTiHf high temperature shape memory alloys,2006.0,Ni49.8Ti42.2Hf8.0 %,,,,,,,,8.0,,,49.8,,,,,,42.2,,,155.0,,67.0,,,,,
AF_MF_ALL,NiTiHf,B. Kockar; I. Karaman; J. I. Kim and Y. Chumlyakov,Scripta Materialia,A method to enhance cyclic reversibility of NiTiHf high temperature shape memory alloys,2006.0,Ni49.8Ti42.2Hf8.0 %,,,,,,,,8.0,,,49.8,,,,,,42.2,,,159.0,,64.0,,,,,
AF_MF_ALL,NiTiHf,B. Kockar; I. Karaman; J. I. Kim and Y. Chumlyakov,Scripta Materialia,A method to enhance cyclic reversibility of NiTiHf high temperature shape memory alloys,2006.0,Ni49.8Ti42.2Hf8.0 %,,,,,,,,8.0,,,49.8,,,,,,42.2,,,172.0,,71.0,,,,,
AF_MF_ALL,NiTiHf,B. Kockar; I. Karaman; J. I. Kim and Y. Chumlyakov,Scripta Materialia,A method to enhance cyclic reversibility of NiTiHf high temperature shape memory alloys,2006.0,Ni49.8Ti42.2Hf8.0 %,,,,,,,,8.0,,,49.8,,,,,,42.2,,,167.0,,55.0,,,,,
AF_MF_ALL,NiTiHf,B. Kockar; I. Karaman; J. I. Kim and Y. Chumlyakov,Scripta Materialia,A method to enhance cyclic reversibility of NiTiHf high temperature shape memory alloys,2006.0,Ni49.8Ti42.2Hf8.0 %,,,,,,,,8.0,,,49.8,,,,,,42.2,,,140.0,,63.0,,,,,
AF_MF_ALL,NiTiHf,B. Kockar; I. Karaman; J. I. Kim and Y. Chumlyakov,Scripta Materialia,A method to enhance cyclic reversibility of NiTiHf high temperature shape memory alloys,2006.0,Ni49.8Ti42.2Hf8.0 %,,,,,,,,8.0,,,49.8,,,,,,42.2,,,137.0,,58.0,,,,,
AF_MF_ALL,NiTiHf,P. E. Thoma and J. J. Boehm,Materials Science and Engineering: A,Effect of composition on the amount of second phase and transformation temperatures of NixTi90−xHf10 shape memory alloys,1999.0,Ni49.8Ti40.2Hf10.0 %,,,,,,,,10.0,,,49.8,,,,,,40.2,,,204.0,,99.0,,,,,
AF_MF_ALL,NiTiHf,K. Chastaing; P. Vermaut; P. Ochin; C. Segui; J. Y. Laval and R. Portier,Materials Science and Engineering: A,Effect of Cu and Hf additions on NiTi martensitic transformation,2006.0,Ni49.8Ti40.2Hf10.0 %,,,,,,,,10.0,,,49.8,,,,,,40.2,,,176.0,,82.0,,,,,
AF_MF_ALL,NiTiHf,P. L. Potapov; A. V. Shelyakov; A. A. Gulyaev; E. L. Svistunov; N. M. Matveeva and D. Hodgson,Materials Letters,Effect of Hf on the structure of Ni-Ti martensitic alloys,1997.0,Ni49.8Ti42.2Hf8.0 %,,,,,,,,8.0,,,49.8,,,,,,42.2,,,142.0,,50.0,,,,,
AF_MF_ALL,NiTiHf,P. L. Potapov; A. V. Shelyakov; A. A. Gulyaev; E. L. Svistunov; N. M. Matveeva and D. Hodgson,Materials Letters,Effect of Hf on the structure of Ni-Ti martensitic alloys,1997.0,Ni49.8Ti40.7Hf9.5 %,,,,,,,,9.5,,,49.8,,,,,,40.7,,,159.0,,61.0,,,,,
AF_MF_ALL,NiTiHf,P. L. Potapov; A. V. Shelyakov; A. A. Gulyaev; E. L. Svistunov; N. M. Matveeva and D. Hodgson,Materials Letters,Effect of Hf on the structure of Ni-Ti martensitic alloys,1997.0,Ni49.8Ti40.7Hf9.5 %,,,,,,,,9.5,,,49.8,,,,,,40.7,,,168.0,,15.0,,,,,
AF_MF_ALL,NiTiHf,P. L. Potapov; A. V. Shelyakov; A. A. Gulyaev; E. L. Svistunov; N. M. Matveeva and D. Hodgson,Materials Letters,Effect of Hf on the structure of Ni-Ti martensitic alloys,1997.0,Ni49.8Ti39.2Hf11.0 %,,,,,,,,11.0,,,49.8,,,,,,39.2,,,182.0,,83.0,,,,,
AF_MF_ALL,NiTiHf,P. L. Potapov; A. V. Shelyakov; A. A. Gulyaev; E. L. Svistunov; N. M. Matveeva and D. Hodgson,Materials Letters,Effect of Hf on the structure of Ni-Ti martensitic alloys,1997.0,Ni49.8Ti39.2Hf11.0 %,,,,,,,,11.0,,,49.8,,,,,,39.2,,,184.0,,18.0,,,,,
AF_MF_ALL,NiTiHf,P. L. Potapov; A. V. Shelyakov; A. A. Gulyaev; E. L. Svistunov; N. M. Matveeva and D. Hodgson,Materials Letters,Effect of Hf on the structure of Ni-Ti martensitic alloys,1997.0,Ni49.8Ti35.2Hf15.0 %,,,,,,,,15.0,,,49.8,,,,,,35.2,,,210.0,,95.0,,,,,
AF_MF_ALL,NiTiHf,P. L. Potapov; A. V. Shelyakov; A. A. Gulyaev; E. L. Svistunov; N. M. Matveeva and D. Hodgson,Materials Letters,Effect of Hf on the structure of Ni-Ti martensitic alloys,1997.0,Ni49.8Ti35.2Hf15.0 %,,,,,,,,15.0,,,49.8,,,,,,35.2,,,230.0,,76.0,,,,,
AF_MF_ALL,NiTiHf,P. L. Potapov; A. V. Shelyakov; A. A. Gulyaev; E. L. Svistunov; N. M. Matveeva and D. Hodgson,Materials Letters,Effect of Hf on the structure of Ni-Ti martensitic alloys,1997.0,Ni49.8Ti30.2Hf20.0 %,,,,,,,,20.0,,,49.8,,,,,,30.2,,,276.0,,127.0,,,,,
AF_MF_ALL,NiTiHf,P. L. Potapov; A. V. Shelyakov; A. A. Gulyaev; E. L. Svistunov; N. M. Matveeva and D. Hodgson,Materials Letters,Effect of Hf on the structure of Ni-Ti martensitic alloys,1997.0,Ni49.8Ti30.2Hf20.0 %,,,,,,,,20.0,,,49.8,,,,,,30.2,,,322.0,,114.0,,,,,
AF_MF_ALL,NiTiHf,N. A. Ley and M. L. Young,,Effects of Thermo-Mechanical Processing on Precipitate Evolution in Equiatomic and Ni-lean NiTiHf High Temperature Shape Memory Alloys,2019.0,Ni49.8Ti40.2Hf10.0 %,,,,,,,,10.0,,,49.8,,,,,,40.2,,,183.0,,91.0,,,,,
AF_MF_ALL,NiTiHf,N. A. Ley and M. L. Young,,Effects of Thermo-Mechanical Processing on Precipitate Evolution in Equiatomic and Ni-lean NiTiHf High Temperature Shape Memory Alloys,2019.0,Ni49.8Ti40.2Hf10.0 %,,,,,,,,10.0,,,49.8,,,,,,40.2,,,186.0,,126.0,,,,,
AF_MF_ALL,NiTiHf,N. A. Ley and M. L. Young,,Effects of Thermo-Mechanical Processing on Precipitate Evolution in Equiatomic and Ni-lean NiTiHf High Temperature Shape Memory Alloys,2019.0,Ni49.8Ti40.2Hf10.0 %,,,,,,,,10.0,,,49.8,,,,,,40.2,,,180.0,,95.0,,,,,
AF_MF_ALL,NiTiHf,F. Dalle; E. Perrin; P. Vermaut; M. Masse and R. Portier,Acta Materialia,Interface mobility in Ni49.8Ti42.2Hf8 shape memory alloy,2002.0,Ni49.8Ti42.2Hf8.0 %,,,,,,,,8.0,,,49.8,,,,,,42.2,,,167.0,,78.0,,,,,
AF_MF_ALL,NiTiHf,F. Dalle; E. Perrin; P. Vermaut; M. Masse and R. Portier,Acta Materialia,Interface mobility in Ni49.8Ti42.2Hf8 shape memory alloy,2002.0,Ni49.8Ti42.2Hf8.0 %,,,,,,,,8.0,,,49.8,,,,,,42.2,,,155.0,,64.0,,,,,
AF_MF_ALL,NiTiHf,F. Dalle; E. Perrin; P. Vermaut; M. Masse and R. Portier,Acta Materialia,Interface mobility in Ni49.8Ti42.2Hf8 shape memory alloy,2002.0,Ni49.8Ti42.2Hf8.0 %,,,,,,,,8.0,,,49.8,,,,,,42.2,,,141.0,,49.0,,,,,
AF_MF_ALL,NiTiHf,F. Dalle; E. Perrin; P. Vermaut; M. Masse and R. Portier,Acta Materialia,Interface mobility in Ni49.8Ti42.2Hf8 shape memory alloy,2002.0,Ni49.8Ti42.2Hf8.0 %,,,,,,,,8.0,,,49.8,,,,,,42.2,,,142.0,,49.0,,,,,
AF_MF_ALL,NiTiHf,F. Dalle; E. Perrin; P. Vermaut; M. Masse and R. Portier,Acta Materialia,Interface mobility in Ni49.8Ti42.2Hf8 shape memory alloy,2002.0,Ni49.8Ti42.2Hf8.0 %,,,,,,,,8.0,,,49.8,,,,,,42.2,,,142.0,,49.0,,,,,
AF_MF_ALL,NiTiHf,F. Dalle; E. Perrin; P. Vermaut; M. Masse and R. Portier,Acta Materialia,Interface mobility in Ni49.8Ti42.2Hf8 shape memory alloy,2002.0,Ni49.8Ti42.2Hf8.0 %,,,,,,,,8.0,,,49.8,,,,,,42.2,,,143.0,,50.0,,,,,
AF_MF_ALL,NiTiHf,F. Dalle; E. Perrin; P. Vermaut; M. Masse and R. Portier,Acta Materialia,Interface mobility in Ni49.8Ti42.2Hf8 shape memory alloy,2002.0,Ni49.8Ti42.2Hf8.0 %,,,,,,,,8.0,,,49.8,,,,,,42.2,,,147.0,,54.0,,,,,
AF_MF_ALL,NiTiHf,C. Zhao and X. Meng,Modern Physics Letters B,Microstructure evolution and phase transformation in thermally cycled Ni–Ti–Hf film,2016.0,Ni49.8Ti34.4Hf15.8 %,,,,,,,,15.8,,,49.8,,,,,,34.4,,,170.0,,49.0,,,,,
AF_MF_ALL,NiTiHf,F. Dalle; G. Despert; P. Vermaut; R. Portier; A. Dezellus; P. Plaindoux and P. Ochin,Materials Science and Engineering: A,Ni49.8Ti42.2Hf8 shape memory alloy strips production by the twin roll casting technique,2003.0,Ni49.8Ti42.2Hf8.0 %,,,,,,,,8.0,,,49.8,,,,,,42.2,,,145.0,,52.0,,,,,
AF_MF_ALL,NiTiHf,J. Frenzel; A. Wieczorek; I. Opahle; B. Maaß; R. Drautz and G. Eggeler,Acta Materialia,On the effect of alloy composition on martensite start temperatures and latent heats in Ni–Ti-based shape memory alloys,2015.0,Ni49.8Ti48.2Hf2.0 %,,,,,,,,2.0,,,49.8,,,,,,48.2,,,122.0,,44.0,,,,,
AF_MF_ALL,NiTiHf,J. Frenzel; A. Wieczorek; I. Opahle; B. Maaß; R. Drautz and G. Eggeler,Acta Materialia,On the effect of alloy composition on martensite start temperatures and latent heats in Ni–Ti-based shape memory alloys,2015.0,Ni49.8Ti46.2Hf4.0 %,,,,,,,,4.0,,,49.8,,,,,,46.2,,,134.0,,53.0,,,,,
AF_MF_ALL,NiTiHf,J. Frenzel; A. Wieczorek; I. Opahle; B. Maaß; R. Drautz and G. Eggeler,Acta Materialia,On the effect of alloy composition on martensite start temperatures and latent heats in Ni–Ti-based shape memory alloys,2015.0,Ni49.8Ti44.2Hf6.0 %,,,,,,,,6.0,,,49.8,,,,,,44.2,,,148.0,,56.0,,,,,
AF_MF_ALL,NiTiHf,J. Frenzel; A. Wieczorek; I. Opahle; B. Maaß; R. Drautz and G. Eggeler,Acta Materialia,On the effect of alloy composition on martensite start temperatures and latent heats in Ni–Ti-based shape memory alloys,2015.0,Ni49.8Ti42.2Hf8.0 %,,,,,,,,8.0,,,49.8,,,,,,42.2,,,175.0,,83.0,,,,,
AF_MF_ALL,NiTiHf,J. Frenzel; A. Wieczorek; I. Opahle; B. Maaß; R. Drautz and G. Eggeler,Acta Materialia,On the effect of alloy composition on martensite start temperatures and latent heats in Ni–Ti-based shape memory alloys,2015.0,Ni49.8Ti40.2Hf10.0 %,,,,,,,,10.0,,,49.8,,,,,,40.2,,,192.0,,105.0,,,,,
AF_MF_ALL,NiTiHf,J. Frenzel; A. Wieczorek; I. Opahle; B. Maaß; R. Drautz and G. Eggeler,Acta Materialia,On the effect of alloy composition on martensite start temperatures and latent heats in Ni–Ti-based shape memory alloys,2015.0,Ni49.8Ti39.2Hf11.0 %,,,,,,,,11.0,,,49.8,,,,,,39.2,,,203.0,,117.0,,,,,
AF_MF_ALL,NiTiHf,J. Frenzel; A. Wieczorek; I. Opahle; B. Maaß; R. Drautz and G. Eggeler,Acta Materialia,On the effect of alloy composition on martensite start temperatures and latent heats in Ni–Ti-based shape memory alloys,2015.0,Ni49.8Ti35.2Hf15.0 %,,,,,,,,15.0,,,49.8,,,,,,35.2,,,258.0,,178.0,,,,,
