Repository: AyushChauhan9389/Shape-Memory-Alloy-Dataset

File: Combined_SMA_Dataset.csv (part 22 of 113)
Source_Directory,Alloy_Type,Authors,Source,Title,Year,composition,Ag (at.%),Al (at.%),Au (at.%),Cd (at.%),Co (at.%),Cu (at.%),Fe (at.%),Hf (at.%),Mn (at.%),Nb (at.%),Ni (at.%),Pd (at.%),Pt (at.%),Ru (at.%),Si (at.%),Ta (at.%),Ti (at.%),Zn (at.%),Zr (at.%),Austenite Finish Temperature - AF - (°C),Austenite Start Temperature - AS - (°C),Martensite Finish Temperature - MF - (°C),Martensite Start Temperature - MS - (°C),Cooling Rate (°C/min),Heating Rate (°C/min),Calculated Density (g/cm^3),Thermal transformation span (TSPAN) - (AF-MF) - (°C)
AF_MF_ALL,NiTiHf,B. C. Hornbuckle; T. T. Sasaki; G. S. Bigelow; R. D. Noebe; M. L. Weaver and G. B. Thompson,Materials Science and Engineering: A,Structure–property relationships in a precipitation strengthened Ni–29.7Ti–20Hf (at%) shape memory alloy,2015.0,Ni50.0Ti29.7Hf20.3 %,,,,,,,,20.3,,,50.0,,,,,,29.7,,,196.0,,122.0,,,,,
AF_MF_ALL,NiTiHf,B. C. Hornbuckle; T. T. Sasaki; G. S. Bigelow; R. D. Noebe; M. L. Weaver and G. B. Thompson,Materials Science and Engineering: A,Structure–property relationships in a precipitation strengthened Ni–29.7Ti–20Hf (at%) shape memory alloy,2015.0,Ni50.0Ti29.7Hf20.3 %,,,,,,,,20.3,,,50.0,,,,,,29.7,,,187.0,,157.0,,,,,
AF_MF_ALL,NiTiHf,B. C. Hornbuckle; T. T. Sasaki; G. S. Bigelow; R. D. Noebe; M. L. Weaver and G. B. Thompson,Materials Science and Engineering: A,Structure–property relationships in a precipitation strengthened Ni–29.7Ti–20Hf (at%) shape memory alloy,2015.0,Ni50.0Ti29.7Hf20.3 %,,,,,,,,20.3,,,50.0,,,,,,29.7,,,187.0,,156.0,,,,,
AF_MF_ALL,NiTiHf,B. C. Hornbuckle; T. T. Sasaki; G. S. Bigelow; R. D. Noebe; M. L. Weaver and G. B. Thompson,Materials Science and Engineering: A,Structure–property relationships in a precipitation strengthened Ni–29.7Ti–20Hf (at%) shape memory alloy,2015.0,Ni50.0Ti29.7Hf20.3 %,,,,,,,,20.3,,,50.0,,,,,,29.7,,,191.0,,157.0,,,,,
AF_MF_ALL,NiTiHf,B. C. Hornbuckle; T. T. Sasaki; G. S. Bigelow; R. D. Noebe; M. L. Weaver and G. B. Thompson,Materials Science and Engineering: A,Structure–property relationships in a precipitation strengthened Ni–29.7Ti–20Hf (at%) shape memory alloy,2015.0,Ni50.0Ti29.7Hf20.3 %,,,,,,,,20.3,,,50.0,,,,,,29.7,,,188.0,,153.0,,,,,
AF_MF_ALL,NiTiHf,B. C. Hornbuckle; T. T. Sasaki; G. S. Bigelow; R. D. Noebe; M. L. Weaver and G. B. Thompson,Materials Science and Engineering: A,Structure–property relationships in a precipitation strengthened Ni–29.7Ti–20Hf (at%) shape memory alloy,2015.0,Ni50.0Ti29.7Hf20.3 %,,,,,,,,20.3,,,50.0,,,,,,29.7,,,200.0,,156.0,,,,,
AF_MF_ALL,NiTiHf,B. C. Hornbuckle; T. T. Sasaki; G. S. Bigelow; R. D. Noebe; M. L. Weaver and G. B. Thompson,Materials Science and Engineering: A,Structure–property relationships in a precipitation strengthened Ni–29.7Ti–20Hf (at%) shape memory alloy,2015.0,Ni50.0Ti29.7Hf20.3 %,,,,,,,,20.3,,,50.0,,,,,,29.7,,,212.0,,160.0,,,,,
AF_MF_ALL,NiTiHf,B. C. Hornbuckle; T. T. Sasaki; G. S. Bigelow; R. D. Noebe; M. L. Weaver and G. B. Thompson,Materials Science and Engineering: A,Structure–property relationships in a precipitation strengthened Ni–29.7Ti–20Hf (at%) shape memory alloy,2015.0,Ni50.0Ti29.7Hf20.3 %,,,,,,,,20.3,,,50.0,,,,,,29.7,,,223.0,,160.0,,,,,
AF_MF_ALL,NiTiHf,B. C. Hornbuckle; T. T. Sasaki; G. S. Bigelow; R. D. Noebe; M. L. Weaver and G. B. Thompson,Materials Science and Engineering: A,Structure–property relationships in a precipitation strengthened Ni–29.7Ti–20Hf (at%) shape memory alloy,2015.0,Ni50.0Ti29.7Hf20.3 %,,,,,,,,20.3,,,50.0,,,,,,29.7,,,236.0,,163.0,,,,,
AF_MF_ALL,NiTiHf,B. C. Hornbuckle; T. T. Sasaki; G. S. Bigelow; R. D. Noebe; M. L. Weaver and G. B. Thompson,Materials Science and Engineering: A,Structure–property relationships in a precipitation strengthened Ni–29.7Ti–20Hf (at%) shape memory alloy,2015.0,Ni50.0Ti29.7Hf20.3 %,,,,,,,,20.3,,,50.0,,,,,,29.7,,,248.0,,171.0,,,,,
AF_MF_ALL,NiTiHf,B. C. Hornbuckle; T. T. Sasaki; G. S. Bigelow; R. D. Noebe; M. L. Weaver and G. B. Thompson,Materials Science and Engineering: A,Structure–property relationships in a precipitation strengthened Ni–29.7Ti–20Hf (at%) shape memory alloy,2015.0,Ni50.0Ti29.7Hf20.3 %,,,,,,,,20.3,,,50.0,,,,,,29.7,,,160.0,,140.0,,,,,
AF_MF_ALL,NiTiHf,B. C. Hornbuckle; T. T. Sasaki; G. S. Bigelow; R. D. Noebe; M. L. Weaver and G. B. Thompson,Materials Science and Engineering: A,Structure–property relationships in a precipitation strengthened Ni–29.7Ti–20Hf (at%) shape memory alloy,2015.0,Ni50.0Ti29.7Hf20.3 %,,,,,,,,20.3,,,50.0,,,,,,29.7,,,162.0,,141.0,,,,,
AF_MF_ALL,NiTiHf,B. C. Hornbuckle; T. T. Sasaki; G. S. Bigelow; R. D. Noebe; M. L. Weaver and G. B. Thompson,Materials Science and Engineering: A,Structure–property relationships in a precipitation strengthened Ni–29.7Ti–20Hf (at%) shape memory alloy,2015.0,Ni50.0Ti29.7Hf20.3 %,,,,,,,,20.3,,,50.0,,,,,,29.7,,,160.0,,136.0,,,,,
AF_MF_ALL,NiTiHf,B. C. Hornbuckle; T. T. Sasaki; G. S. Bigelow; R. D. Noebe; M. L. Weaver and G. B. Thompson,Materials Science and Engineering: A,Structure–property relationships in a precipitation strengthened Ni–29.7Ti–20Hf (at%) shape memory alloy,2015.0,Ni50.0Ti29.7Hf20.3 %,,,,,,,,20.3,,,50.0,,,,,,29.7,,,169.0,,143.0,,,,,
AF_MF_ALL,NiTiHf,B. C. Hornbuckle; T. T. Sasaki; G. S. Bigelow; R. D. Noebe; M. L. Weaver and G. B. Thompson,Materials Science and Engineering: A,Structure–property relationships in a precipitation strengthened Ni–29.7Ti–20Hf (at%) shape memory alloy,2015.0,Ni50.0Ti29.7Hf20.3 %,,,,,,,,20.3,,,50.0,,,,,,29.7,,,174.0,,145.0,,,,,
AF_MF_ALL,NiTiHf,B. C. Hornbuckle; T. T. Sasaki; G. S. Bigelow; R. D. Noebe; M. L. Weaver and G. B. Thompson,Materials Science and Engineering: A,Structure–property relationships in a precipitation strengthened Ni–29.7Ti–20Hf (at%) shape memory alloy,2015.0,Ni50.0Ti29.7Hf20.3 %,,,,,,,,20.3,,,50.0,,,,,,29.7,,,183.0,,143.0,,,,,
AF_MF_ALL,NiTiHf,B. C. Hornbuckle; T. T. Sasaki; G. S. Bigelow; R. D. Noebe; M. L. Weaver and G. B. Thompson,Materials Science and Engineering: A,Structure–property relationships in a precipitation strengthened Ni–29.7Ti–20Hf (at%) shape memory alloy,2015.0,Ni50.0Ti29.7Hf20.3 %,,,,,,,,20.3,,,50.0,,,,,,29.7,,,194.0,,146.0,,,,,
AF_MF_ALL,NiTiHf,B. C. Hornbuckle; T. T. Sasaki; G. S. Bigelow; R. D. Noebe; M. L. Weaver and G. B. Thompson,Materials Science and Engineering: A,Structure–property relationships in a precipitation strengthened Ni–29.7Ti–20Hf (at%) shape memory alloy,2015.0,Ni50.0Ti29.7Hf20.3 %,,,,,,,,20.3,,,50.0,,,,,,29.7,,,205.0,,147.0,,,,,
AF_MF_ALL,NiTiHf,B. C. Hornbuckle; T. T. Sasaki; G. S. Bigelow; R. D. Noebe; M. L. Weaver and G. B. Thompson,Materials Science and Engineering: A,Structure–property relationships in a precipitation strengthened Ni–29.7Ti–20Hf (at%) shape memory alloy,2015.0,Ni50.0Ti29.7Hf20.3 %,,,,,,,,20.3,,,50.0,,,,,,29.7,,,214.0,,151.0,,,,,
AF_MF_ALL,NiTiHf,D. H. D. Hsu; B. C. Hornbuckle; B. Valderrama; F. Barrie; H. B. Henderson; G. B. Thompson and M. V. Manuel,Journal of Alloys and Compounds,The effect of aluminum additions on the thermal; microstructural; and mechanical behavior of NiTiHf shape memory alloys,2015.0,Ni50.0Ti30.0Hf20.0 %,,,,,,,,20.0,,,50.0,,,,,,30.0,,,323.0,,267.0,,,,,
AF_MF_ALL,NiTiHf,D. H. D. Hsu; B. C. Hornbuckle; B. Valderrama; F. Barrie; H. B. Henderson; G. B. Thompson and M. V. Manuel,Journal of Alloys and Compounds,The effect of aluminum additions on the thermal; microstructural; and mechanical behavior of NiTiHf shape memory alloys,2015.0,Ni50.0Ti30.0Hf20.0 %,,,,,,,,20.0,,,50.0,,,,,,30.0,,,323.0,,267.0,,,,,
AF_MF_ALL,NiTiHf,D. H. D. Hsu; B. C. Hornbuckle; B. Valderrama; F. Barrie; H. B. Henderson; G. B. Thompson and M. V. Manuel,Journal of Alloys and Compounds,The effect of aluminum additions on the thermal; microstructural; and mechanical behavior of NiTiHf shape memory alloys,2015.0,Ni50.0Ti30.0Hf20.0 %,,,,,,,,20.0,,,50.0,,,,,,30.0,,,324.0,,266.0,,,,,
AF_MF_ALL,NiTiHf,D. H. D. Hsu; B. C. Hornbuckle; B. Valderrama; F. Barrie; H. B. Henderson; G. B. Thompson and M. V. Manuel,Journal of Alloys and Compounds,The effect of aluminum additions on the thermal; microstructural; and mechanical behavior of NiTiHf shape memory alloys,2015.0,Ni50.0Ti30.0Hf20.0 %,,,,,,,,20.0,,,50.0,,,,,,30.0,,,325.0,,266.0,,,,,
AF_MF_ALL,NiTiHf,D. H. D. Hsu; B. C. Hornbuckle; B. Valderrama; F. Barrie; H. B. Henderson; G. B. Thompson and M. V. Manuel,Journal of Alloys and Compounds,The effect of aluminum additions on the thermal; microstructural; and mechanical behavior of NiTiHf shape memory alloys,2015.0,Ni50.0Ti30.0Hf20.0 %,,,,,,,,20.0,,,50.0,,,,,,30.0,,,328.0,,268.0,,,,,
AF_MF_ALL,NiTiHf,D. H. D. Hsu; B. C. Hornbuckle; B. Valderrama; F. Barrie; H. B. Henderson; G. B. Thompson and M. V. Manuel,Journal of Alloys and Compounds,The effect of aluminum additions on the thermal; microstructural; and mechanical behavior of NiTiHf shape memory alloys,2015.0,Ni50.0Ti30.0Hf20.0 %,,,,,,,,20.0,,,50.0,,,,,,30.0,,,332.0,,272.0,,,,,
AF_MF_ALL,NiTiHf,D. H. D. Hsu; B. C. Hornbuckle; B. Valderrama; F. Barrie; H. B. Henderson; G. B. Thompson and M. V. Manuel,Journal of Alloys and Compounds,The effect of aluminum additions on the thermal; microstructural; and mechanical behavior of NiTiHf shape memory alloys,2015.0,Ni50.0Ti30.0Hf20.0 %,,,,,,,,20.0,,,50.0,,,,,,30.0,,,326.0,,265.0,,,,,
AF_MF_ALL,NiTiHf,D. H. D. Hsu; B. C. Hornbuckle; B. Valderrama; F. Barrie; H. B. Henderson; G. B. Thompson and M. V. Manuel,Journal of Alloys and Compounds,The effect of aluminum additions on the thermal; microstructural; and mechanical behavior of NiTiHf shape memory alloys,2015.0,Ni50.0Ti30.0Hf20.0 %,,,,,,,,20.0,,,50.0,,,,,,30.0,,,327.0,,265.0,,,,,
AF_MF_ALL,NiTiHf,D. H. D. Hsu; B. C. Hornbuckle; B. Valderrama; F. Barrie; H. B. Henderson; G. B. Thompson and M. V. Manuel,Journal of Alloys and Compounds,The effect of aluminum additions on the thermal; microstructural; and mechanical behavior of NiTiHf shape memory alloys,2015.0,Ni50.0Ti30.0Hf20.0 %,,,,,,,,20.0,,,50.0,,,,,,30.0,,,309.0,,260.0,,,,,
AF_MF_ALL,NiTiHf,D. H. D. Hsu; B. C. Hornbuckle; B. Valderrama; F. Barrie; H. B. Henderson; G. B. Thompson and M. V. Manuel,Journal of Alloys and Compounds,The effect of aluminum additions on the thermal; microstructural; and mechanical behavior of NiTiHf shape memory alloys,2015.0,Ni50.0Ti30.0Hf20.0 %,,,,,,,,20.0,,,50.0,,,,,,30.0,,,310.0,,260.0,,,,,
AF_MF_ALL,NiTiHf,D. H. D. Hsu; B. C. Hornbuckle; B. Valderrama; F. Barrie; H. B. Henderson; G. B. Thompson and M. V. Manuel,Journal of Alloys and Compounds,The effect of aluminum additions on the thermal; microstructural; and mechanical behavior of NiTiHf shape memory alloys,2015.0,Ni50.0Ti30.0Hf20.0 %,,,,,,,,20.0,,,50.0,,,,,,30.0,,,312.0,,259.0,,,,,
AF_MF_ALL,NiTiHf,D. H. D. Hsu; B. C. Hornbuckle; B. Valderrama; F. Barrie; H. B. Henderson; G. B. Thompson and M. V. Manuel,Journal of Alloys and Compounds,The effect of aluminum additions on the thermal; microstructural; and mechanical behavior of NiTiHf shape memory alloys,2015.0,Ni50.0Ti30.0Hf20.0 %,,,,,,,,20.0,,,50.0,,,,,,30.0,,,317.0,,264.0,,,,,
AF_MF_ALL,NiTiHf,D. H. D. Hsu; B. C. Hornbuckle; B. Valderrama; F. Barrie; H. B. Henderson; G. B. Thompson and M. V. Manuel,Journal of Alloys and Compounds,The effect of aluminum additions on the thermal; microstructural; and mechanical behavior of NiTiHf shape memory alloys,2015.0,Ni50.0Ti30.0Hf20.0 %,,,,,,,,20.0,,,50.0,,,,,,30.0,,,312.0,,258.0,,,,,
AF_MF_ALL,NiTiHf,D. H. D. Hsu; B. C. Hornbuckle; B. Valderrama; F. Barrie; H. B. Henderson; G. B. Thompson and M. V. Manuel,Journal of Alloys and Compounds,The effect of aluminum additions on the thermal; microstructural; and mechanical behavior of NiTiHf shape memory alloys,2015.0,Ni50.0Ti30.0Hf20.0 %,,,,,,,,20.0,,,50.0,,,,,,30.0,,,315.0,,260.0,,,,,
AF_MF_ALL,NiTiHf,D. H. D. Hsu; B. C. Hornbuckle; B. Valderrama; F. Barrie; H. B. Henderson; G. B. Thompson and M. V. Manuel,Journal of Alloys and Compounds,The effect of aluminum additions on the thermal; microstructural; and mechanical behavior of NiTiHf shape memory alloys,2015.0,Ni50.0Ti30.0Hf20.0 %,,,,,,,,20.0,,,50.0,,,,,,30.0,,,313.0,,256.0,,,,,
AF_MF_ALL,NiTiHf,D. H. D. Hsu; B. C. Hornbuckle; B. Valderrama; F. Barrie; H. B. Henderson; G. B. Thompson and M. V. Manuel,Journal of Alloys and Compounds,The effect of aluminum additions on the thermal; microstructural; and mechanical behavior of NiTiHf shape memory alloys,2015.0,Ni50.0Ti30.0Hf20.0 %,,,,,,,,20.0,,,50.0,,,,,,30.0,,,314.0,,257.0,,,,,
AF_MF_ALL,NiTiHf,H. D. Gu; L. You; K. M. Leung; C. Y. Chung; K. S. Chan and J. K. L. Lai,Applied Surface Science,Growth of TiNiHf shape memory alloy thin films by laser ablation of composite targets,1998.0,Ni50.04Ti36.63Hf13.33 %,,,,,,,,13.33,,,50.04,,,,,,36.63,,,109.0,,27.0,,,,,
AF_MF_ALL,NiTiHf,R. Santamarta; A. Evirgen; A. M. Perez-Sierra; J. Pons; E. Cesari; I. Karaman and R. D. Noebe,Shape Memory and Superelasticity,Effect of Thermal Treatments on Ni–Mn–Ga and Ni-Rich Ni–Ti–Hf/Zr High-Temperature Shape Memory Alloys,2015.0,Ni50.1Ti24.9Hf25.0 %,,,,,,,,25.0,,,50.1,,,,,,24.9,,,278.0,,147.0,,,,,
AF_MF_ALL,NiTiHf,R. Santamarta; A. Evirgen; A. M. Perez-Sierra; J. Pons; E. Cesari; I. Karaman and R. D. Noebe,Shape Memory and Superelasticity,Effect of Thermal Treatments on Ni–Mn–Ga and Ni-Rich Ni–Ti–Hf/Zr High-Temperature Shape Memory Alloys,2015.0,Ni50.1Ti24.9Hf25.0 %,,,,,,,,25.0,,,50.1,,,,,,24.9,,,217.0,,23.0,,,,,
AF_MF_ALL,NiTiHf,A. I. Tagiltsev; N. Y. Surikov; E. Y. Panchenko; Y. I. Chumlyakov and I. Karaman,Russian Physics Journal,Special Features of Functional Properties of Heterophase High-Strength Ni50.2Ti37.3Hf12.5 Polycrystals and Single Crystals,2019.0,Ni50.2Ti37.3Hf12.5 %,,,,,,,,12.5,,,50.2,,,,,,37.3,,,3.0,,-130.0,,,,,
AF_MF_ALL,NiTiHf,A. I. Tagiltsev; N. Y. Surikov; E. Y. Panchenko; Y. I. Chumlyakov and I. Karaman,Russian Physics Journal,Special Features of Functional Properties of Heterophase High-Strength Ni50.2Ti37.3Hf12.5 Polycrystals and Single Crystals,2019.0,Ni50.2Ti37.3Hf12.5 %,,,,,,,,12.5,,,50.2,,,,,,37.3,,,147.0,,26.0,,,,,
AF_MF_ALL,NiTiHf,M. Moshref-Javadi; S. H. Seyedein; M. T. Salehi and M. R. Aboutalebi,Acta Materialia,Age-induced multi-stage transformation in a Ni-rich NiTiHf alloy,2013.0,Ni50.3Ti34.7Hf15.0 %,,,,,,,,15.0,,,50.3,,,,,,34.7,,,84.0,,21.0,,,,,
AF_MF_ALL,NiTiHf,M. Moshref-Javadi; S. H. Seyedein; M. T. Salehi and M. R. Aboutalebi,Acta Materialia,Age-induced multi-stage transformation in a Ni-rich NiTiHf alloy,2013.0,Ni50.3Ti34.7Hf15.0 %,,,,,,,,15.0,,,50.3,,,,,,34.7,,,195.0,,33.0,,,,,
AF_MF_ALL,NiTiHf,M. Moshref-Javadi; S. H. Seyedein; M. T. Salehi and M. R. Aboutalebi,Acta Materialia,Age-induced multi-stage transformation in a Ni-rich NiTiHf alloy,2013.0,Ni50.3Ti34.7Hf15.0 %,,,,,,,,15.0,,,50.3,,,,,,34.7,,,224.0,,171.0,,,,,
AF_MF_ALL,NiTiHf,M. Moshref-Javadi; S. H. Seyedein; M. T. Salehi and M. R. Aboutalebi,Acta Materialia,Age-induced multi-stage transformation in a Ni-rich NiTiHf alloy,2013.0,Ni50.3Ti34.7Hf15.0 %,,,,,,,,15.0,,,50.3,,,,,,34.7,,,197.0,,59.0,,,,,
AF_MF_ALL,NiTiHf,M. Moshref-Javadi; S. H. Seyedein; M. T. Salehi and M. R. Aboutalebi,Acta Materialia,Age-induced multi-stage transformation in a Ni-rich NiTiHf alloy,2013.0,Ni50.3Ti34.7Hf15.0 %,,,,,,,,15.0,,,50.3,,,,,,34.7,,,224.0,,171.0,,,,,
AF_MF_ALL,NiTiHf,M. Moshref-Javadi; S. H. Seyedein; M. T. Salehi and M. R. Aboutalebi,Acta Materialia,Age-induced multi-stage transformation in a Ni-rich NiTiHf alloy,2013.0,Ni50.3Ti34.7Hf15.0 %,,,,,,,,15.0,,,50.3,,,,,,34.7,,,197.0,,96.0,,,,,
AF_MF_ALL,NiTiHf,M. Moshref-Javadi; S. H. Seyedein; M. T. Salehi and M. R. Aboutalebi,Acta Materialia,Age-induced multi-stage transformation in a Ni-rich NiTiHf alloy,2013.0,Ni50.3Ti34.7Hf15.0 %,,,,,,,,15.0,,,50.3,,,,,,34.7,,,201.0,,137.0,,,,,
AF_MF_ALL,NiTiHf,M. Moshref-Javadi; S. H. Seyedein; M. T. Salehi and M. R. Aboutalebi,Acta Materialia,Age-induced multi-stage transformation in a Ni-rich NiTiHf alloy,2013.0,Ni50.3Ti34.7Hf15.0 %,,,,,,,,15.0,,,50.3,,,,,,34.7,,,225.0,,171.0,,,,,
AF_MF_ALL,NiTiHf,M. Moshref-Javadi; S. H. Seyedein; M. T. Salehi and M. R. Aboutalebi,Acta Materialia,Age-induced multi-stage transformation in a Ni-rich NiTiHf alloy,2013.0,Ni50.3Ti34.7Hf15.0 %,,,,,,,,15.0,,,50.3,,,,,,34.7,,,92.0,,35.0,,,,,
AF_MF_ALL,NiTiHf,M. Moshref-Javadi; S. H. Seyedein; M. T. Salehi and M. R. Aboutalebi,Acta Materialia,Age-induced multi-stage transformation in a Ni-rich NiTiHf alloy,2013.0,Ni50.3Ti34.7Hf15.0 %,,,,,,,,15.0,,,50.3,,,,,,34.7,,,226.0,,174.0,,,,,
AF_MF_ALL,NiTiHf,M. Moshref-Javadi; S. H. Seyedein; M. T. Salehi and M. R. Aboutalebi,Acta Materialia,Age-induced multi-stage transformation in a Ni-rich NiTiHf alloy,2013.0,Ni50.3Ti34.7Hf15.0 %,,,,,,,,15.0,,,50.3,,,,,,34.7,,,114.0,,60.0,,,,,
AF_MF_ALL,NiTiHf,M. Moshref-Javadi; S. H. Seyedein; M. T. Salehi and M. R. Aboutalebi,Acta Materialia,Age-induced multi-stage transformation in a Ni-rich NiTiHf alloy,2013.0,Ni50.3Ti34.7Hf15.0 %,,,,,,,,15.0,,,50.3,,,,,,34.7,,,226.0,,172.0,,,,,
AF_MF_ALL,NiTiHf,M. Moshref-Javadi; S. H. Seyedein; M. T. Salehi and M. R. Aboutalebi,Acta Materialia,Age-induced multi-stage transformation in a Ni-rich NiTiHf alloy,2013.0,Ni50.3Ti34.7Hf15.0 %,,,,,,,,15.0,,,50.3,,,,,,34.7,,,156.0,,96.0,,,,,
AF_MF_ALL,NiTiHf,M. Moshref-Javadi; S. H. Seyedein; M. T. Salehi and M. R. Aboutalebi,Acta Materialia,Age-induced multi-stage transformation in a Ni-rich NiTiHf alloy,2013.0,Ni50.3Ti34.7Hf15.0 %,,,,,,,,15.0,,,50.3,,,,,,34.7,,,203.0,,137.0,,,,,
AF_MF_ALL,NiTiHf,M. Moshref-Javadi; S. H. Seyedein; M. T. Salehi and M. R. Aboutalebi,Acta Materialia,Age-induced multi-stage transformation in a Ni-rich NiTiHf alloy,2013.0,Ni50.3Ti34.7Hf15.0 %,,,,,,,,15.0,,,50.3,,,,,,34.7,,,227.0,,170.0,,,,,
AF_MF_ALL,NiTiHf,G. S. Ded,Mechanical Engineering,Characterization of Ni-rich NiTiHf based high temperature shape memory alloys,2010.0,Ni50.3Ti29.7Hf20.0 %,,,,,,,,20.0,,,50.3,,,,,,29.7,,,152.0,,104.0,,,,,
AF_MF_ALL,NiTiHf,G. S. Ded,Mechanical Engineering,Characterization of Ni-rich NiTiHf based high temperature shape memory alloys,2010.0,Ni50.3Ti29.7Hf20.0 %,,,,,,,,20.0,,,50.3,,,,,,29.7,,,170.0,,126.0,,,,,
AF_MF_ALL,NiTiHf,G. S. Ded,Mechanical Engineering,Characterization of Ni-rich NiTiHf based high temperature shape memory alloys,2010.0,Ni50.3Ti29.7Hf20.0 %,,,,,,,,20.0,,,50.3,,,,,,29.7,,,173.0,,130.0,,,,,
AF_MF_ALL,NiTiHf,G. S. Ded,Mechanical Engineering,Characterization of Ni-rich NiTiHf based high temperature shape memory alloys,2010.0,Ni50.3Ti29.7Hf20.0 %,,,,,,,,20.0,,,50.3,,,,,,29.7,,,152.0,,100.0,,,,,
AF_MF_ALL,NiTiHf,G. S. Ded,Mechanical Engineering,Characterization of Ni-rich NiTiHf based high temperature shape memory alloys,2010.0,Ni50.3Ti29.7Hf20.0 %,,,,,,,,20.0,,,50.3,,,,,,29.7,,,150.0,,97.0,,,,,
AF_MF_ALL,NiTiHf,G. S. Ded,Mechanical Engineering,Characterization of Ni-rich NiTiHf based high temperature shape memory alloys,2010.0,Ni50.3Ti29.7Hf20.0 %,,,,,,,,20.0,,,50.3,,,,,,29.7,,,144.0,,97.0,,,,,
AF_MF_ALL,NiTiHf,G. S. Ded,Mechanical Engineering,Characterization of Ni-rich NiTiHf based high temperature shape memory alloys,2010.0,Ni50.3Ti29.7Hf20.0 %,,,,,,,,20.0,,,50.3,,,,,,29.7,,,144.0,,97.0,,,,,
AF_MF_ALL,NiTiHf,G. S. Ded,Mechanical Engineering,Characterization of Ni-rich NiTiHf based high temperature shape memory alloys,2010.0,Ni50.3Ti29.7Hf20.0 %,,,,,,,,20.0,,,50.3,,,,,,29.7,,,137.0,,88.0,,,,,
AF_MF_ALL,NiTiHf,G. S. Ded,Mechanical Engineering,Characterization of Ni-rich NiTiHf based high temperature shape memory alloys,2010.0,Ni50.3Ti29.7Hf20.0 %,,,,,,,,20.0,,,50.3,,,,,,29.7,,,138.0,,88.0,,,,,
AF_MF_ALL,NiTiHf,G. S. Ded,Mechanical Engineering,Characterization of Ni-rich NiTiHf based high temperature shape memory alloys,2010.0,Ni50.3Ti29.7Hf20.0 %,,,,,,,,20.0,,,50.3,,,,,,29.7,,,147.0,,101.0,,,,,
AF_MF_ALL,NiTiHf,G. S. Ded,Mechanical Engineering,Characterization of Ni-rich NiTiHf based high temperature shape memory alloys,2010.0,Ni50.3Ti29.7Hf20.0 %,,,,,,,,20.0,,,50.3,,,,,,29.7,,,145.0,,97.0,,,,,
AF_MF_ALL,NiTiHf,G. S. Ded,Mechanical Engineering,Characterization of Ni-rich NiTiHf based high temperature shape memory alloys,2010.0,Ni50.3Ti29.7Hf20.0 %,,,,,,,,20.0,,,50.3,,,,,,29.7,,,140.0,,96.0,,,,,
AF_MF_ALL,NiTiHf,G. S. Ded,Mechanical Engineering,Characterization of Ni-rich NiTiHf based high temperature shape memory alloys,2010.0,Ni50.3Ti29.7Hf20.0 %,,,,,,,,20.0,,,50.3,,,,,,29.7,,,139.0,,94.0,,,,,
AF_MF_ALL,NiTiHf,G. S. Ded,Mechanical Engineering,Characterization of Ni-rich NiTiHf based high temperature shape memory alloys,2010.0,Ni50.3Ti29.7Hf20.0 %,,,,,,,,20.0,,,50.3,,,,,,29.7,,,146.0,,98.0,,,,,
AF_MF_ALL,NiTiHf,G. S. Ded,Mechanical Engineering,Characterization of Ni-rich NiTiHf based high temperature shape memory alloys,2010.0,Ni50.3Ti29.7Hf20.0 %,,,,,,,,20.0,,,50.3,,,,,,29.7,,,140.0,,88.0,,,,,
AF_MF_ALL,NiTiHf,G. S. Ded,Mechanical Engineering,Characterization of Ni-rich NiTiHf based high temperature shape memory alloys,2010.0,Ni50.3Ti29.7Hf20.0 %,,,,,,,,20.0,,,50.3,,,,,,29.7,,,135.0,,93.0,,,,,
AF_MF_ALL,NiTiHf,G. S. Ded,Mechanical Engineering,Characterization of Ni-rich NiTiHf based high temperature shape memory alloys,2010.0,Ni50.3Ti29.7Hf20.0 %,,,,,,,,20.0,,,50.3,,,,,,29.7,,,137.0,,95.0,,,,,
AF_MF_ALL,NiTiHf,G. S. Ded,Mechanical Engineering,Characterization of Ni-rich NiTiHf based high temperature shape memory alloys,2010.0,Ni50.3Ti29.7Hf20.0 %,,,,,,,,20.0,,,50.3,,,,,,29.7,,,137.0,,94.0,,,,,
AF_MF_ALL,NiTiHf,G. S. Ded,Mechanical Engineering,Characterization of Ni-rich NiTiHf based high temperature shape memory alloys,2010.0,Ni50.3Ti29.7Hf20.0 %,,,,,,,,20.0,,,50.3,,,,,,29.7,,,123.0,,86.0,,,,,
AF_MF_ALL,NiTiHf,G. S. Ded,Mechanical Engineering,Characterization of Ni-rich NiTiHf based high temperature shape memory alloys,2010.0,Ni50.3Ti29.7Hf20.0 %,,,,,,,,20.0,,,50.3,,,,,,29.7,,,129.0,,89.0,,,,,
AF_MF_ALL,NiTiHf,G. S. Ded,Mechanical Engineering,Characterization of Ni-rich NiTiHf based high temperature shape memory alloys,2010.0,Ni50.3Ti29.7Hf20.0 %,,,,,,,,20.0,,,50.3,,,,,,29.7,,,130.0,,90.0,,,,,
AF_MF_ALL,NiTiHf,G. S. Ded,Mechanical Engineering,Characterization of Ni-rich NiTiHf based high temperature shape memory alloys,2010.0,Ni50.3Ti29.7Hf20.0 %,,,,,,,,20.0,,,50.3,,,,,,29.7,,,147.0,,94.0,,,,,
AF_MF_ALL,NiTiHf,G. S. Ded,Mechanical Engineering,Characterization of Ni-rich NiTiHf based high temperature shape memory alloys,2010.0,Ni50.3Ti29.7Hf20.0 %,,,,,,,,20.0,,,50.3,,,,,,29.7,,,147.0,,103.0,,,,,
AF_MF_ALL,NiTiHf,G. S. Ded,Mechanical Engineering,Characterization of Ni-rich NiTiHf based high temperature shape memory alloys,2010.0,Ni50.3Ti29.7Hf20.0 %,,,,,,,,20.0,,,50.3,,,,,,29.7,,,151.0,,104.0,,,,,
AF_MF_ALL,NiTiHf,G. S. Ded,Mechanical Engineering,Characterization of Ni-rich NiTiHf based high temperature shape memory alloys,2010.0,Ni50.3Ti29.7Hf20.0 %,,,,,,,,20.0,,,50.3,,,,,,29.7,,,145.0,,105.0,,,,,
AF_MF_ALL,NiTiHf,G. S. Ded,Mechanical Engineering,Characterization of Ni-rich NiTiHf based high temperature shape memory alloys,2010.0,Ni50.3Ti29.7Hf20.0 %,,,,,,,,20.0,,,50.3,,,,,,29.7,,,178.0,,140.0,,,,,
AF_MF_ALL,NiTiHf,G. S. Ded,Mechanical Engineering,Characterization of Ni-rich NiTiHf based high temperature shape memory alloys,2010.0,Ni50.3Ti29.7Hf20.0 %,,,,,,,,20.0,,,50.3,,,,,,29.7,,,153.0,,116.0,,,,,
AF_MF_ALL,NiTiHf,G. S. Ded,Mechanical Engineering,Characterization of Ni-rich NiTiHf based high temperature shape memory alloys,2010.0,Ni50.3Ti29.7Hf20.0 %,,,,,,,,20.0,,,50.3,,,,,,29.7,,,153.0,,115.0,,,,,
AF_MF_ALL,NiTiHf,G. S. Ded,Mechanical Engineering,Characterization of Ni-rich NiTiHf based high temperature shape memory alloys,2010.0,Ni50.3Ti29.7Hf20.0 %,,,,,,,,20.0,,,50.3,,,,,,29.7,,,185.0,,145.0,,,,,
AF_MF_ALL,NiTiHf,G. S. Ded,Mechanical Engineering,Characterization of Ni-rich NiTiHf based high temperature shape memory alloys,2010.0,Ni50.3Ti29.7Hf20.0 %,,,,,,,,20.0,,,50.3,,,,,,29.7,,,164.0,,129.0,,,,,
AF_MF_ALL,NiTiHf,G. S. Ded,Mechanical Engineering,Characterization of Ni-rich NiTiHf based high temperature shape memory alloys,2010.0,Ni50.3Ti29.7Hf20.0 %,,,,,,,,20.0,,,50.3,,,,,,29.7,,,167.0,,132.0,,,,,
AF_MF_ALL,NiTiHf,G. S. Ded,Mechanical Engineering,Characterization of Ni-rich NiTiHf based high temperature shape memory alloys,2010.0,Ni50.3Ti29.7Hf20.0 %,,,,,,,,20.0,,,50.3,,,,,,29.7,,,167.0,,132.0,,,,,
AF_MF_ALL,NiTiHf,G. S. Ded,Mechanical Engineering,Characterization of Ni-rich NiTiHf based high temperature shape memory alloys,2010.0,Ni50.3Ti29.7Hf20.0 %,,,,,,,,20.0,,,50.3,,,,,,29.7,,,194.0,,151.0,,,,,
AF_MF_ALL,NiTiHf,G. S. Ded,Mechanical Engineering,Characterization of Ni-rich NiTiHf based high temperature shape memory alloys,2010.0,Ni50.3Ti29.7Hf20.0 %,,,,,,,,20.0,,,50.3,,,,,,29.7,,,173.0,,137.0,,,,,
AF_MF_ALL,NiTiHf,G. S. Ded,Mechanical Engineering,Characterization of Ni-rich NiTiHf based high temperature shape memory alloys,2010.0,Ni50.3Ti29.7Hf20.0 %,,,,,,,,20.0,,,50.3,,,,,,29.7,,,183.0,,148.0,,,,,
AF_MF_ALL,NiTiHf,G. S. Ded,Mechanical Engineering,Characterization of Ni-rich NiTiHf based high temperature shape memory alloys,2010.0,Ni50.3Ti29.7Hf20.0 %,,,,,,,,20.0,,,50.3,,,,,,29.7,,,188.0,,151.0,,,,,
AF_MF_ALL,NiTiHf,G. S. Ded,Mechanical Engineering,Characterization of Ni-rich NiTiHf based high temperature shape memory alloys,2010.0,Ni50.3Ti29.7Hf20.0 %,,,,,,,,20.0,,,50.3,,,,,,29.7,,,163.0,,117.0,,,,,
AF_MF_ALL,NiTiHf,G. S. Ded,Mechanical Engineering,Characterization of Ni-rich NiTiHf based high temperature shape memory alloys,2010.0,Ni50.3Ti29.7Hf20.0 %,,,,,,,,20.0,,,50.3,,,,,,29.7,,,195.0,,153.0,,,,,
AF_MF_ALL,NiTiHf,G. S. Ded,Mechanical Engineering,Characterization of Ni-rich NiTiHf based high temperature shape memory alloys,2010.0,Ni50.3Ti29.7Hf20.0 %,,,,,,,,20.0,,,50.3,,,,,,29.7,,,219.0,,170.0,,,,,
AF_MF_ALL,NiTiHf,G. S. Ded,Mechanical Engineering,Characterization of Ni-rich NiTiHf based high temperature shape memory alloys,2010.0,Ni50.3Ti29.7Hf20.0 %,,,,,,,,20.0,,,50.3,,,,,,29.7,,,211.0,,158.0,,,,,
AF_MF_ALL,NiTiHf,G. S. Ded,Mechanical Engineering,Characterization of Ni-rich NiTiHf based high temperature shape memory alloys,2010.0,Ni50.3Ti29.7Hf20.0 %,,,,,,,,20.0,,,50.3,,,,,,29.7,,,214.0,,156.0,,,,,
AF_MF_ALL,NiTiHf,G. S. Ded,Mechanical Engineering,Characterization of Ni-rich NiTiHf based high temperature shape memory alloys,2010.0,Ni50.3Ti29.7Hf20.0 %,,,,,,,,20.0,,,50.3,,,,,,29.7,,,206.0,,164.0,,,,,
AF_MF_ALL,NiTiHf,G. S. Ded,Mechanical Engineering,Characterization of Ni-rich NiTiHf based high temperature shape memory alloys,2010.0,Ni50.3Ti29.7Hf20.0 %,,,,,,,,20.0,,,50.3,,,,,,29.7,,,207.0,,163.0,,,,,
AF_MF_ALL,NiTiHf,G. S. Ded,Mechanical Engineering,Characterization of Ni-rich NiTiHf based high temperature shape memory alloys,2010.0,Ni50.3Ti29.7Hf20.0 %,,,,,,,,20.0,,,50.3,,,,,,29.7,,,218.0,,150.0,,,,,
AF_MF_ALL,NiTiHf,G. S. Ded,Mechanical Engineering,Characterization of Ni-rich NiTiHf based high temperature shape memory alloys,2010.0,Ni50.3Ti29.7Hf20.0 %,,,,,,,,20.0,,,50.3,,,,,,29.7,,,211.0,,158.0,,,,,
AF_MF_ALL,NiTiHf,G. S. Ded,Mechanical Engineering,Characterization of Ni-rich NiTiHf based high temperature shape memory alloys,2010.0,Ni50.3Ti29.7Hf20.0 %,,,,,,,,20.0,,,50.3,,,,,,29.7,,,194.0,,140.0,,,,,
AF_MF_ALL,NiTiHf,G. S. Ded,Mechanical Engineering,Characterization of Ni-rich NiTiHf based high temperature shape memory alloys,2010.0,Ni50.3Ti29.7Hf20.0 %,,,,,,,,20.0,,,50.3,,,,,,29.7,,,196.0,,143.0,,,,,
AF_MF_ALL,NiTiHf,G. S. Ded,Mechanical Engineering,Characterization of Ni-rich NiTiHf based high temperature shape memory alloys,2010.0,Ni50.3Ti29.7Hf20.0 %,,,,,,,,20.0,,,50.3,,,,,,29.7,,,160.0,,116.0,,,,,
AF_MF_ALL,NiTiHf,G. S. Ded,Mechanical Engineering,Characterization of Ni-rich NiTiHf based high temperature shape memory alloys,2010.0,Ni50.3Ti29.7Hf20.0 %,,,,,,,,20.0,,,50.3,,,,,,29.7,,,167.0,,113.0,,,,,
AF_MF_ALL,NiTiHf,G. S. Ded,Mechanical Engineering,Characterization of Ni-rich NiTiHf based high temperature shape memory alloys,2010.0,Ni50.3Ti29.7Hf20.0 %,,,,,,,,20.0,,,50.3,,,,,,29.7,,,161.0,,122.0,,,,,
AF_MF_ALL,NiTiHf,G. S. Ded,Mechanical Engineering,Characterization of Ni-rich NiTiHf based high temperature shape memory alloys,2010.0,Ni50.3Ti29.7Hf20.0 %,,,,,,,,20.0,,,50.3,,,,,,29.7,,,167.0,,132.0,,,,,
AF_MF_ALL,NiTiHf,G. S. Ded,Mechanical Engineering,Characterization of Ni-rich NiTiHf based high temperature shape memory alloys,2010.0,Ni50.3Ti29.7Hf20.0 %,,,,,,,,20.0,,,50.3,,,,,,29.7,,,168.0,,128.0,,,,,
AF_MF_ALL,NiTiHf,G. S. Ded,Mechanical Engineering,Characterization of Ni-rich NiTiHf based high temperature shape memory alloys,2010.0,Ni50.3Ti29.7Hf20.0 %,,,,,,,,20.0,,,50.3,,,,,,29.7,,,173.0,,141.0,,,,,
AF_MF_ALL,NiTiHf,G. S. Ded,Mechanical Engineering,Characterization of Ni-rich NiTiHf based high temperature shape memory alloys,2010.0,Ni50.3Ti29.7Hf20.0 %,,,,,,,,20.0,,,50.3,,,,,,29.7,,,182.0,,137.0,,,,,
AF_MF_ALL,NiTiHf,G. S. Ded,Mechanical Engineering,Characterization of Ni-rich NiTiHf based high temperature shape memory alloys,2010.0,Ni50.3Ti29.7Hf20.0 %,,,,,,,,20.0,,,50.3,,,,,,29.7,,,198.0,,137.0,,,,,
AF_MF_ALL,NiTiHf,G. S. Ded,Mechanical Engineering,Characterization of Ni-rich NiTiHf based high temperature shape memory alloys,2010.0,Ni50.3Ti29.7Hf20.0 %,,,,,,,,20.0,,,50.3,,,,,,29.7,,,214.0,,141.0,,,,,
AF_MF_ALL,NiTiHf,G. S. Ded,Mechanical Engineering,Characterization of Ni-rich NiTiHf based high temperature shape memory alloys,2010.0,Ni50.3Ti29.7Hf20.0 %,,,,,,,,20.0,,,50.3,,,,,,29.7,,,231.0,,145.0,,,,,
AF_MF_ALL,NiTiHf,G. S. Ded,Mechanical Engineering,Characterization of Ni-rich NiTiHf based high temperature shape memory alloys,2010.0,Ni50.3Ti29.7Hf20.0 %,,,,,,,,20.0,,,50.3,,,,,,29.7,,,239.0,,150.0,,,,,
AF_MF_ALL,NiTiHf,G. S. Ded,Mechanical Engineering,Characterization of Ni-rich NiTiHf based high temperature shape memory alloys,2010.0,Ni50.3Ti29.7Hf20.0 %,,,,,,,,20.0,,,50.3,,,,,,29.7,,,194.0,,168.0,,,,,
AF_MF_ALL,NiTiHf,G. S. Ded,Mechanical Engineering,Characterization of Ni-rich NiTiHf based high temperature shape memory alloys,2010.0,Ni50.3Ti29.7Hf20.0 %,,,,,,,,20.0,,,50.3,,,,,,29.7,,,203.0,,171.0,,,,,
AF_MF_ALL,NiTiHf,G. S. Ded,Mechanical Engineering,Characterization of Ni-rich NiTiHf based high temperature shape memory alloys,2010.0,Ni50.3Ti29.7Hf20.0 %,,,,,,,,20.0,,,50.3,,,,,,29.7,,,216.0,,175.0,,,,,
AF_MF_ALL,NiTiHf,G. S. Ded,Mechanical Engineering,Characterization of Ni-rich NiTiHf based high temperature shape memory alloys,2010.0,Ni50.3Ti29.7Hf20.0 %,,,,,,,,20.0,,,50.3,,,,,,29.7,,,228.0,,180.0,,,,,
AF_MF_ALL,NiTiHf,G. S. Ded,Mechanical Engineering,Characterization of Ni-rich NiTiHf based high temperature shape memory alloys,2010.0,Ni50.3Ti29.7Hf20.0 %,,,,,,,,20.0,,,50.3,,,,,,29.7,,,240.0,,185.0,,,,,
AF_MF_ALL,NiTiHf,B. Amin-Ahmadi; J. G. Pauza; A. Shamimi; T. W. Duerig; R. D. Noebe and A. P. Stebner,Scripta Materialia,Coherency strains of H-phase precipitates and their influence on functional properties of nickel-titanium-hafnium shape memory alloys,2018.0,Ni50.3Ti41.7Hf8.0 %,,,,,,,,8.0,,,50.3,,,,,,41.7,,,41.0,,-13.0,,,,,
AF_MF_ALL,NiTiHf,B. Amin-Ahmadi; J. G. Pauza; A. Shamimi; T. W. Duerig; R. D. Noebe and A. P. Stebner,Scripta Materialia,Coherency strains of H-phase precipitates and their influence on functional properties of nickel-titanium-hafnium shape memory alloys,2018.0,Ni50.3Ti41.7Hf8.0 %,,,,,,,,8.0,,,50.3,,,,,,41.7,,,30.0,,-27.0,,,,,
AF_MF_ALL,NiTiHf,B. Amin-Ahmadi; J. G. Pauza; A. Shamimi; T. W. Duerig; R. D. Noebe and A. P. Stebner,Scripta Materialia,Coherency strains of H-phase precipitates and their influence on functional properties of nickel-titanium-hafnium shape memory alloys,2018.0,Ni50.3Ti41.7Hf8.0 %,,,,,,,,8.0,,,50.3,,,,,,41.7,,,22.0,,-44.0,,,,,
AF_MF_ALL,NiTiHf,B. Amin-Ahmadi; J. G. Pauza; A. Shamimi; T. W. Duerig; R. D. Noebe and A. P. Stebner,Scripta Materialia,Coherency strains of H-phase precipitates and their influence on functional properties of nickel-titanium-hafnium shape memory alloys,2018.0,Ni50.3Ti41.7Hf8.0 %,,,,,,,,8.0,,,50.3,,,,,,41.7,,,13.0,,-73.0,,,,,
AF_MF_ALL,NiTiHf,A. N. Bucsek; G. A. Hudish; G. S. Bigelow; R. D. Noebe and A. P. Stebner,Shape Memory and Superelasticity,Composition; Compatibility; and the Functional Performances of Ternary NiTiX High-Temperature Shape Memory Alloys,2016.0,Ni50.3Ti25.6Hf24.1 %,,,,,,,,24.1,,,50.3,,,,,,25.6,,,291.0,,249.0,,,,,
AF_MF_ALL,NiTiHf,A. N. Bucsek; G. A. Hudish; G. S. Bigelow; R. D. Noebe and A. P. Stebner,Shape Memory and Superelasticity,Composition; Compatibility; and the Functional Performances of Ternary NiTiX High-Temperature Shape Memory Alloys,2016.0,Ni50.3Ti25.6Hf24.1 %,,,,,,,,24.1,,,50.3,,,,,,25.6,,,296.0,,249.0,,,,,
AF_MF_ALL,NiTiHf,A. N. Bucsek; G. A. Hudish; G. S. Bigelow; R. D. Noebe and A. P. Stebner,Shape Memory and Superelasticity,Composition; Compatibility; and the Functional Performances of Ternary NiTiX High-Temperature Shape Memory Alloys,2016.0,Ni50.3Ti25.6Hf24.1 %,,,,,,,,24.1,,,50.3,,,,,,25.6,,,310.0,,249.0,,,,,
AF_MF_ALL,NiTiHf,A. N. Bucsek; G. A. Hudish; G. S. Bigelow; R. D. Noebe and A. P. Stebner,Shape Memory and Superelasticity,Composition; Compatibility; and the Functional Performances of Ternary NiTiX High-Temperature Shape Memory Alloys,2016.0,Ni50.3Ti25.6Hf24.1 %,,,,,,,,24.1,,,50.3,,,,,,25.6,,,332.0,,251.0,,,,,
AF_MF_ALL,NiTiHf,A. N. Bucsek; G. A. Hudish; G. S. Bigelow; R. D. Noebe and A. P. Stebner,Shape Memory and Superelasticity,Composition; Compatibility; and the Functional Performances of Ternary NiTiX High-Temperature Shape Memory Alloys,2016.0,Ni50.3Ti25.6Hf24.1 %,,,,,,,,24.1,,,50.3,,,,,,25.6,,,363.0,,254.0,,,,,
AF_MF_ALL,NiTiHf,M. Prasher; D. Sen; J. Bahadur; R. Tewari and M. Krishnan,Journal of Alloys and Compounds,Correlative SANS and TEM investigation on precipitation kinetics of H-phase in Ni50.3Ti29.7Hf20 high temperature shape memory alloy,2019.0,Ni50.3Ti29.7Hf20.0 %,,,,,,,,20.0,,,50.3,,,,,,29.7,,,218.0,,158.0,,,,,
AF_MF_ALL,NiTiHf,M. Prasher; D. Sen; J. Bahadur; R. Tewari and M. Krishnan,Journal of Alloys and Compounds,Correlative SANS and TEM investigation on precipitation kinetics of H-phase in Ni50.3Ti29.7Hf20 high temperature shape memory alloy,2019.0,Ni50.3Ti29.7Hf20.0 %,,,,,,,,20.0,,,50.3,,,,,,29.7,,,265.0,,191.0,,,,,
AF_MF_ALL,NiTiHf,M. Prasher; D. Sen; J. Bahadur; R. Tewari and M. Krishnan,Journal of Alloys and Compounds,Correlative SANS and TEM investigation on precipitation kinetics of H-phase in Ni50.3Ti29.7Hf20 high temperature shape memory alloy,2019.0,Ni50.3Ti29.7Hf20.0 %,,,,,,,,20.0,,,50.3,,,,,,29.7,,,244.0,,179.0,,,,,
AF_MF_ALL,NiTiHf,M. Prasher; D. Sen; J. Bahadur; R. Tewari and M. Krishnan,Journal of Alloys and Compounds,Correlative SANS and TEM investigation on precipitation kinetics of H-phase in Ni50.3Ti29.7Hf20 high temperature shape memory alloy,2019.0,Ni50.3Ti29.7Hf20.0 %,,,,,,,,20.0,,,50.3,,,,,,29.7,,,240.0,,178.0,,,,,
AF_MF_ALL,NiTiHf,M. Prasher; D. Sen; J. Bahadur; R. Tewari and M. Krishnan,Journal of Alloys and Compounds,Correlative SANS and TEM investigation on precipitation kinetics of H-phase in Ni50.3Ti29.7Hf20 high temperature shape memory alloy,2019.0,Ni50.3Ti29.7Hf20.0 %,,,,,,,,20.0,,,50.3,,,,,,29.7,,,252.0,,183.0,,,,,
AF_MF_ALL,NiTiHf,M. Prasher; D. Sen; J. Bahadur; R. Tewari and M. Krishnan,Journal of Alloys and Compounds,Correlative SANS and TEM investigation on precipitation kinetics of H-phase in Ni50.3Ti29.7Hf20 high temperature shape memory alloy,2019.0,Ni50.3Ti29.7Hf20.0 %,,,,,,,,20.0,,,50.3,,,,,,29.7,,,257.0,,181.0,,,,,
AF_MF_ALL,NiTiHf,M. Prasher; D. Sen; J. Bahadur; R. Tewari and M. Krishnan,Journal of Alloys and Compounds,Correlative SANS and TEM investigation on precipitation kinetics of H-phase in Ni50.3Ti29.7Hf20 high temperature shape memory alloy,2019.0,Ni50.3Ti29.7Hf20.0 %,,,,,,,,20.0,,,50.3,,,,,,29.7,,,256.0,,183.0,,,,,
AF_MF_ALL,NiTiHf,M. Prasher; D. Sen; J. Bahadur; R. Tewari and M. Krishnan,Journal of Alloys and Compounds,Correlative SANS and TEM investigation on precipitation kinetics of H-phase in Ni50.3Ti29.7Hf20 high temperature shape memory alloy,2019.0,Ni50.3Ti29.7Hf20.0 %,,,,,,,,20.0,,,50.3,,,,,,29.7,,,256.0,,176.0,,,,,
AF_MF_ALL,NiTiHf,M. Prasher; D. Sen; J. Bahadur; R. Tewari and M. Krishnan,Journal of Alloys and Compounds,Correlative SANS and TEM investigation on precipitation kinetics of H-phase in Ni50.3Ti29.7Hf20 high temperature shape memory alloy,2019.0,Ni50.3Ti29.7Hf20.0 %,,,,,,,,20.0,,,50.3,,,,,,29.7,,,265.0,,190.0,,,,,
AF_MF_ALL,NiTiHf,M. Prasher; D. Sen; J. Bahadur; R. Tewari and M. Krishnan,Journal of Alloys and Compounds,Correlative SANS and TEM investigation on precipitation kinetics of H-phase in Ni50.3Ti29.7Hf20 high temperature shape memory alloy,2019.0,Ni50.3Ti29.7Hf20.0 %,,,,,,,,20.0,,,50.3,,,,,,29.7,,,261.0,,185.0,,,,,
AF_MF_ALL,NiTiHf,M. Prasher; D. Sen; J. Bahadur; R. Tewari and M. Krishnan,Journal of Alloys and Compounds,Correlative SANS and TEM investigation on precipitation kinetics of H-phase in Ni50.3Ti29.7Hf20 high temperature shape memory alloy,2019.0,Ni50.3Ti29.7Hf20.0 %,,,,,,,,20.0,,,50.3,,,,,,29.7,,,250.0,,182.0,,,,,
AF_MF_ALL,NiTiHf,M. Prasher; D. Sen; J. Bahadur; R. Tewari and M. Krishnan,Journal of Alloys and Compounds,Correlative SANS and TEM investigation on precipitation kinetics of H-phase in Ni50.3Ti29.7Hf20 high temperature shape memory alloy,2019.0,Ni50.3Ti29.7Hf20.0 %,,,,,,,,20.0,,,50.3,,,,,,29.7,,,240.0,,170.0,,,,,
AF_MF_ALL,NiTiHf,M. Prasher; D. Sen; J. Bahadur; R. Tewari and M. Krishnan,Journal of Alloys and Compounds,Correlative SANS and TEM investigation on precipitation kinetics of H-phase in Ni50.3Ti29.7Hf20 high temperature shape memory alloy,2019.0,Ni50.3Ti29.7Hf20.0 %,,,,,,,,20.0,,,50.3,,,,,,29.7,,,259.0,,185.0,,,,,
AF_MF_ALL,NiTiHf,M. Prasher; D. Sen; J. Bahadur; R. Tewari and M. Krishnan,Journal of Alloys and Compounds,Correlative SANS and TEM investigation on precipitation kinetics of H-phase in Ni50.3Ti29.7Hf20 high temperature shape memory alloy,2019.0,Ni50.3Ti29.7Hf20.0 %,,,,,,,,20.0,,,50.3,,,,,,29.7,,,262.0,,195.0,,,,,
AF_MF_ALL,NiTiHf,B. Amin-Ahmadi; R. D. Noebe and A. P. Stebner,Scripta Materialia,Crack propagation mechanisms of an aged nickel-titanium-hafnium shape memory alloy,2019.0,Ni50.3Ti41.2Hf8.5 %,,,,,,,,8.5,,,50.3,,,,,,41.2,,,47.0,,-75.0,,,,,
AF_MF_ALL,NiTiHf,H. H. Saygili; H. O. Tugrul and B. Kockar,Shape Memory and Superelasticity,Effect of Aging Heat Treatment on the High Cycle Fatigue Life of Ni50.3Ti29.7Hf20 High-Temperature Shape Memory Alloy,2019.0,Ni50.3Ti29.7Hf20.0 %,,,,,,,,20.0,,,50.3,,,,,,29.7,,,104.0,,27.0,,,,,
AF_MF_ALL,NiTiHf,H. H. Saygili; H. O. Tugrul and B. Kockar,Shape Memory and Superelasticity,Effect of Aging Heat Treatment on the High Cycle Fatigue Life of Ni50.3Ti29.7Hf20 High-Temperature Shape Memory Alloy,2019.0,Ni50.3Ti29.7Hf20.0 %,,,,,,,,20.0,,,50.3,,,,,,29.7,,,168.0,,99.0,,,,,
AF_MF_ALL,NiTiHf,H. H. Saygili; H. O. Tugrul and B. Kockar,Shape Memory and Superelasticity,Effect of Aging Heat Treatment on the High Cycle Fatigue Life of Ni50.3Ti29.7Hf20 High-Temperature Shape Memory Alloy,2019.0,Ni50.3Ti29.7Hf20.0 %,,,,,,,,20.0,,,50.3,,,,,,29.7,,,118.0,,72.0,,,,,
AF_MF_ALL,NiTiHf,H. H. Saygili; H. O. Tugrul and B. Kockar,Shape Memory and Superelasticity,Effect of Aging Heat Treatment on the High Cycle Fatigue Life of Ni50.3Ti29.7Hf20 High-Temperature Shape Memory Alloy,2019.0,Ni50.3Ti29.7Hf20.0 %,,,,,,,,20.0,,,50.3,,,,,,29.7,,,117.0,,70.0,,,,,
AF_MF_ALL,NiTiHf,H. H. Saygili; H. O. Tugrul and B. Kockar,Shape Memory and Superelasticity,Effect of Aging Heat Treatment on the High Cycle Fatigue Life of Ni50.3Ti29.7Hf20 High-Temperature Shape Memory Alloy,2019.0,Ni50.3Ti29.7Hf20.0 %,,,,,,,,20.0,,,50.3,,,,,,29.7,,,125.0,,68.0,,,,,
AF_MF_ALL,NiTiHf,H. H. Saygili; H. O. Tugrul and B. Kockar,Shape Memory and Superelasticity,Effect of Aging Heat Treatment on the High Cycle Fatigue Life of Ni50.3Ti29.7Hf20 High-Temperature Shape Memory Alloy,2019.0,Ni50.3Ti29.7Hf20.0 %,,,,,,,,20.0,,,50.3,,,,,,29.7,,,132.0,,65.0,,,,,
AF_MF_ALL,NiTiHf,H. H. Saygili; H. O. Tugrul and B. Kockar,Shape Memory and Superelasticity,Effect of Aging Heat Treatment on the High Cycle Fatigue Life of Ni50.3Ti29.7Hf20 High-Temperature Shape Memory Alloy,2019.0,Ni50.3Ti29.7Hf20.0 %,,,,,,,,20.0,,,50.3,,,,,,29.7,,,132.0,,64.0,,,,,
AF_MF_ALL,NiTiHf,H. H. Saygili; H. O. Tugrul and B. Kockar,Shape Memory and Superelasticity,Effect of Aging Heat Treatment on the High Cycle Fatigue Life of Ni50.3Ti29.7Hf20 High-Temperature Shape Memory Alloy,2019.0,Ni50.3Ti29.7Hf20.0 %,,,,,,,,20.0,,,50.3,,,,,,29.7,,,159.0,,132.0,,,,,
