Repository: AyushChauhan9389/Shape-Memory-Alloy-Dataset

File: Combined_SMA_Dataset.csv (part 23 of 113)
Source_Directory,Alloy_Type,Authors,Source,Title,Year,composition,Ag (at.%),Al (at.%),Au (at.%),Cd (at.%),Co (at.%),Cu (at.%),Fe (at.%),Hf (at.%),Mn (at.%),Nb (at.%),Ni (at.%),Pd (at.%),Pt (at.%),Ru (at.%),Si (at.%),Ta (at.%),Ti (at.%),Zn (at.%),Zr (at.%),Austenite Finish Temperature - AF - (°C),Austenite Start Temperature - AS - (°C),Martensite Finish Temperature - MF - (°C),Martensite Start Temperature - MS - (°C),Cooling Rate (°C/min),Heating Rate (°C/min),Calculated Density (g/cm^3),Thermal transformation span (TSPAN) - (AF-MF) - (°C)
AF_MF_ALL,NiTiHf,H. H. Saygili; H. O. Tugrul and B. Kockar,Shape Memory and Superelasticity,Effect of Aging Heat Treatment on the High Cycle Fatigue Life of Ni50.3Ti29.7Hf20 High-Temperature Shape Memory Alloy,2019.0,Ni50.3Ti29.7Hf20.0 %,,,,,,,,20.0,,,50.3,,,,,,29.7,,,156.0,,128.0,,,,,
AF_MF_ALL,NiTiHf,H. H. Saygili; H. O. Tugrul and B. Kockar,Shape Memory and Superelasticity,Effect of Aging Heat Treatment on the High Cycle Fatigue Life of Ni50.3Ti29.7Hf20 High-Temperature Shape Memory Alloy,2019.0,Ni50.3Ti29.7Hf20.0 %,,,,,,,,20.0,,,50.3,,,,,,29.7,,,157.0,,129.0,,,,,
AF_MF_ALL,NiTiHf,H. H. Saygili; H. O. Tugrul and B. Kockar,Shape Memory and Superelasticity,Effect of Aging Heat Treatment on the High Cycle Fatigue Life of Ni50.3Ti29.7Hf20 High-Temperature Shape Memory Alloy,2019.0,Ni50.3Ti29.7Hf20.0 %,,,,,,,,20.0,,,50.3,,,,,,29.7,,,157.0,,128.0,,,,,
AF_MF_ALL,NiTiHf,H. H. Saygili; H. O. Tugrul and B. Kockar,Shape Memory and Superelasticity,Effect of Aging Heat Treatment on the High Cycle Fatigue Life of Ni50.3Ti29.7Hf20 High-Temperature Shape Memory Alloy,2019.0,Ni50.3Ti29.7Hf20.0 %,,,,,,,,20.0,,,50.3,,,,,,29.7,,,159.0,,126.0,,,,,
AF_MF_ALL,NiTiHf,H. H. Saygili; H. O. Tugrul and B. Kockar,Shape Memory and Superelasticity,Effect of Aging Heat Treatment on the High Cycle Fatigue Life of Ni50.3Ti29.7Hf20 High-Temperature Shape Memory Alloy,2019.0,Ni50.3Ti29.7Hf20.0 %,,,,,,,,20.0,,,50.3,,,,,,29.7,,,166.0,,126.0,,,,,
AF_MF_ALL,NiTiHf,H. H. Saygili; H. O. Tugrul and B. Kockar,Shape Memory and Superelasticity,Effect of Aging Heat Treatment on the High Cycle Fatigue Life of Ni50.3Ti29.7Hf20 High-Temperature Shape Memory Alloy,2019.0,Ni50.3Ti29.7Hf20.0 %,,,,,,,,20.0,,,50.3,,,,,,29.7,,,173.0,,129.0,,,,,
AF_MF_ALL,NiTiHf,H. H. Saygili; H. O. Tugrul and B. Kockar,Shape Memory and Superelasticity,Effect of Aging Heat Treatment on the High Cycle Fatigue Life of Ni50.3Ti29.7Hf20 High-Temperature Shape Memory Alloy,2019.0,Ni50.3Ti29.7Hf20.0 %,,,,,,,,20.0,,,50.3,,,,,,29.7,,,187.0,,134.0,,,,,
AF_MF_ALL,NiTiHf,H. H. Saygili; H. O. Tugrul and B. Kockar,Shape Memory and Superelasticity,Effect of Aging Heat Treatment on the High Cycle Fatigue Life of Ni50.3Ti29.7Hf20 High-Temperature Shape Memory Alloy,2019.0,Ni50.3Ti29.7Hf20.0 %,,,,,,,,20.0,,,50.3,,,,,,29.7,,,202.0,,138.0,,,,,
AF_MF_ALL,NiTiHf,H. H. Saygili; H. O. Tugrul and B. Kockar,Shape Memory and Superelasticity,Effect of Aging Heat Treatment on the High Cycle Fatigue Life of Ni50.3Ti29.7Hf20 High-Temperature Shape Memory Alloy,2019.0,Ni50.3Ti29.7Hf20.0 %,,,,,,,,20.0,,,50.3,,,,,,29.7,,,213.0,,144.0,,,,,
AF_MF_ALL,NiTiHf,H. H. Saygili; H. O. Tugrul and B. Kockar,Shape Memory and Superelasticity,Effect of Aging Heat Treatment on the High Cycle Fatigue Life of Ni50.3Ti29.7Hf20 High-Temperature Shape Memory Alloy,2019.0,Ni50.3Ti29.7Hf20.0 %,,,,,,,,20.0,,,50.3,,,,,,29.7,,,221.0,,148.0,,,,,
AF_MF_ALL,NiTiHf,H. H. Saygili; H. O. Tugrul and B. Kockar,Shape Memory and Superelasticity,Effect of Aging Heat Treatment on the High Cycle Fatigue Life of Ni50.3Ti29.7Hf20 High-Temperature Shape Memory Alloy,2019.0,Ni50.3Ti29.7Hf20.0 %,,,,,,,,20.0,,,50.3,,,,,,29.7,,,230.0,,153.0,,,,,
AF_MF_ALL,NiTiHf,A. Evirgen; F. Basner; I. Karaman; R. D. Noebe; J. Pons and R. Santamarta,Functional Materials Letters,Effect of aging on the martensitic transformation characteristics of a Ni-rich NiTiHf high temperature shape memory alloy,2012.0,Ni50.3Ti34.7Hf15.0 %,,,,,,,,15.0,,,50.3,,,,,,34.7,,,83.0,,0.0,,,,,
AF_MF_ALL,NiTiHf,A. Evirgen; F. Basner; I. Karaman; R. D. Noebe; J. Pons and R. Santamarta,Functional Materials Letters,Effect of aging on the martensitic transformation characteristics of a Ni-rich NiTiHf high temperature shape memory alloy,2012.0,Ni50.3Ti34.7Hf15.0 %,,,,,,,,15.0,,,50.3,,,,,,34.7,,,37.0,,-42.0,,,,,
AF_MF_ALL,NiTiHf,A. Evirgen; F. Basner; I. Karaman; R. D. Noebe; J. Pons and R. Santamarta,Functional Materials Letters,Effect of aging on the martensitic transformation characteristics of a Ni-rich NiTiHf high temperature shape memory alloy,2012.0,Ni50.3Ti34.7Hf15.0 %,,,,,,,,15.0,,,50.3,,,,,,34.7,,,43.0,,-58.0,,,,,
AF_MF_ALL,NiTiHf,A. Evirgen; F. Basner; I. Karaman; R. D. Noebe; J. Pons and R. Santamarta,Functional Materials Letters,Effect of aging on the martensitic transformation characteristics of a Ni-rich NiTiHf high temperature shape memory alloy,2012.0,Ni50.3Ti34.7Hf15.0 %,,,,,,,,15.0,,,50.3,,,,,,34.7,,,48.0,,-28.0,,,,,
AF_MF_ALL,NiTiHf,A. Evirgen; F. Basner; I. Karaman; R. D. Noebe; J. Pons and R. Santamarta,Functional Materials Letters,Effect of aging on the martensitic transformation characteristics of a Ni-rich NiTiHf high temperature shape memory alloy,2012.0,Ni50.3Ti34.7Hf15.0 %,,,,,,,,15.0,,,50.3,,,,,,34.7,,,28.0,,-58.0,,,,,
AF_MF_ALL,NiTiHf,A. Evirgen; F. Basner; I. Karaman; R. D. Noebe; J. Pons and R. Santamarta,Functional Materials Letters,Effect of aging on the martensitic transformation characteristics of a Ni-rich NiTiHf high temperature shape memory alloy,2012.0,Ni50.3Ti34.7Hf15.0 %,,,,,,,,15.0,,,50.3,,,,,,34.7,,,48.0,,-35.0,,,,,
AF_MF_ALL,NiTiHf,R. Santamarta; A. Evirgen; A. M. Perez-Sierra; J. Pons; E. Cesari; I. Karaman and R. D. Noebe,Shape Memory and Superelasticity,Effect of Thermal Treatments on Ni–Mn–Ga and Ni-Rich Ni–Ti–Hf/Zr High-Temperature Shape Memory Alloys,2015.0,Ni50.3Ti29.7Hf20.0 %,,,,,,,,20.0,,,50.3,,,,,,29.7,,,269.0,,195.0,,,,,
AF_MF_ALL,NiTiHf,R. Santamarta; A. Evirgen; A. M. Perez-Sierra; J. Pons; E. Cesari; I. Karaman and R. D. Noebe,Shape Memory and Superelasticity,Effect of Thermal Treatments on Ni–Mn–Ga and Ni-Rich Ni–Ti–Hf/Zr High-Temperature Shape Memory Alloys,2015.0,Ni50.3Ti29.7Hf20.0 %,,,,,,,,20.0,,,50.3,,,,,,29.7,,,273.0,,180.0,,,,,
AF_MF_ALL,NiTiHf,R. Santamarta; A. Evirgen; A. M. Perez-Sierra; J. Pons; E. Cesari; I. Karaman and R. D. Noebe,Shape Memory and Superelasticity,Effect of Thermal Treatments on Ni–Mn–Ga and Ni-Rich Ni–Ti–Hf/Zr High-Temperature Shape Memory Alloys,2015.0,Ni50.3Ti29.7Hf20.0 %,,,,,,,,20.0,,,50.3,,,,,,29.7,,,202.0,,140.0,,,,,
AF_MF_ALL,NiTiHf,R. Santamarta; A. Evirgen; A. M. Perez-Sierra; J. Pons; E. Cesari; I. Karaman and R. D. Noebe,Shape Memory and Superelasticity,Effect of Thermal Treatments on Ni–Mn–Ga and Ni-Rich Ni–Ti–Hf/Zr High-Temperature Shape Memory Alloys,2015.0,Ni50.3Ti29.7Hf20.0 %,,,,,,,,20.0,,,50.3,,,,,,29.7,,,156.0,,94.0,,,,,
AF_MF_ALL,NiTiHf,R. Santamarta; A. Evirgen; A. M. Perez-Sierra; J. Pons; E. Cesari; I. Karaman and R. D. Noebe,Shape Memory and Superelasticity,Effect of Thermal Treatments on Ni–Mn–Ga and Ni-Rich Ni–Ti–Hf/Zr High-Temperature Shape Memory Alloys,2015.0,Ni50.3Ti29.7Hf20.0 %,,,,,,,,20.0,,,50.3,,,,,,29.7,,,218.0,,164.0,,,,,
AF_MF_ALL,NiTiHf,R. Santamarta; A. Evirgen; A. M. Perez-Sierra; J. Pons; E. Cesari; I. Karaman and R. D. Noebe,Shape Memory and Superelasticity,Effect of Thermal Treatments on Ni–Mn–Ga and Ni-Rich Ni–Ti–Hf/Zr High-Temperature Shape Memory Alloys,2015.0,Ni50.3Ti29.7Hf20.0 %,,,,,,,,20.0,,,50.3,,,,,,29.7,,,203.0,,143.0,,,,,
AF_MF_ALL,NiTiHf,H. E. Karaca; S. M. Saghaian; G. Ded; H. Tobe; B. Basaran; H. J. Maier; R. D. Noebe and Y. I. Chumlyakov,Acta Materialia,Effects of nanoprecipitation on the shape memory and material properties of an Ni-rich NiTiHf high temperature shape memory alloy,2013.0,Ni50.3Ti29.7Hf20.0 %,,,,,,,,20.0,,,50.3,,,,,,29.7,,,152.0,,99.0,,,,,
AF_MF_ALL,NiTiHf,H. E. Karaca; S. M. Saghaian; G. Ded; H. Tobe; B. Basaran; H. J. Maier; R. D. Noebe and Y. I. Chumlyakov,Acta Materialia,Effects of nanoprecipitation on the shape memory and material properties of an Ni-rich NiTiHf high temperature shape memory alloy,2013.0,Ni50.3Ti29.7Hf20.0 %,,,,,,,,20.0,,,50.3,,,,,,29.7,,,139.0,,91.0,,,,,
AF_MF_ALL,NiTiHf,H. E. Karaca; S. M. Saghaian; G. Ded; H. Tobe; B. Basaran; H. J. Maier; R. D. Noebe and Y. I. Chumlyakov,Acta Materialia,Effects of nanoprecipitation on the shape memory and material properties of an Ni-rich NiTiHf high temperature shape memory alloy,2013.0,Ni50.3Ti29.7Hf20.0 %,,,,,,,,20.0,,,50.3,,,,,,29.7,,,148.0,,98.0,,,,,
AF_MF_ALL,NiTiHf,H. E. Karaca; S. M. Saghaian; G. Ded; H. Tobe; B. Basaran; H. J. Maier; R. D. Noebe and Y. I. Chumlyakov,Acta Materialia,Effects of nanoprecipitation on the shape memory and material properties of an Ni-rich NiTiHf high temperature shape memory alloy,2013.0,Ni50.3Ti29.7Hf20.0 %,,,,,,,,20.0,,,50.3,,,,,,29.7,,,141.0,,88.0,,,,,
AF_MF_ALL,NiTiHf,H. E. Karaca; S. M. Saghaian; G. Ded; H. Tobe; B. Basaran; H. J. Maier; R. D. Noebe and Y. I. Chumlyakov,Acta Materialia,Effects of nanoprecipitation on the shape memory and material properties of an Ni-rich NiTiHf high temperature shape memory alloy,2013.0,Ni50.3Ti29.7Hf20.0 %,,,,,,,,20.0,,,50.3,,,,,,29.7,,,138.0,,91.0,,,,,
AF_MF_ALL,NiTiHf,H. E. Karaca; S. M. Saghaian; G. Ded; H. Tobe; B. Basaran; H. J. Maier; R. D. Noebe and Y. I. Chumlyakov,Acta Materialia,Effects of nanoprecipitation on the shape memory and material properties of an Ni-rich NiTiHf high temperature shape memory alloy,2013.0,Ni50.3Ti29.7Hf20.0 %,,,,,,,,20.0,,,50.3,,,,,,29.7,,,139.0,,94.0,,,,,
AF_MF_ALL,NiTiHf,H. E. Karaca; S. M. Saghaian; G. Ded; H. Tobe; B. Basaran; H. J. Maier; R. D. Noebe and Y. I. Chumlyakov,Acta Materialia,Effects of nanoprecipitation on the shape memory and material properties of an Ni-rich NiTiHf high temperature shape memory alloy,2013.0,Ni50.3Ti29.7Hf20.0 %,,,,,,,,20.0,,,50.3,,,,,,29.7,,,124.0,,83.0,,,,,
AF_MF_ALL,NiTiHf,H. E. Karaca; S. M. Saghaian; G. Ded; H. Tobe; B. Basaran; H. J. Maier; R. D. Noebe and Y. I. Chumlyakov,Acta Materialia,Effects of nanoprecipitation on the shape memory and material properties of an Ni-rich NiTiHf high temperature shape memory alloy,2013.0,Ni50.3Ti29.7Hf20.0 %,,,,,,,,20.0,,,50.3,,,,,,29.7,,,130.0,,89.0,,,,,
AF_MF_ALL,NiTiHf,H. E. Karaca; S. M. Saghaian; G. Ded; H. Tobe; B. Basaran; H. J. Maier; R. D. Noebe and Y. I. Chumlyakov,Acta Materialia,Effects of nanoprecipitation on the shape memory and material properties of an Ni-rich NiTiHf high temperature shape memory alloy,2013.0,Ni50.3Ti29.7Hf20.0 %,,,,,,,,20.0,,,50.3,,,,,,29.7,,,147.0,,105.0,,,,,
AF_MF_ALL,NiTiHf,H. E. Karaca; S. M. Saghaian; G. Ded; H. Tobe; B. Basaran; H. J. Maier; R. D. Noebe and Y. I. Chumlyakov,Acta Materialia,Effects of nanoprecipitation on the shape memory and material properties of an Ni-rich NiTiHf high temperature shape memory alloy,2013.0,Ni50.3Ti29.7Hf20.0 %,,,,,,,,20.0,,,50.3,,,,,,29.7,,,146.0,,105.0,,,,,
AF_MF_ALL,NiTiHf,H. E. Karaca; S. M. Saghaian; G. Ded; H. Tobe; B. Basaran; H. J. Maier; R. D. Noebe and Y. I. Chumlyakov,Acta Materialia,Effects of nanoprecipitation on the shape memory and material properties of an Ni-rich NiTiHf high temperature shape memory alloy,2013.0,Ni50.3Ti29.7Hf20.0 %,,,,,,,,20.0,,,50.3,,,,,,29.7,,,178.0,,139.0,,,,,
AF_MF_ALL,NiTiHf,H. E. Karaca; S. M. Saghaian; G. Ded; H. Tobe; B. Basaran; H. J. Maier; R. D. Noebe and Y. I. Chumlyakov,Acta Materialia,Effects of nanoprecipitation on the shape memory and material properties of an Ni-rich NiTiHf high temperature shape memory alloy,2013.0,Ni50.3Ti29.7Hf20.0 %,,,,,,,,20.0,,,50.3,,,,,,29.7,,,153.0,,115.0,,,,,
AF_MF_ALL,NiTiHf,H. E. Karaca; S. M. Saghaian; G. Ded; H. Tobe; B. Basaran; H. J. Maier; R. D. Noebe and Y. I. Chumlyakov,Acta Materialia,Effects of nanoprecipitation on the shape memory and material properties of an Ni-rich NiTiHf high temperature shape memory alloy,2013.0,Ni50.3Ti29.7Hf20.0 %,,,,,,,,20.0,,,50.3,,,,,,29.7,,,185.0,,144.0,,,,,
AF_MF_ALL,NiTiHf,H. E. Karaca; S. M. Saghaian; G. Ded; H. Tobe; B. Basaran; H. J. Maier; R. D. Noebe and Y. I. Chumlyakov,Acta Materialia,Effects of nanoprecipitation on the shape memory and material properties of an Ni-rich NiTiHf high temperature shape memory alloy,2013.0,Ni50.3Ti29.7Hf20.0 %,,,,,,,,20.0,,,50.3,,,,,,29.7,,,168.0,,133.0,,,,,
AF_MF_ALL,NiTiHf,H. E. Karaca; S. M. Saghaian; G. Ded; H. Tobe; B. Basaran; H. J. Maier; R. D. Noebe and Y. I. Chumlyakov,Acta Materialia,Effects of nanoprecipitation on the shape memory and material properties of an Ni-rich NiTiHf high temperature shape memory alloy,2013.0,Ni50.3Ti29.7Hf20.0 %,,,,,,,,20.0,,,50.3,,,,,,29.7,,,195.0,,151.0,,,,,
AF_MF_ALL,NiTiHf,H. E. Karaca; S. M. Saghaian; G. Ded; H. Tobe; B. Basaran; H. J. Maier; R. D. Noebe and Y. I. Chumlyakov,Acta Materialia,Effects of nanoprecipitation on the shape memory and material properties of an Ni-rich NiTiHf high temperature shape memory alloy,2013.0,Ni50.3Ti29.7Hf20.0 %,,,,,,,,20.0,,,50.3,,,,,,29.7,,,175.0,,136.0,,,,,
AF_MF_ALL,NiTiHf,H. E. Karaca; S. M. Saghaian; G. Ded; H. Tobe; B. Basaran; H. J. Maier; R. D. Noebe and Y. I. Chumlyakov,Acta Materialia,Effects of nanoprecipitation on the shape memory and material properties of an Ni-rich NiTiHf high temperature shape memory alloy,2013.0,Ni50.3Ti29.7Hf20.0 %,,,,,,,,20.0,,,50.3,,,,,,29.7,,,189.0,,151.0,,,,,
AF_MF_ALL,NiTiHf,H. E. Karaca; S. M. Saghaian; G. Ded; H. Tobe; B. Basaran; H. J. Maier; R. D. Noebe and Y. I. Chumlyakov,Acta Materialia,Effects of nanoprecipitation on the shape memory and material properties of an Ni-rich NiTiHf high temperature shape memory alloy,2013.0,Ni50.3Ti29.7Hf20.0 %,,,,,,,,20.0,,,50.3,,,,,,29.7,,,207.0,,163.0,,,,,
AF_MF_ALL,NiTiHf,H. E. Karaca; S. M. Saghaian; G. Ded; H. Tobe; B. Basaran; H. J. Maier; R. D. Noebe and Y. I. Chumlyakov,Acta Materialia,Effects of nanoprecipitation on the shape memory and material properties of an Ni-rich NiTiHf high temperature shape memory alloy,2013.0,Ni50.3Ti29.7Hf20.0 %,,,,,,,,20.0,,,50.3,,,,,,29.7,,,196.0,,144.0,,,,,
AF_MF_ALL,NiTiHf,H. E. Karaca; S. M. Saghaian; G. Ded; H. Tobe; B. Basaran; H. J. Maier; R. D. Noebe and Y. I. Chumlyakov,Acta Materialia,Effects of nanoprecipitation on the shape memory and material properties of an Ni-rich NiTiHf high temperature shape memory alloy,2013.0,Ni50.3Ti29.7Hf20.0 %,,,,,,,,20.0,,,50.3,,,,,,29.7,,,167.0,,131.0,,,,,
AF_MF_ALL,NiTiHf,H. E. Karaca; S. M. Saghaian; G. Ded; H. Tobe; B. Basaran; H. J. Maier; R. D. Noebe and Y. I. Chumlyakov,Acta Materialia,Effects of nanoprecipitation on the shape memory and material properties of an Ni-rich NiTiHf high temperature shape memory alloy,2013.0,Ni50.3Ti29.7Hf20.0 %,,,,,,,,20.0,,,50.3,,,,,,29.7,,,180.0,,143.0,,,,,
AF_MF_ALL,NiTiHf,H. E. Karaca; S. M. Saghaian; G. Ded; H. Tobe; B. Basaran; H. J. Maier; R. D. Noebe and Y. I. Chumlyakov,Acta Materialia,Effects of nanoprecipitation on the shape memory and material properties of an Ni-rich NiTiHf high temperature shape memory alloy,2013.0,Ni50.3Ti29.7Hf20.0 %,,,,,,,,20.0,,,50.3,,,,,,29.7,,,196.0,,139.0,,,,,
AF_MF_ALL,NiTiHf,H. E. Karaca; S. M. Saghaian; G. Ded; H. Tobe; B. Basaran; H. J. Maier; R. D. Noebe and Y. I. Chumlyakov,Acta Materialia,Effects of nanoprecipitation on the shape memory and material properties of an Ni-rich NiTiHf high temperature shape memory alloy,2013.0,Ni50.3Ti29.7Hf20.0 %,,,,,,,,20.0,,,50.3,,,,,,29.7,,,214.0,,140.0,,,,,
AF_MF_ALL,NiTiHf,H. E. Karaca; S. M. Saghaian; G. Ded; H. Tobe; B. Basaran; H. J. Maier; R. D. Noebe and Y. I. Chumlyakov,Acta Materialia,Effects of nanoprecipitation on the shape memory and material properties of an Ni-rich NiTiHf high temperature shape memory alloy,2013.0,Ni50.3Ti29.7Hf20.0 %,,,,,,,,20.0,,,50.3,,,,,,29.7,,,231.0,,142.0,,,,,
AF_MF_ALL,NiTiHf,H. E. Karaca; S. M. Saghaian; G. Ded; H. Tobe; B. Basaran; H. J. Maier; R. D. Noebe and Y. I. Chumlyakov,Acta Materialia,Effects of nanoprecipitation on the shape memory and material properties of an Ni-rich NiTiHf high temperature shape memory alloy,2013.0,Ni50.3Ti29.7Hf20.0 %,,,,,,,,20.0,,,50.3,,,,,,29.7,,,250.0,,142.0,,,,,
AF_MF_ALL,NiTiHf,H. E. Karaca; S. M. Saghaian; G. Ded; H. Tobe; B. Basaran; H. J. Maier; R. D. Noebe and Y. I. Chumlyakov,Acta Materialia,Effects of nanoprecipitation on the shape memory and material properties of an Ni-rich NiTiHf high temperature shape memory alloy,2013.0,Ni50.3Ti29.7Hf20.0 %,,,,,,,,20.0,,,50.3,,,,,,29.7,,,223.0,,186.0,,,,,
AF_MF_ALL,NiTiHf,H. E. Karaca; S. M. Saghaian; G. Ded; H. Tobe; B. Basaran; H. J. Maier; R. D. Noebe and Y. I. Chumlyakov,Acta Materialia,Effects of nanoprecipitation on the shape memory and material properties of an Ni-rich NiTiHf high temperature shape memory alloy,2013.0,Ni50.3Ti29.7Hf20.0 %,,,,,,,,20.0,,,50.3,,,,,,29.7,,,247.0,,205.0,,,,,
AF_MF_ALL,NiTiHf,H. E. Karaca; S. M. Saghaian; G. Ded; H. Tobe; B. Basaran; H. J. Maier; R. D. Noebe and Y. I. Chumlyakov,Acta Materialia,Effects of nanoprecipitation on the shape memory and material properties of an Ni-rich NiTiHf high temperature shape memory alloy,2013.0,Ni50.3Ti29.7Hf20.0 %,,,,,,,,20.0,,,50.3,,,,,,29.7,,,259.0,,214.0,,,,,
AF_MF_ALL,NiTiHf,H. E. Karaca; S. M. Saghaian; G. Ded; H. Tobe; B. Basaran; H. J. Maier; R. D. Noebe and Y. I. Chumlyakov,Acta Materialia,Effects of nanoprecipitation on the shape memory and material properties of an Ni-rich NiTiHf high temperature shape memory alloy,2013.0,Ni50.3Ti29.7Hf20.0 %,,,,,,,,20.0,,,50.3,,,,,,29.7,,,241.0,,195.0,,,,,
AF_MF_ALL,NiTiHf,H. E. Karaca; S. M. Saghaian; G. Ded; H. Tobe; B. Basaran; H. J. Maier; R. D. Noebe and Y. I. Chumlyakov,Acta Materialia,Effects of nanoprecipitation on the shape memory and material properties of an Ni-rich NiTiHf high temperature shape memory alloy,2013.0,Ni50.3Ti29.7Hf20.0 %,,,,,,,,20.0,,,50.3,,,,,,29.7,,,268.0,,220.0,,,,,
AF_MF_ALL,NiTiHf,H. E. Karaca; S. M. Saghaian; G. Ded; H. Tobe; B. Basaran; H. J. Maier; R. D. Noebe and Y. I. Chumlyakov,Acta Materialia,Effects of nanoprecipitation on the shape memory and material properties of an Ni-rich NiTiHf high temperature shape memory alloy,2013.0,Ni50.3Ti29.7Hf20.0 %,,,,,,,,20.0,,,50.3,,,,,,29.7,,,232.0,,183.0,,,,,
AF_MF_ALL,NiTiHf,H. E. Karaca; S. M. Saghaian; G. Ded; H. Tobe; B. Basaran; H. J. Maier; R. D. Noebe and Y. I. Chumlyakov,Acta Materialia,Effects of nanoprecipitation on the shape memory and material properties of an Ni-rich NiTiHf high temperature shape memory alloy,2013.0,Ni50.3Ti29.7Hf20.0 %,,,,,,,,20.0,,,50.3,,,,,,29.7,,,247.0,,180.0,,,,,
AF_MF_ALL,NiTiHf,H. E. Karaca; S. M. Saghaian; G. Ded; H. Tobe; B. Basaran; H. J. Maier; R. D. Noebe and Y. I. Chumlyakov,Acta Materialia,Effects of nanoprecipitation on the shape memory and material properties of an Ni-rich NiTiHf high temperature shape memory alloy,2013.0,Ni50.3Ti29.7Hf20.0 %,,,,,,,,20.0,,,50.3,,,,,,29.7,,,262.0,,183.0,,,,,
AF_MF_ALL,NiTiHf,H. E. Karaca; S. M. Saghaian; G. Ded; H. Tobe; B. Basaran; H. J. Maier; R. D. Noebe and Y. I. Chumlyakov,Acta Materialia,Effects of nanoprecipitation on the shape memory and material properties of an Ni-rich NiTiHf high temperature shape memory alloy,2013.0,Ni50.3Ti29.7Hf20.0 %,,,,,,,,20.0,,,50.3,,,,,,29.7,,,284.0,,188.0,,,,,
AF_MF_ALL,NiTiHf,H. E. Karaca; S. M. Saghaian; G. Ded; H. Tobe; B. Basaran; H. J. Maier; R. D. Noebe and Y. I. Chumlyakov,Acta Materialia,Effects of nanoprecipitation on the shape memory and material properties of an Ni-rich NiTiHf high temperature shape memory alloy,2013.0,Ni50.3Ti29.7Hf20.0 %,,,,,,,,20.0,,,50.3,,,,,,29.7,,,302.0,,194.0,,,,,
AF_MF_ALL,NiTiHf,O. Karakoc; A. Demblon; R. W. Wheeler; D. C. Lagoudas and I. Karaman,AIAA Scitech 2019 Forum,Effects of testing parameters on the fatigue performance NiTiHf high temperature shape memory alloys,2019.0,Ni50.3Ti29.7Hf20.0 %,,,,,,,,20.0,,,50.3,,,,,,29.7,,,176.0,,153.0,,,,,
AF_MF_ALL,NiTiHf,O. Karakoc; A. Demblon; R. W. Wheeler; D. C. Lagoudas and I. Karaman,AIAA Scitech 2019 Forum,Effects of testing parameters on the fatigue performance NiTiHf high temperature shape memory alloys,2019.0,Ni50.3Ti29.7Hf20.0 %,,,,,,,,20.0,,,50.3,,,,,,29.7,,,167.0,,136.0,,,,,
AF_MF_ALL,NiTiHf,O. Karakoc; A. Demblon; R. W. Wheeler; D. C. Lagoudas and I. Karaman,AIAA Scitech 2019 Forum,Effects of testing parameters on the fatigue performance NiTiHf high temperature shape memory alloys,2019.0,Ni50.3Ti29.7Hf20.0 %,,,,,,,,20.0,,,50.3,,,,,,29.7,,,233.0,,172.0,,,,,
AF_MF_ALL,NiTiHf,O. Karakoc; A. Demblon; R. W. Wheeler; D. C. Lagoudas and I. Karaman,AIAA Scitech 2019 Forum,Effects of testing parameters on the fatigue performance NiTiHf high temperature shape memory alloys,2019.0,Ni50.3Ti29.7Hf20.0 %,,,,,,,,20.0,,,50.3,,,,,,29.7,,,244.0,,170.0,,,,,
AF_MF_ALL,NiTiHf,O. Karakoc; A. Demblon; R. W. Wheeler; D. C. Lagoudas and I. Karaman,AIAA Scitech 2019 Forum,Effects of testing parameters on the fatigue performance NiTiHf high temperature shape memory alloys,2019.0,Ni50.3Ti29.7Hf20.0 %,,,,,,,,20.0,,,50.3,,,,,,29.7,,,234.0,,147.0,,,,,
AF_MF_ALL,NiTiHf,O. Karakoc; A. Demblon; R. W. Wheeler; D. C. Lagoudas and I. Karaman,AIAA Scitech 2019 Forum,Effects of testing parameters on the fatigue performance NiTiHf high temperature shape memory alloys,2019.0,Ni50.3Ti29.7Hf20.0 %,,,,,,,,20.0,,,50.3,,,,,,29.7,,,267.0,,176.0,,,,,
AF_MF_ALL,NiTiHf,O. Karakoc; C. Hayrettin; M. Bass; S. J. Wang; D. Canadinc; J. H. Mabe; D. C. Lagoudas and I. Karaman,Acta Materialia,Effects of upper cycle temperature on the actuation fatigue response of NiTiHf high temperature shape memory alloys,2017.0,Ni50.3Ti29.7Hf20.0 %,,,,,,,,20.0,,,50.3,,,,,,29.7,,,187.0,,156.0,,,,,
AF_MF_ALL,NiTiHf,O. Karakoc; C. Hayrettin; M. Bass; S. J. Wang; D. Canadinc; J. H. Mabe; D. C. Lagoudas and I. Karaman,Acta Materialia,Effects of upper cycle temperature on the actuation fatigue response of NiTiHf high temperature shape memory alloys,2017.0,Ni50.3Ti29.7Hf20.0 %,,,,,,,,20.0,,,50.3,,,,,,29.7,,,205.0,,168.0,,,,,
AF_MF_ALL,NiTiHf,O. Karakoc; C. Hayrettin; M. Bass; S. J. Wang; D. Canadinc; J. H. Mabe; D. C. Lagoudas and I. Karaman,Acta Materialia,Effects of upper cycle temperature on the actuation fatigue response of NiTiHf high temperature shape memory alloys,2017.0,Ni50.3Ti29.7Hf20.0 %,,,,,,,,20.0,,,50.3,,,,,,29.7,,,178.0,,124.0,,,,,
AF_MF_ALL,NiTiHf,O. Karakoc; C. Hayrettin; M. Bass; S. J. Wang; D. Canadinc; J. H. Mabe; D. C. Lagoudas and I. Karaman,Acta Materialia,Effects of upper cycle temperature on the actuation fatigue response of NiTiHf high temperature shape memory alloys,2017.0,Ni50.3Ti29.7Hf20.0 %,,,,,,,,20.0,,,50.3,,,,,,29.7,,,215.0,,152.0,,,,,
AF_MF_ALL,NiTiHf,O. Karakoc; C. Hayrettin; M. Bass; S. J. Wang; D. Canadinc; J. H. Mabe; D. C. Lagoudas and I. Karaman,Acta Materialia,Effects of upper cycle temperature on the actuation fatigue response of NiTiHf high temperature shape memory alloys,2017.0,Ni50.3Ti29.7Hf20.0 %,,,,,,,,20.0,,,50.3,,,,,,29.7,,,241.0,,164.0,,,,,
AF_MF_ALL,NiTiHf,O. Karakoc; C. Hayrettin; M. Bass; S. J. Wang; D. Canadinc; J. H. Mabe; D. C. Lagoudas and I. Karaman,Acta Materialia,Effects of upper cycle temperature on the actuation fatigue response of NiTiHf high temperature shape memory alloys,2017.0,Ni50.3Ti29.7Hf20.0 %,,,,,,,,20.0,,,50.3,,,,,,29.7,,,250.0,,104.0,,,,,
AF_MF_ALL,NiTiHf,O. Karakoc; C. Hayrettin; M. Bass; S. J. Wang; D. Canadinc; J. H. Mabe; D. C. Lagoudas and I. Karaman,Acta Materialia,Effects of upper cycle temperature on the actuation fatigue response of NiTiHf high temperature shape memory alloys,2017.0,Ni50.3Ti29.7Hf20.0 %,,,,,,,,20.0,,,50.3,,,,,,29.7,,,186.0,,101.0,,,,,
AF_MF_ALL,NiTiHf,O. Karakoc; C. Hayrettin; M. Bass; S. J. Wang; D. Canadinc; J. H. Mabe; D. C. Lagoudas and I. Karaman,Acta Materialia,Effects of upper cycle temperature on the actuation fatigue response of NiTiHf high temperature shape memory alloys,2017.0,Ni50.3Ti29.7Hf20.0 %,,,,,,,,20.0,,,50.3,,,,,,29.7,,,223.0,,98.0,,,,,
AF_MF_ALL,NiTiHf,O. Karakoc; C. Hayrettin; M. Bass; S. J. Wang; D. Canadinc; J. H. Mabe; D. C. Lagoudas and I. Karaman,Acta Materialia,Effects of upper cycle temperature on the actuation fatigue response of NiTiHf high temperature shape memory alloys,2017.0,Ni50.3Ti29.7Hf20.0 %,,,,,,,,20.0,,,50.3,,,,,,29.7,,,218.0,,106.0,,,,,
AF_MF_ALL,NiTiHf,F. R. Phillips; R. W. Wheeler; A. B. Geltmacher and D. C. Lagoudas,International Journal of Fatigue,Evolution of internal damage during actuation fatigue in shape memory alloys,2019.0,Ni50.3Ti29.7Hf20.0 %,,,,,,,,20.0,,,50.3,,,,,,29.7,,,189.0,,158.0,,,,,
AF_MF_ALL,NiTiHf,F. R. Phillips; R. W. Wheeler; A. B. Geltmacher and D. C. Lagoudas,International Journal of Fatigue,Evolution of internal damage during actuation fatigue in shape memory alloys,2019.0,Ni50.3Ti29.7Hf20.0 %,,,,,,,,20.0,,,50.3,,,,,,29.7,,,187.0,,155.0,,,,,
AF_MF_ALL,NiTiHf,F. R. Phillips; R. W. Wheeler; A. B. Geltmacher and D. C. Lagoudas,International Journal of Fatigue,Evolution of internal damage during actuation fatigue in shape memory alloys,2019.0,Ni50.3Ti29.7Hf20.0 %,,,,,,,,20.0,,,50.3,,,,,,29.7,,,185.0,,150.0,,,,,
AF_MF_ALL,NiTiHf,F. R. Phillips; R. W. Wheeler; A. B. Geltmacher and D. C. Lagoudas,International Journal of Fatigue,Evolution of internal damage during actuation fatigue in shape memory alloys,2019.0,Ni50.3Ti29.7Hf20.0 %,,,,,,,,20.0,,,50.3,,,,,,29.7,,,186.0,,145.0,,,,,
AF_MF_ALL,NiTiHf,F. R. Phillips; R. W. Wheeler; A. B. Geltmacher and D. C. Lagoudas,International Journal of Fatigue,Evolution of internal damage during actuation fatigue in shape memory alloys,2019.0,Ni50.3Ti29.7Hf20.0 %,,,,,,,,20.0,,,50.3,,,,,,29.7,,,188.0,,143.0,,,,,
AF_MF_ALL,NiTiHf,F. R. Phillips; R. W. Wheeler; A. B. Geltmacher and D. C. Lagoudas,International Journal of Fatigue,Evolution of internal damage during actuation fatigue in shape memory alloys,2019.0,Ni50.3Ti29.7Hf20.0 %,,,,,,,,20.0,,,50.3,,,,,,29.7,,,220.0,,157.0,,,,,
AF_MF_ALL,NiTiHf,F. R. Phillips; R. W. Wheeler; A. B. Geltmacher and D. C. Lagoudas,International Journal of Fatigue,Evolution of internal damage during actuation fatigue in shape memory alloys,2019.0,Ni50.3Ti29.7Hf20.0 %,,,,,,,,20.0,,,50.3,,,,,,29.7,,,266.0,,161.0,,,,,
AF_MF_ALL,NiTiHf,B. Haghgouyan; B. Young; I. Karaman and D. Lagoudas,Behavior and Mechanics of Multifunctional Materials XIII,Fracture toughness of martensitic NiTiHf high-temperature shape memory alloy,2019.0,Ni50.3Ti29.7Hf20.0 %,,,,,,,,20.0,,,50.3,,,,,,29.7,,,162.0,,117.0,,,,,
AF_MF_ALL,NiTiHf,S.-W. Kim; J. W. Jo; C. H. Park; J.-K. Hong; J.-T. Yeom and H.-G. Kim,Materials Science and Engineering: A,Fracture toughness of TiNiHf alloys: A hybrid study using in-situ transmission electron microscopy experiments and finite element analyses,2016.0,Ni50.3Ti34.7Hf15.0 %,,,,,,,,15.0,,,50.3,,,,,,34.7,,,143.0,,75.0,,,,,
AF_MF_ALL,NiTiHf,W. Abuzaid and H. Sehitoglu,Materials Science and Engineering: A,Functional fatigue of Ni50.3Ti25Hf24.7 – Heterogeneities and evolution of local transformation strains,2017.0,Ni50.3Ti25.0Hf24.7 %,,,,,,,,24.7,,,50.3,,,,,,25.0,,,422.0,,214.0,,,,,
AF_MF_ALL,NiTiHf,W. Abuzaid and H. Sehitoglu,Materials Science and Engineering: A,Functional fatigue of Ni50.3Ti25Hf24.7 – Heterogeneities and evolution of local transformation strains,2017.0,Ni50.3Ti25.0Hf24.7 %,,,,,,,,24.7,,,50.3,,,,,,25.0,,,329.0,,243.0,,,,,
AF_MF_ALL,NiTiHf,W. Abuzaid and H. Sehitoglu,Materials Science and Engineering: A,Functional fatigue of Ni50.3Ti25Hf24.7 – Heterogeneities and evolution of local transformation strains,2017.0,Ni50.3Ti25.0Hf24.7 %,,,,,,,,24.7,,,50.3,,,,,,25.0,,,345.0,,239.0,,,,,
AF_MF_ALL,NiTiHf,W. Abuzaid and H. Sehitoglu,Materials Science and Engineering: A,Functional fatigue of Ni50.3Ti25Hf24.7 – Heterogeneities and evolution of local transformation strains,2017.0,Ni50.3Ti25.0Hf24.7 %,,,,,,,,24.7,,,50.3,,,,,,25.0,,,343.0,,237.0,,,,,
AF_MF_ALL,NiTiHf,W. Abuzaid and H. Sehitoglu,Materials Science and Engineering: A,Functional fatigue of Ni50.3Ti25Hf24.7 – Heterogeneities and evolution of local transformation strains,2017.0,Ni50.3Ti25.0Hf24.7 %,,,,,,,,24.7,,,50.3,,,,,,25.0,,,346.0,,239.0,,,,,
AF_MF_ALL,NiTiHf,W. Abuzaid and H. Sehitoglu,Materials Science and Engineering: A,Functional fatigue of Ni50.3Ti25Hf24.7 – Heterogeneities and evolution of local transformation strains,2017.0,Ni50.3Ti25.0Hf24.7 %,,,,,,,,24.7,,,50.3,,,,,,25.0,,,345.0,,237.0,,,,,
AF_MF_ALL,NiTiHf,W. Abuzaid and H. Sehitoglu,Materials Science and Engineering: A,Functional fatigue of Ni50.3Ti25Hf24.7 – Heterogeneities and evolution of local transformation strains,2017.0,Ni50.3Ti25.0Hf24.7 %,,,,,,,,24.7,,,50.3,,,,,,25.0,,,358.0,,246.0,,,,,
AF_MF_ALL,NiTiHf,W. Abuzaid and H. Sehitoglu,Materials Science and Engineering: A,Functional fatigue of Ni50.3Ti25Hf24.7 – Heterogeneities and evolution of local transformation strains,2017.0,Ni50.3Ti25.0Hf24.7 %,,,,,,,,24.7,,,50.3,,,,,,25.0,,,365.0,,246.0,,,,,
AF_MF_ALL,NiTiHf,W. Abuzaid and H. Sehitoglu,Materials Science and Engineering: A,Functional fatigue of Ni50.3Ti25Hf24.7 – Heterogeneities and evolution of local transformation strains,2017.0,Ni50.3Ti25.0Hf24.7 %,,,,,,,,24.7,,,50.3,,,,,,25.0,,,371.0,,247.0,,,,,
AF_MF_ALL,NiTiHf,W. Abuzaid and H. Sehitoglu,Materials Science and Engineering: A,Functional fatigue of Ni50.3Ti25Hf24.7 – Heterogeneities and evolution of local transformation strains,2017.0,Ni50.3Ti25.0Hf24.7 %,,,,,,,,24.7,,,50.3,,,,,,25.0,,,375.0,,251.0,,,,,
AF_MF_ALL,NiTiHf,W. Abuzaid and H. Sehitoglu,Materials Science and Engineering: A,Functional fatigue of Ni50.3Ti25Hf24.7 – Heterogeneities and evolution of local transformation strains,2017.0,Ni50.3Ti25.0Hf24.7 %,,,,,,,,24.7,,,50.3,,,,,,25.0,,,383.0,,257.0,,,,,
AF_MF_ALL,NiTiHf,W. Abuzaid and H. Sehitoglu,Materials Science and Engineering: A,Functional fatigue of Ni50.3Ti25Hf24.7 – Heterogeneities and evolution of local transformation strains,2017.0,Ni50.3Ti25.0Hf24.7 %,,,,,,,,24.7,,,50.3,,,,,,25.0,,,377.0,,249.0,,,,,
AF_MF_ALL,NiTiHf,W. Abuzaid and H. Sehitoglu,Materials Science and Engineering: A,Functional fatigue of Ni50.3Ti25Hf24.7 – Heterogeneities and evolution of local transformation strains,2017.0,Ni50.3Ti25.0Hf24.7 %,,,,,,,,24.7,,,50.3,,,,,,25.0,,,381.0,,250.0,,,,,
AF_MF_ALL,NiTiHf,W. Abuzaid and H. Sehitoglu,Materials Science and Engineering: A,Functional fatigue of Ni50.3Ti25Hf24.7 – Heterogeneities and evolution of local transformation strains,2017.0,Ni50.3Ti25.0Hf24.7 %,,,,,,,,24.7,,,50.3,,,,,,25.0,,,391.0,,259.0,,,,,
AF_MF_ALL,NiTiHf,W. Abuzaid and H. Sehitoglu,Materials Science and Engineering: A,Functional fatigue of Ni50.3Ti25Hf24.7 – Heterogeneities and evolution of local transformation strains,2017.0,Ni50.3Ti25.0Hf24.7 %,,,,,,,,24.7,,,50.3,,,,,,25.0,,,395.0,,260.0,,,,,
AF_MF_ALL,NiTiHf,W. Abuzaid and H. Sehitoglu,Materials Science and Engineering: A,Functional fatigue of Ni50.3Ti25Hf24.7 – Heterogeneities and evolution of local transformation strains,2017.0,Ni50.3Ti25.0Hf24.7 %,,,,,,,,24.7,,,50.3,,,,,,25.0,,,391.0,,256.0,,,,,
AF_MF_ALL,NiTiHf,W. Abuzaid and H. Sehitoglu,Materials Science and Engineering: A,Functional fatigue of Ni50.3Ti25Hf24.7 – Heterogeneities and evolution of local transformation strains,2017.0,Ni50.3Ti25.0Hf24.7 %,,,,,,,,24.7,,,50.3,,,,,,25.0,,,390.0,,253.0,,,,,
AF_MF_ALL,NiTiHf,M. Prasher and D. Sen,Journal of Alloys and Compounds,Influence of aging on phase transformation and microstructure of Ni50.3Ti29.7Hf20 high temperature shape memory alloy,2014.0,Ni50.3Ti29.7Hf20.0 %,,,,,,,,20.0,,,50.3,,,,,,29.7,,,172.0,,125.0,,,,,
AF_MF_ALL,NiTiHf,M. Prasher and D. Sen,Journal of Alloys and Compounds,Influence of aging on phase transformation and microstructure of Ni50.3Ti29.7Hf20 high temperature shape memory alloy,2014.0,Ni50.3Ti29.7Hf20.0 %,,,,,,,,20.0,,,50.3,,,,,,29.7,,,213.0,,163.0,,,,,
AF_MF_ALL,NiTiHf,M. Prasher and D. Sen,Journal of Alloys and Compounds,Influence of aging on phase transformation and microstructure of Ni50.3Ti29.7Hf20 high temperature shape memory alloy,2014.0,Ni50.3Ti29.7Hf20.0 %,,,,,,,,20.0,,,50.3,,,,,,29.7,,,217.0,,161.0,,,,,
AF_MF_ALL,NiTiHf,S. M. Kornegay,Metallurgical and Materials Engineering,Influence of zirconium additions on nitinol shape memory phase stability; transformation temperatures; and thermo-mechanical properties,2016.0,Ni50.3Ti48.7Hf1.0 %,,,,,,,,1.0,,,50.3,,,,,,48.7,,,-21.0,,-73.0,,,,,
AF_MF_ALL,NiTiHf,S. M. Kornegay,Metallurgical and Materials Engineering,Influence of zirconium additions on nitinol shape memory phase stability; transformation temperatures; and thermo-mechanical properties,2016.0,Ni50.3Ti48.7Hf1.0 %,,,,,,,,1.0,,,50.3,,,,,,48.7,,,36.0,,-38.0,,,,,
AF_MF_ALL,NiTiHf,S. M. Kornegay,Metallurgical and Materials Engineering,Influence of zirconium additions on nitinol shape memory phase stability; transformation temperatures; and thermo-mechanical properties,2016.0,Ni50.3Ti48.7Hf1.0 %,,,,,,,,1.0,,,50.3,,,,,,48.7,,,44.0,,-21.0,,,,,
AF_MF_ALL,NiTiHf,S. M. Kornegay,Metallurgical and Materials Engineering,Influence of zirconium additions on nitinol shape memory phase stability; transformation temperatures; and thermo-mechanical properties,2016.0,Ni50.3Ti48.7Hf1.0 %,,,,,,,,1.0,,,50.3,,,,,,48.7,,,42.0,,14.0,,,,,
AF_MF_ALL,NiTiHf,S. M. Kornegay,Metallurgical and Materials Engineering,Influence of zirconium additions on nitinol shape memory phase stability; transformation temperatures; and thermo-mechanical properties,2016.0,Ni50.3Ti48.7Hf1.0 %,,,,,,,,1.0,,,50.3,,,,,,48.7,,,51.0,,18.0,,,,,
AF_MF_ALL,NiTiHf,S. M. Kornegay,Metallurgical and Materials Engineering,Influence of zirconium additions on nitinol shape memory phase stability; transformation temperatures; and thermo-mechanical properties,2016.0,Ni50.3Ti48.7Hf1.0 %,,,,,,,,1.0,,,50.3,,,,,,48.7,,,58.0,,24.0,,,,,
AF_MF_ALL,NiTiHf,S. M. Kornegay,Metallurgical and Materials Engineering,Influence of zirconium additions on nitinol shape memory phase stability; transformation temperatures; and thermo-mechanical properties,2016.0,Ni50.3Ti48.7Hf1.0 %,,,,,,,,1.0,,,50.3,,,,,,48.7,,,47.0,,13.0,,,,,
AF_MF_ALL,NiTiHf,S. M. Kornegay,Metallurgical and Materials Engineering,Influence of zirconium additions on nitinol shape memory phase stability; transformation temperatures; and thermo-mechanical properties,2016.0,Ni50.3Ti48.7Hf1.0 %,,,,,,,,1.0,,,50.3,,,,,,48.7,,,55.0,,19.0,,,,,
AF_MF_ALL,NiTiHf,S. M. Kornegay,Metallurgical and Materials Engineering,Influence of zirconium additions on nitinol shape memory phase stability; transformation temperatures; and thermo-mechanical properties,2016.0,Ni50.3Ti48.7Hf1.0 %,,,,,,,,1.0,,,50.3,,,,,,48.7,,,53.0,,15.0,,,,,
AF_MF_ALL,NiTiHf,S. M. Kornegay,Metallurgical and Materials Engineering,Influence of zirconium additions on nitinol shape memory phase stability; transformation temperatures; and thermo-mechanical properties,2016.0,Ni50.3Ti48.7Hf1.0 %,,,,,,,,1.0,,,50.3,,,,,,48.7,,,48.0,,9.0,,,,,
AF_MF_ALL,NiTiHf,S. M. Kornegay,Metallurgical and Materials Engineering,Influence of zirconium additions on nitinol shape memory phase stability; transformation temperatures; and thermo-mechanical properties,2016.0,Ni50.3Ti48.7Hf1.0 %,,,,,,,,1.0,,,50.3,,,,,,48.7,,,68.0,,25.0,,,,,
AF_MF_ALL,NiTiHf,S. M. Kornegay,Metallurgical and Materials Engineering,Influence of zirconium additions on nitinol shape memory phase stability; transformation temperatures; and thermo-mechanical properties,2016.0,Ni50.3Ti48.7Hf1.0 %,,,,,,,,1.0,,,50.3,,,,,,48.7,,,67.0,,24.0,,,,,
AF_MF_ALL,NiTiHf,S. M. Kornegay,Metallurgical and Materials Engineering,Influence of zirconium additions on nitinol shape memory phase stability; transformation temperatures; and thermo-mechanical properties,2016.0,Ni50.3Ti48.7Hf1.0 %,,,,,,,,1.0,,,50.3,,,,,,48.7,,,78.0,,25.0,,,,,
AF_MF_ALL,NiTiHf,S. M. Kornegay,Metallurgical and Materials Engineering,Influence of zirconium additions on nitinol shape memory phase stability; transformation temperatures; and thermo-mechanical properties,2016.0,Ni50.3Ti48.7Hf1.0 %,,,,,,,,1.0,,,50.3,,,,,,48.7,,,82.0,,28.0,,,,,
AF_MF_ALL,NiTiHf,S. M. Kornegay,Metallurgical and Materials Engineering,Influence of zirconium additions on nitinol shape memory phase stability; transformation temperatures; and thermo-mechanical properties,2016.0,Ni50.3Ti48.7Hf1.0 %,,,,,,,,1.0,,,50.3,,,,,,48.7,,,97.0,,26.0,,,,,
AF_MF_ALL,NiTiHf,S. M. Kornegay,Metallurgical and Materials Engineering,Influence of zirconium additions on nitinol shape memory phase stability; transformation temperatures; and thermo-mechanical properties,2016.0,Ni50.3Ti48.7Hf1.0 %,,,,,,,,1.0,,,50.3,,,,,,48.7,,,49.0,,15.0,,,,,
AF_MF_ALL,NiTiHf,S. M. Kornegay,Metallurgical and Materials Engineering,Influence of zirconium additions on nitinol shape memory phase stability; transformation temperatures; and thermo-mechanical properties,2016.0,Ni50.3Ti48.7Hf1.0 %,,,,,,,,1.0,,,50.3,,,,,,48.7,,,62.0,,22.0,,,,,
AF_MF_ALL,NiTiHf,S. M. Kornegay,Metallurgical and Materials Engineering,Influence of zirconium additions on nitinol shape memory phase stability; transformation temperatures; and thermo-mechanical properties,2016.0,Ni50.3Ti48.7Hf1.0 %,,,,,,,,1.0,,,50.3,,,,,,48.7,,,58.0,,16.0,,,,,
AF_MF_ALL,NiTiHf,S. M. Kornegay,Metallurgical and Materials Engineering,Influence of zirconium additions on nitinol shape memory phase stability; transformation temperatures; and thermo-mechanical properties,2016.0,Ni50.3Ti48.7Hf1.0 %,,,,,,,,1.0,,,50.3,,,,,,48.7,,,51.0,,8.0,,,,,
AF_MF_ALL,NiTiHf,S. M. Kornegay,Metallurgical and Materials Engineering,Influence of zirconium additions on nitinol shape memory phase stability; transformation temperatures; and thermo-mechanical properties,2016.0,Ni50.3Ti48.7Hf1.0 %,,,,,,,,1.0,,,50.3,,,,,,48.7,,,72.0,,27.0,,,,,
AF_MF_ALL,NiTiHf,S. M. Kornegay,Metallurgical and Materials Engineering,Influence of zirconium additions on nitinol shape memory phase stability; transformation temperatures; and thermo-mechanical properties,2016.0,Ni50.3Ti48.7Hf1.0 %,,,,,,,,1.0,,,50.3,,,,,,48.7,,,70.0,,21.0,,,,,
AF_MF_ALL,NiTiHf,S. M. Kornegay,Metallurgical and Materials Engineering,Influence of zirconium additions on nitinol shape memory phase stability; transformation temperatures; and thermo-mechanical properties,2016.0,Ni50.3Ti48.7Hf1.0 %,,,,,,,,1.0,,,50.3,,,,,,48.7,,,64.0,,15.0,,,,,
AF_MF_ALL,NiTiHf,S. M. Kornegay,Metallurgical and Materials Engineering,Influence of zirconium additions on nitinol shape memory phase stability; transformation temperatures; and thermo-mechanical properties,2016.0,Ni50.3Ti48.7Hf1.0 %,,,,,,,,1.0,,,50.3,,,,,,48.7,,,49.0,,-1.0,,,,,
AF_MF_ALL,NiTiHf,S. M. Kornegay,Metallurgical and Materials Engineering,Influence of zirconium additions on nitinol shape memory phase stability; transformation temperatures; and thermo-mechanical properties,2016.0,Ni50.3Ti48.7Hf1.0 %,,,,,,,,1.0,,,50.3,,,,,,48.7,,,56.0,,6.0,,,,,
AF_MF_ALL,NiTiHf,S. M. Kornegay,Metallurgical and Materials Engineering,Influence of zirconium additions on nitinol shape memory phase stability; transformation temperatures; and thermo-mechanical properties,2016.0,Ni50.3Ti48.7Hf1.0 %,,,,,,,,1.0,,,50.3,,,,,,48.7,,,79.0,,26.0,,,,,
AF_MF_ALL,NiTiHf,S. M. Kornegay,Metallurgical and Materials Engineering,Influence of zirconium additions on nitinol shape memory phase stability; transformation temperatures; and thermo-mechanical properties,2016.0,Ni50.3Ti48.7Hf1.0 %,,,,,,,,1.0,,,50.3,,,,,,48.7,,,86.0,,30.0,,,,,
AF_MF_ALL,NiTiHf,S. M. Kornegay,Metallurgical and Materials Engineering,Influence of zirconium additions on nitinol shape memory phase stability; transformation temperatures; and thermo-mechanical properties,2016.0,Ni50.3Ti48.7Hf1.0 %,,,,,,,,1.0,,,50.3,,,,,,48.7,,,105.0,,33.0,,,,,
AF_MF_ALL,NiTiHf,A. Evirgen; I. Karaman; R. Santamarta; J. Pons and R. D. Noebe,Acta Materialia,Microstructural characterization and shape memory characteristics of the Ni50.3Ti34.7Hf15 shape memory alloy,2015.0,Ni50.3Ti34.7Hf15.0 %,,,,,,,,15.0,,,50.3,,,,,,34.7,,,83.0,,1.0,,,,,
AF_MF_ALL,NiTiHf,A. Evirgen; I. Karaman; R. Santamarta; J. Pons and R. D. Noebe,Acta Materialia,Microstructural characterization and shape memory characteristics of the Ni50.3Ti34.7Hf15 shape memory alloy,2015.0,Ni50.3Ti34.7Hf15.0 %,,,,,,,,15.0,,,50.3,,,,,,34.7,,,45.0,,-52.0,,,,,
AF_MF_ALL,NiTiHf,A. Evirgen; I. Karaman; R. Santamarta; J. Pons and R. D. Noebe,Acta Materialia,Microstructural characterization and shape memory characteristics of the Ni50.3Ti34.7Hf15 shape memory alloy,2015.0,Ni50.3Ti34.7Hf15.0 %,,,,,,,,15.0,,,50.3,,,,,,34.7,,,41.0,,-60.0,,,,,
