Repository: AyushChauhan9389/Shape-Memory-Alloy-Dataset

File: Combined_SMA_Dataset.csv (part 26 of 113)
Source_Directory,Alloy_Type,Authors,Source,Title,Year,composition,Ag (at.%),Al (at.%),Au (at.%),Cd (at.%),Co (at.%),Cu (at.%),Fe (at.%),Hf (at.%),Mn (at.%),Nb (at.%),Ni (at.%),Pd (at.%),Pt (at.%),Ru (at.%),Si (at.%),Ta (at.%),Ti (at.%),Zn (at.%),Zr (at.%),Austenite Finish Temperature - AF - (°C),Austenite Start Temperature - AS - (°C),Martensite Finish Temperature - MF - (°C),Martensite Start Temperature - MS - (°C),Cooling Rate (°C/min),Heating Rate (°C/min),Calculated Density (g/cm^3),Thermal transformation span (TSPAN) - (AF-MF) - (°C)
AF_MF_ALL,NiTiHf,A. P. Stebner; G. S. Bigelow; J. Yang; D. P. Shukla; S. M. Saghaian; R. Rogers; A. Garg; H. E. Karaca; Y. Chumlyakov; K. Bhattacharya and R. D. Noebe,Acta Materialia,Transformation strains and temperatures of a nickel–titanium–hafnium high temperature shape memory alloy,2014.0,Ni50.3Ti29.7Hf20.0 %,,,,,,,,20.0,,,50.3,,,,,,29.7,,,161.0,,85.0,,,,,
AF_MF_ALL,NiTiHf,A. P. Stebner; G. S. Bigelow; J. Yang; D. P. Shukla; S. M. Saghaian; R. Rogers; A. Garg; H. E. Karaca; Y. Chumlyakov; K. Bhattacharya and R. D. Noebe,Acta Materialia,Transformation strains and temperatures of a nickel–titanium–hafnium high temperature shape memory alloy,2014.0,Ni50.3Ti29.7Hf20.0 %,,,,,,,,20.0,,,50.3,,,,,,29.7,,,172.0,,90.0,,,,,
AF_MF_ALL,NiTiHf,A. P. Stebner; G. S. Bigelow; J. Yang; D. P. Shukla; S. M. Saghaian; R. Rogers; A. Garg; H. E. Karaca; Y. Chumlyakov; K. Bhattacharya and R. D. Noebe,Acta Materialia,Transformation strains and temperatures of a nickel–titanium–hafnium high temperature shape memory alloy,2014.0,Ni50.3Ti29.7Hf20.0 %,,,,,,,,20.0,,,50.3,,,,,,29.7,,,284.0,,186.0,,,,,
AF_MF_ALL,NiTiHf,A. P. Stebner; G. S. Bigelow; J. Yang; D. P. Shukla; S. M. Saghaian; R. Rogers; A. Garg; H. E. Karaca; Y. Chumlyakov; K. Bhattacharya and R. D. Noebe,Acta Materialia,Transformation strains and temperatures of a nickel–titanium–hafnium high temperature shape memory alloy,2014.0,Ni50.3Ti29.7Hf20.0 %,,,,,,,,20.0,,,50.3,,,,,,29.7,,,183.0,,80.0,,,,,
AF_MF_ALL,NiTiHf,A. P. Stebner; G. S. Bigelow; J. Yang; D. P. Shukla; S. M. Saghaian; R. Rogers; A. Garg; H. E. Karaca; Y. Chumlyakov; K. Bhattacharya and R. D. Noebe,Acta Materialia,Transformation strains and temperatures of a nickel–titanium–hafnium high temperature shape memory alloy,2014.0,Ni50.3Ti29.7Hf20.0 %,,,,,,,,20.0,,,50.3,,,,,,29.7,,,200.0,,161.0,,,,,
AF_MF_ALL,NiTiHf,A. P. Stebner; G. S. Bigelow; J. Yang; D. P. Shukla; S. M. Saghaian; R. Rogers; A. Garg; H. E. Karaca; Y. Chumlyakov; K. Bhattacharya and R. D. Noebe,Acta Materialia,Transformation strains and temperatures of a nickel–titanium–hafnium high temperature shape memory alloy,2014.0,Ni50.3Ti29.7Hf20.0 %,,,,,,,,20.0,,,50.3,,,,,,29.7,,,191.0,,150.0,,,,,
AF_MF_ALL,NiTiHf,A. P. Stebner; G. S. Bigelow; J. Yang; D. P. Shukla; S. M. Saghaian; R. Rogers; A. Garg; H. E. Karaca; Y. Chumlyakov; K. Bhattacharya and R. D. Noebe,Acta Materialia,Transformation strains and temperatures of a nickel–titanium–hafnium high temperature shape memory alloy,2014.0,Ni50.3Ti29.7Hf20.0 %,,,,,,,,20.0,,,50.3,,,,,,29.7,,,182.0,,140.0,,,,,
AF_MF_ALL,NiTiHf,A. P. Stebner; G. S. Bigelow; J. Yang; D. P. Shukla; S. M. Saghaian; R. Rogers; A. Garg; H. E. Karaca; Y. Chumlyakov; K. Bhattacharya and R. D. Noebe,Acta Materialia,Transformation strains and temperatures of a nickel–titanium–hafnium high temperature shape memory alloy,2014.0,Ni50.3Ti29.7Hf20.0 %,,,,,,,,20.0,,,50.3,,,,,,29.7,,,213.0,,171.0,,,,,
AF_MF_ALL,NiTiHf,A. P. Stebner; G. S. Bigelow; J. Yang; D. P. Shukla; S. M. Saghaian; R. Rogers; A. Garg; H. E. Karaca; Y. Chumlyakov; K. Bhattacharya and R. D. Noebe,Acta Materialia,Transformation strains and temperatures of a nickel–titanium–hafnium high temperature shape memory alloy,2014.0,Ni50.3Ti29.7Hf20.0 %,,,,,,,,20.0,,,50.3,,,,,,29.7,,,222.0,,175.0,,,,,
AF_MF_ALL,NiTiHf,A. P. Stebner; G. S. Bigelow; J. Yang; D. P. Shukla; S. M. Saghaian; R. Rogers; A. Garg; H. E. Karaca; Y. Chumlyakov; K. Bhattacharya and R. D. Noebe,Acta Materialia,Transformation strains and temperatures of a nickel–titanium–hafnium high temperature shape memory alloy,2014.0,Ni50.3Ti29.7Hf20.0 %,,,,,,,,20.0,,,50.3,,,,,,29.7,,,175.0,,124.0,,,,,
AF_MF_ALL,NiTiHf,A. P. Stebner; G. S. Bigelow; J. Yang; D. P. Shukla; S. M. Saghaian; R. Rogers; A. Garg; H. E. Karaca; Y. Chumlyakov; K. Bhattacharya and R. D. Noebe,Acta Materialia,Transformation strains and temperatures of a nickel–titanium–hafnium high temperature shape memory alloy,2014.0,Ni50.3Ti29.7Hf20.0 %,,,,,,,,20.0,,,50.3,,,,,,29.7,,,237.0,,181.0,,,,,
AF_MF_ALL,NiTiHf,A. P. Stebner; G. S. Bigelow; J. Yang; D. P. Shukla; S. M. Saghaian; R. Rogers; A. Garg; H. E. Karaca; Y. Chumlyakov; K. Bhattacharya and R. D. Noebe,Acta Materialia,Transformation strains and temperatures of a nickel–titanium–hafnium high temperature shape memory alloy,2014.0,Ni50.3Ti29.7Hf20.0 %,,,,,,,,20.0,,,50.3,,,,,,29.7,,,168.0,,102.0,,,,,
AF_MF_ALL,NiTiHf,A. P. Stebner; G. S. Bigelow; J. Yang; D. P. Shukla; S. M. Saghaian; R. Rogers; A. Garg; H. E. Karaca; Y. Chumlyakov; K. Bhattacharya and R. D. Noebe,Acta Materialia,Transformation strains and temperatures of a nickel–titanium–hafnium high temperature shape memory alloy,2014.0,Ni50.3Ti29.7Hf20.0 %,,,,,,,,20.0,,,50.3,,,,,,29.7,,,249.0,,183.0,,,,,
AF_MF_ALL,NiTiHf,A. P. Stebner; G. S. Bigelow; J. Yang; D. P. Shukla; S. M. Saghaian; R. Rogers; A. Garg; H. E. Karaca; Y. Chumlyakov; K. Bhattacharya and R. D. Noebe,Acta Materialia,Transformation strains and temperatures of a nickel–titanium–hafnium high temperature shape memory alloy,2014.0,Ni50.3Ti29.7Hf20.0 %,,,,,,,,20.0,,,50.3,,,,,,29.7,,,164.0,,82.0,,,,,
AF_MF_ALL,NiTiHf,A. P. Stebner; G. S. Bigelow; J. Yang; D. P. Shukla; S. M. Saghaian; R. Rogers; A. Garg; H. E. Karaca; Y. Chumlyakov; K. Bhattacharya and R. D. Noebe,Acta Materialia,Transformation strains and temperatures of a nickel–titanium–hafnium high temperature shape memory alloy,2014.0,Ni50.3Ti29.7Hf20.0 %,,,,,,,,20.0,,,50.3,,,,,,29.7,,,164.0,,79.0,,,,,
AF_MF_ALL,NiTiHf,A. P. Stebner; G. S. Bigelow; J. Yang; D. P. Shukla; S. M. Saghaian; R. Rogers; A. Garg; H. E. Karaca; Y. Chumlyakov; K. Bhattacharya and R. D. Noebe,Acta Materialia,Transformation strains and temperatures of a nickel–titanium–hafnium high temperature shape memory alloy,2014.0,Ni50.3Ti29.7Hf20.0 %,,,,,,,,20.0,,,50.3,,,,,,29.7,,,191.0,,79.0,,,,,
AF_MF_ALL,NiTiHf,A. P. Stebner; G. S. Bigelow; J. Yang; D. P. Shukla; S. M. Saghaian; R. Rogers; A. Garg; H. E. Karaca; Y. Chumlyakov; K. Bhattacharya and R. D. Noebe,Acta Materialia,Transformation strains and temperatures of a nickel–titanium–hafnium high temperature shape memory alloy,2014.0,Ni50.3Ti29.7Hf20.0 %,,,,,,,,20.0,,,50.3,,,,,,29.7,,,178.0,,148.0,,,,,
AF_MF_ALL,NiTiHf,A. P. Stebner; G. S. Bigelow; J. Yang; D. P. Shukla; S. M. Saghaian; R. Rogers; A. Garg; H. E. Karaca; Y. Chumlyakov; K. Bhattacharya and R. D. Noebe,Acta Materialia,Transformation strains and temperatures of a nickel–titanium–hafnium high temperature shape memory alloy,2014.0,Ni50.3Ti29.7Hf20.0 %,,,,,,,,20.0,,,50.3,,,,,,29.7,,,174.0,,143.0,,,,,
AF_MF_ALL,NiTiHf,A. P. Stebner; G. S. Bigelow; J. Yang; D. P. Shukla; S. M. Saghaian; R. Rogers; A. Garg; H. E. Karaca; Y. Chumlyakov; K. Bhattacharya and R. D. Noebe,Acta Materialia,Transformation strains and temperatures of a nickel–titanium–hafnium high temperature shape memory alloy,2014.0,Ni50.3Ti29.7Hf20.0 %,,,,,,,,20.0,,,50.3,,,,,,29.7,,,185.0,,153.0,,,,,
AF_MF_ALL,NiTiHf,A. P. Stebner; G. S. Bigelow; J. Yang; D. P. Shukla; S. M. Saghaian; R. Rogers; A. Garg; H. E. Karaca; Y. Chumlyakov; K. Bhattacharya and R. D. Noebe,Acta Materialia,Transformation strains and temperatures of a nickel–titanium–hafnium high temperature shape memory alloy,2014.0,Ni50.3Ti29.7Hf20.0 %,,,,,,,,20.0,,,50.3,,,,,,29.7,,,173.0,,141.0,,,,,
AF_MF_ALL,NiTiHf,A. P. Stebner; G. S. Bigelow; J. Yang; D. P. Shukla; S. M. Saghaian; R. Rogers; A. Garg; H. E. Karaca; Y. Chumlyakov; K. Bhattacharya and R. D. Noebe,Acta Materialia,Transformation strains and temperatures of a nickel–titanium–hafnium high temperature shape memory alloy,2014.0,Ni50.3Ti29.7Hf20.0 %,,,,,,,,20.0,,,50.3,,,,,,29.7,,,193.0,,157.0,,,,,
AF_MF_ALL,NiTiHf,A. P. Stebner; G. S. Bigelow; J. Yang; D. P. Shukla; S. M. Saghaian; R. Rogers; A. Garg; H. E. Karaca; Y. Chumlyakov; K. Bhattacharya and R. D. Noebe,Acta Materialia,Transformation strains and temperatures of a nickel–titanium–hafnium high temperature shape memory alloy,2014.0,Ni50.3Ti29.7Hf20.0 %,,,,,,,,20.0,,,50.3,,,,,,29.7,,,171.0,,128.0,,,,,
AF_MF_ALL,NiTiHf,A. P. Stebner; G. S. Bigelow; J. Yang; D. P. Shukla; S. M. Saghaian; R. Rogers; A. Garg; H. E. Karaca; Y. Chumlyakov; K. Bhattacharya and R. D. Noebe,Acta Materialia,Transformation strains and temperatures of a nickel–titanium–hafnium high temperature shape memory alloy,2014.0,Ni50.3Ti29.7Hf20.0 %,,,,,,,,20.0,,,50.3,,,,,,29.7,,,205.0,,158.0,,,,,
AF_MF_ALL,NiTiHf,A. P. Stebner; G. S. Bigelow; J. Yang; D. P. Shukla; S. M. Saghaian; R. Rogers; A. Garg; H. E. Karaca; Y. Chumlyakov; K. Bhattacharya and R. D. Noebe,Acta Materialia,Transformation strains and temperatures of a nickel–titanium–hafnium high temperature shape memory alloy,2014.0,Ni50.3Ti29.7Hf20.0 %,,,,,,,,20.0,,,50.3,,,,,,29.7,,,217.0,,161.0,,,,,
AF_MF_ALL,NiTiHf,A. P. Stebner; G. S. Bigelow; J. Yang; D. P. Shukla; S. M. Saghaian; R. Rogers; A. Garg; H. E. Karaca; Y. Chumlyakov; K. Bhattacharya and R. D. Noebe,Acta Materialia,Transformation strains and temperatures of a nickel–titanium–hafnium high temperature shape memory alloy,2014.0,Ni50.3Ti29.7Hf20.0 %,,,,,,,,20.0,,,50.3,,,,,,29.7,,,232.0,,165.0,,,,,
AF_MF_ALL,NiTiHf,A. P. Stebner; G. S. Bigelow; J. Yang; D. P. Shukla; S. M. Saghaian; R. Rogers; A. Garg; H. E. Karaca; Y. Chumlyakov; K. Bhattacharya and R. D. Noebe,Acta Materialia,Transformation strains and temperatures of a nickel–titanium–hafnium high temperature shape memory alloy,2014.0,Ni50.3Ti29.7Hf20.0 %,,,,,,,,20.0,,,50.3,,,,,,29.7,,,246.0,,166.0,,,,,
AF_MF_ALL,NiTiHf,A. P. Stebner; G. S. Bigelow; J. Yang; D. P. Shukla; S. M. Saghaian; R. Rogers; A. Garg; H. E. Karaca; Y. Chumlyakov; K. Bhattacharya and R. D. Noebe,Acta Materialia,Transformation strains and temperatures of a nickel–titanium–hafnium high temperature shape memory alloy,2014.0,Ni50.3Ti29.7Hf20.0 %,,,,,,,,20.0,,,50.3,,,,,,29.7,,,256.0,,165.0,,,,,
AF_MF_ALL,NiTiHf,A. P. Stebner; G. S. Bigelow; J. Yang; D. P. Shukla; S. M. Saghaian; R. Rogers; A. Garg; H. E. Karaca; Y. Chumlyakov; K. Bhattacharya and R. D. Noebe,Acta Materialia,Transformation strains and temperatures of a nickel–titanium–hafnium high temperature shape memory alloy,2014.0,Ni50.3Ti29.7Hf20.0 %,,,,,,,,20.0,,,50.3,,,,,,29.7,,,269.0,,161.0,,,,,
AF_MF_ALL,NiTiHf,C. Hayrettin; O. Karakoc; I. Karaman; J. H. Mabe; R. Santamarta and J. Pons,Acta Materialia,Two way shape memory effect in NiTiHf high temperature shape memory alloy tubes,2019.0,Ni50.3Ti29.7Hf20.0 %,,,,,,,,20.0,,,50.3,,,,,,29.7,,,171.0,,130.0,,,,,
AF_MF_ALL,NiTiHf,C. Hayrettin; O. Karakoc; I. Karaman; J. H. Mabe; R. Santamarta and J. Pons,Acta Materialia,Two way shape memory effect in NiTiHf high temperature shape memory alloy tubes,2019.0,Ni50.3Ti29.7Hf20.0 %,,,,,,,,20.0,,,50.3,,,,,,29.7,,,172.0,,129.0,,,,,
AF_MF_ALL,NiTiHf,C. Hayrettin; O. Karakoc; I. Karaman; J. H. Mabe; R. Santamarta and J. Pons,Acta Materialia,Two way shape memory effect in NiTiHf high temperature shape memory alloy tubes,2019.0,Ni50.3Ti29.7Hf20.0 %,,,,,,,,20.0,,,50.3,,,,,,29.7,,,175.0,,121.0,,,,,
AF_MF_ALL,NiTiHf,C. Hayrettin; O. Karakoc; I. Karaman; J. H. Mabe; R. Santamarta and J. Pons,Acta Materialia,Two way shape memory effect in NiTiHf high temperature shape memory alloy tubes,2019.0,Ni50.3Ti29.7Hf20.0 %,,,,,,,,20.0,,,50.3,,,,,,29.7,,,167.0,,126.0,,,,,
AF_MF_ALL,NiTiHf,C. Hayrettin; O. Karakoc; I. Karaman; J. H. Mabe; R. Santamarta and J. Pons,Acta Materialia,Two way shape memory effect in NiTiHf high temperature shape memory alloy tubes,2019.0,Ni50.3Ti29.7Hf20.0 %,,,,,,,,20.0,,,50.3,,,,,,29.7,,,169.0,,127.0,,,,,
AF_MF_ALL,NiTiHf,C. Hayrettin; O. Karakoc; I. Karaman; J. H. Mabe; R. Santamarta and J. Pons,Acta Materialia,Two way shape memory effect in NiTiHf high temperature shape memory alloy tubes,2019.0,Ni50.3Ti29.7Hf20.0 %,,,,,,,,20.0,,,50.3,,,,,,29.7,,,171.0,,132.0,,,,,
AF_MF_ALL,NiTiHf,C. Hayrettin; O. Karakoc; I. Karaman; J. H. Mabe; R. Santamarta and J. Pons,Acta Materialia,Two way shape memory effect in NiTiHf high temperature shape memory alloy tubes,2019.0,Ni50.3Ti29.7Hf20.0 %,,,,,,,,20.0,,,50.3,,,,,,29.7,,,173.0,,134.0,,,,,
AF_MF_ALL,NiTiHf,C. Hayrettin; O. Karakoc; I. Karaman; J. H. Mabe; R. Santamarta and J. Pons,Acta Materialia,Two way shape memory effect in NiTiHf high temperature shape memory alloy tubes,2019.0,Ni50.3Ti29.7Hf20.0 %,,,,,,,,20.0,,,50.3,,,,,,29.7,,,174.0,,135.0,,,,,
AF_MF_ALL,NiTiHf,C. Hayrettin; O. Karakoc; I. Karaman; J. H. Mabe; R. Santamarta and J. Pons,Acta Materialia,Two way shape memory effect in NiTiHf high temperature shape memory alloy tubes,2019.0,Ni50.3Ti29.7Hf20.0 %,,,,,,,,20.0,,,50.3,,,,,,29.7,,,173.0,,133.0,,,,,
AF_MF_ALL,NiTiHf,C. Hayrettin; O. Karakoc; I. Karaman; J. H. Mabe; R. Santamarta and J. Pons,Acta Materialia,Two way shape memory effect in NiTiHf high temperature shape memory alloy tubes,2019.0,Ni50.3Ti29.7Hf20.0 %,,,,,,,,20.0,,,50.3,,,,,,29.7,,,182.0,,139.0,,,,,
AF_MF_ALL,NiTiHf,C. Hayrettin; O. Karakoc; I. Karaman; J. H. Mabe; R. Santamarta and J. Pons,Acta Materialia,Two way shape memory effect in NiTiHf high temperature shape memory alloy tubes,2019.0,Ni50.3Ti29.7Hf20.0 %,,,,,,,,20.0,,,50.3,,,,,,29.7,,,179.0,,129.0,,,,,
AF_MF_ALL,NiTiHf,C. Hayrettin; O. Karakoc; I. Karaman; J. H. Mabe; R. Santamarta and J. Pons,Acta Materialia,Two way shape memory effect in NiTiHf high temperature shape memory alloy tubes,2019.0,Ni50.3Ti29.7Hf20.0 %,,,,,,,,20.0,,,50.3,,,,,,29.7,,,183.0,,120.0,,,,,
AF_MF_ALL,NiTiHf,C. Hayrettin; O. Karakoc; I. Karaman; J. H. Mabe; R. Santamarta and J. Pons,Acta Materialia,Two way shape memory effect in NiTiHf high temperature shape memory alloy tubes,2019.0,Ni50.3Ti29.7Hf20.0 %,,,,,,,,20.0,,,50.3,,,,,,29.7,,,183.0,,120.0,,,,,
AF_MF_ALL,NiTiHf,C. Hayrettin; O. Karakoc; I. Karaman; J. H. Mabe; R. Santamarta and J. Pons,Acta Materialia,Two way shape memory effect in NiTiHf high temperature shape memory alloy tubes,2019.0,Ni50.3Ti29.7Hf20.0 %,,,,,,,,20.0,,,50.3,,,,,,29.7,,,186.0,,119.0,,,,,
AF_MF_ALL,NiTiHf,C. Hayrettin; O. Karakoc; I. Karaman; J. H. Mabe; R. Santamarta and J. Pons,Acta Materialia,Two way shape memory effect in NiTiHf high temperature shape memory alloy tubes,2019.0,Ni50.3Ti29.7Hf20.0 %,,,,,,,,20.0,,,50.3,,,,,,29.7,,,188.0,,120.0,,,,,
AF_MF_ALL,NiTiHf,C. Hayrettin; O. Karakoc; I. Karaman; J. H. Mabe; R. Santamarta and J. Pons,Acta Materialia,Two way shape memory effect in NiTiHf high temperature shape memory alloy tubes,2019.0,Ni50.3Ti29.7Hf20.0 %,,,,,,,,20.0,,,50.3,,,,,,29.7,,,193.0,,121.0,,,,,
AF_MF_ALL,NiTiHf,G. S. Firstov; J. Van Humbeeck and Y. N. Koval,Materials Science and Engineering: A,High-temperature shape memory alloys,2004.0,Ni50.4Ti34.900000000000006Hf14.7 %,,,,,,,,14.7,,,50.4,,,,,,34.9,,,218.0,,51.0,,,,,
AF_MF_ALL,NiTiHf,X. Meng; Y. D. Fu; W. Cai; J. Zhang; Q. F. Li and L. C. Zhao,Solid State Phenomena,Martensitic Transformation Behavior and Shape Memory Effect of an Aged Ni-rich Ti-Ni-Hf High Temperature Shape Memory Alloy,2008.0,Ni50.4Ti29.6Hf20.0 %,,,,,,,,20.0,,,50.4,,,,,,29.6,,,148.0,,73.0,,,,,
AF_MF_ALL,NiTiHf,X. Meng; Y. D. Fu; W. Cai; J. Zhang; Q. F. Li and L. C. Zhao,Solid State Phenomena,Martensitic Transformation Behavior and Shape Memory Effect of an Aged Ni-rich Ti-Ni-Hf High Temperature Shape Memory Alloy,2008.0,Ni50.4Ti29.6Hf20.0 %,,,,,,,,20.0,,,50.4,,,,,,29.6,,,149.0,,74.0,,,,,
AF_MF_ALL,NiTiHf,X. Meng; Y. D. Fu; W. Cai; J. Zhang; Q. F. Li and L. C. Zhao,Solid State Phenomena,Martensitic Transformation Behavior and Shape Memory Effect of an Aged Ni-rich Ti-Ni-Hf High Temperature Shape Memory Alloy,2008.0,Ni50.4Ti29.6Hf20.0 %,,,,,,,,20.0,,,50.4,,,,,,29.6,,,149.0,,73.0,,,,,
AF_MF_ALL,NiTiHf,X. Meng; Y. D. Fu; W. Cai; J. Zhang; Q. F. Li and L. C. Zhao,Solid State Phenomena,Martensitic Transformation Behavior and Shape Memory Effect of an Aged Ni-rich Ti-Ni-Hf High Temperature Shape Memory Alloy,2008.0,Ni50.4Ti29.6Hf20.0 %,,,,,,,,20.0,,,50.4,,,,,,29.6,,,151.0,,74.0,,,,,
AF_MF_ALL,NiTiHf,X. Meng; Y. D. Fu; W. Cai; J. Zhang; Q. F. Li and L. C. Zhao,Solid State Phenomena,Martensitic Transformation Behavior and Shape Memory Effect of an Aged Ni-rich Ti-Ni-Hf High Temperature Shape Memory Alloy,2008.0,Ni50.4Ti29.6Hf20.0 %,,,,,,,,20.0,,,50.4,,,,,,29.6,,,156.0,,79.0,,,,,
AF_MF_ALL,NiTiHf,X. Meng; Y. D. Fu; W. Cai; J. Zhang; Q. F. Li and L. C. Zhao,Solid State Phenomena,Martensitic Transformation Behavior and Shape Memory Effect of an Aged Ni-rich Ti-Ni-Hf High Temperature Shape Memory Alloy,2008.0,Ni50.4Ti29.6Hf20.0 %,,,,,,,,20.0,,,50.4,,,,,,29.6,,,177.0,,87.0,,,,,
AF_MF_ALL,NiTiHf,X. Meng; Y. D. Fu; W. Cai; J. Zhang; Q. F. Li and L. C. Zhao,Solid State Phenomena,Martensitic Transformation Behavior and Shape Memory Effect of an Aged Ni-rich Ti-Ni-Hf High Temperature Shape Memory Alloy,2008.0,Ni50.4Ti29.6Hf20.0 %,,,,,,,,20.0,,,50.4,,,,,,29.6,,,178.0,,86.0,,,,,
AF_MF_ALL,NiTiHf,X. Meng; Y. D. Fu; W. Cai; J. Zhang; Q. F. Li and L. C. Zhao,Solid State Phenomena,Martensitic Transformation Behavior and Shape Memory Effect of an Aged Ni-rich Ti-Ni-Hf High Temperature Shape Memory Alloy,2008.0,Ni50.4Ti29.6Hf20.0 %,,,,,,,,20.0,,,50.4,,,,,,29.6,,,221.0,,138.0,,,,,
AF_MF_ALL,NiTiHf,X. Meng; Y. D. Fu; W. Cai; J. Zhang; Q. F. Li and L. C. Zhao,Solid State Phenomena,Martensitic Transformation Behavior and Shape Memory Effect of an Aged Ni-rich Ti-Ni-Hf High Temperature Shape Memory Alloy,2008.0,Ni50.4Ti29.6Hf20.0 %,,,,,,,,20.0,,,50.4,,,,,,29.6,,,302.0,,180.0,,,,,
AF_MF_ALL,NiTiHf,X. Meng; Y. D. Fu; W. Cai; J. Zhang; Q. F. Li and L. C. Zhao,Solid State Phenomena,Martensitic Transformation Behavior and Shape Memory Effect of an Aged Ni-rich Ti-Ni-Hf High Temperature Shape Memory Alloy,2008.0,Ni50.4Ti29.6Hf20.0 %,,,,,,,,20.0,,,50.4,,,,,,29.6,,,312.0,,186.0,,,,,
AF_MF_ALL,NiTiHf,X. Meng; Y. D. Fu; W. Cai; J. Zhang; Q. F. Li and L. C. Zhao,Solid State Phenomena,Martensitic Transformation Behavior and Shape Memory Effect of an Aged Ni-rich Ti-Ni-Hf High Temperature Shape Memory Alloy,2008.0,Ni50.4Ti29.6Hf20.0 %,,,,,,,,20.0,,,50.4,,,,,,29.6,,,315.0,,188.0,,,,,
AF_MF_ALL,NiTiHf,X. Meng; Y. D. Fu; W. Cai; J. Zhang; Q. F. Li and L. C. Zhao,Solid State Phenomena,Martensitic Transformation Behavior and Shape Memory Effect of an Aged Ni-rich Ti-Ni-Hf High Temperature Shape Memory Alloy,2008.0,Ni50.4Ti29.6Hf20.0 %,,,,,,,,20.0,,,50.4,,,,,,29.6,,,308.0,,180.0,,,,,
AF_MF_ALL,NiTiHf,X. Meng; Y. D. Fu; W. Cai; J. Zhang; Q. F. Li and L. C. Zhao,Solid State Phenomena,Martensitic Transformation Behavior and Shape Memory Effect of an Aged Ni-rich Ti-Ni-Hf High Temperature Shape Memory Alloy,2008.0,Ni50.4Ti29.6Hf20.0 %,,,,,,,,20.0,,,50.4,,,,,,29.6,,,308.0,,180.0,,,,,
AF_MF_ALL,NiTiHf,X. Meng; Y. D. Fu; W. Cai; J. Zhang; Q. F. Li and L. C. Zhao,Solid State Phenomena,Martensitic Transformation Behavior and Shape Memory Effect of an Aged Ni-rich Ti-Ni-Hf High Temperature Shape Memory Alloy,2008.0,Ni50.4Ti29.6Hf20.0 %,,,,,,,,20.0,,,50.4,,,,,,29.6,,,308.0,,180.0,,,,,
AF_MF_ALL,NiTiHf,X. Meng; Y. D. Fu; W. Cai; J. Zhang; Q. F. Li and L. C. Zhao,Solid State Phenomena,Martensitic Transformation Behavior and Shape Memory Effect of an Aged Ni-rich Ti-Ni-Hf High Temperature Shape Memory Alloy,2008.0,Ni50.4Ti29.6Hf20.0 %,,,,,,,,20.0,,,50.4,,,,,,29.6,,,309.0,,181.0,,,,,
AF_MF_ALL,NiTiHf,X. Meng; Y. D. Fu; W. Cai; J. Zhang; Q. F. Li and L. C. Zhao,Solid State Phenomena,Martensitic Transformation Behavior and Shape Memory Effect of an Aged Ni-rich Ti-Ni-Hf High Temperature Shape Memory Alloy,2008.0,Ni50.4Ti29.6Hf20.0 %,,,,,,,,20.0,,,50.4,,,,,,29.6,,,318.0,,189.0,,,,,
AF_MF_ALL,NiTiHf,X. Meng; Y. D. Fu; W. Cai; J. Zhang; Q. F. Li and L. C. Zhao,Solid State Phenomena,Martensitic Transformation Behavior and Shape Memory Effect of an Aged Ni-rich Ti-Ni-Hf High Temperature Shape Memory Alloy,2008.0,Ni50.4Ti29.6Hf20.0 %,,,,,,,,20.0,,,50.4,,,,,,29.6,,,324.0,,193.0,,,,,
AF_MF_ALL,NiTiHf,X. Meng; Y. D. Fu; W. Cai; J. Zhang; Q. F. Li and L. C. Zhao,Solid State Phenomena,Martensitic Transformation Behavior and Shape Memory Effect of an Aged Ni-rich Ti-Ni-Hf High Temperature Shape Memory Alloy,2008.0,Ni50.4Ti29.6Hf20.0 %,,,,,,,,20.0,,,50.4,,,,,,29.6,,,326.0,,193.0,,,,,
AF_MF_ALL,NiTiHf,Y. Wu; E. Ertekin and H. Sehitoglu,Acta Materialia,Elastocaloric cooling capacity of shape memory alloys – Role of deformation temperatures; mechanical cycling; stress hysteresis and inhomogeneity of transformation,2017.0,Ni50.5Ti36.2Hf13.3 %,,,,,,,,13.3,,,50.5,,,,,,36.2,,,32.0,,-65.0,,,,,
AF_MF_ALL,NiTiHf,H. Sehitoglu; Y. Wu; L. Patriarca; G. Li; A. Ojha; S. Zhang; Y. Chumlyakov and M. Nishida,Shape Memory and Superelasticity,Superelasticity and Shape Memory Behavior of NiTiHf Alloys,2017.0,Ni50.5Ti36.2Hf13.3 %,,,,,,,,13.3,,,50.5,,,,,,36.2,,,34.0,,-35.0,,,,,
AF_MF_ALL,NiTiHf,Y. Wu; L. Patriarca; H. Sehitoglu and Y. Chumlyakov,Scripta Materialia,Ultrahigh tensile transformation strains in new Ni50.5Ti36.2Hf13.3 shape memory alloy,2016.0,Ni50.5Ti36.2Hf13.3 %,,,,,,,,13.3,,,50.5,,,,,,36.2,,,31.0,,-69.0,,,,,
AF_MF_ALL,NiTiHf,X. L. Meng; W. Cai; F. Chen and L. C. Zhao,Scripta Materialia,Effect of aging on martensitic transformation and microstructure in Ni-rich TiNiHf shape memory alloy,2006.0,Ni50.6Ti29.4Hf20.0 %,,,,,,,,20.0,,,50.6,,,,,,29.4,,,118.0,,-7.0,,,,,
AF_MF_ALL,NiTiHf,X. L. Meng; W. Cai; F. Chen and L. C. Zhao,Scripta Materialia,Effect of aging on martensitic transformation and microstructure in Ni-rich TiNiHf shape memory alloy,2006.0,Ni50.6Ti29.4Hf20.0 %,,,,,,,,20.0,,,50.6,,,,,,29.4,,,118.0,,-7.0,,,,,
AF_MF_ALL,NiTiHf,X. L. Meng; W. Cai; F. Chen and L. C. Zhao,Scripta Materialia,Effect of aging on martensitic transformation and microstructure in Ni-rich TiNiHf shape memory alloy,2006.0,Ni50.6Ti29.4Hf20.0 %,,,,,,,,20.0,,,50.6,,,,,,29.4,,,120.0,,-7.0,,,,,
AF_MF_ALL,NiTiHf,X. L. Meng; W. Cai; F. Chen and L. C. Zhao,Scripta Materialia,Effect of aging on martensitic transformation and microstructure in Ni-rich TiNiHf shape memory alloy,2006.0,Ni50.6Ti29.4Hf20.0 %,,,,,,,,20.0,,,50.6,,,,,,29.4,,,122.0,,-7.0,,,,,
AF_MF_ALL,NiTiHf,X. L. Meng; W. Cai; F. Chen and L. C. Zhao,Scripta Materialia,Effect of aging on martensitic transformation and microstructure in Ni-rich TiNiHf shape memory alloy,2006.0,Ni50.6Ti29.4Hf20.0 %,,,,,,,,20.0,,,50.6,,,,,,29.4,,,133.0,,1.0,,,,,
AF_MF_ALL,NiTiHf,X. L. Meng; W. Cai; F. Chen and L. C. Zhao,Scripta Materialia,Effect of aging on martensitic transformation and microstructure in Ni-rich TiNiHf shape memory alloy,2006.0,Ni50.6Ti29.4Hf20.0 %,,,,,,,,20.0,,,50.6,,,,,,29.4,,,152.0,,18.0,,,,,
AF_MF_ALL,NiTiHf,X. L. Meng; W. Cai; F. Chen and L. C. Zhao,Scripta Materialia,Effect of aging on martensitic transformation and microstructure in Ni-rich TiNiHf shape memory alloy,2006.0,Ni50.6Ti29.4Hf20.0 %,,,,,,,,20.0,,,50.6,,,,,,29.4,,,153.0,,20.0,,,,,
AF_MF_ALL,NiTiHf,X. L. Meng; W. Cai; F. Chen and L. C. Zhao,Scripta Materialia,Effect of aging on martensitic transformation and microstructure in Ni-rich TiNiHf shape memory alloy,2006.0,Ni50.6Ti29.4Hf20.0 %,,,,,,,,20.0,,,50.6,,,,,,29.4,,,213.0,,101.0,,,,,
AF_MF_ALL,NiTiHf,X. L. Meng; W. Cai; F. Chen and L. C. Zhao,Scripta Materialia,Effect of aging on martensitic transformation and microstructure in Ni-rich TiNiHf shape memory alloy,2006.0,Ni50.6Ti29.4Hf20.0 %,,,,,,,,20.0,,,50.6,,,,,,29.4,,,301.0,,161.0,,,,,
AF_MF_ALL,NiTiHf,X. L. Meng; W. Cai; F. Chen and L. C. Zhao,Scripta Materialia,Effect of aging on martensitic transformation and microstructure in Ni-rich TiNiHf shape memory alloy,2006.0,Ni50.6Ti29.4Hf20.0 %,,,,,,,,20.0,,,50.6,,,,,,29.4,,,300.0,,160.0,,,,,
AF_MF_ALL,NiTiHf,X. L. Meng; W. Cai; F. Chen and L. C. Zhao,Scripta Materialia,Effect of aging on martensitic transformation and microstructure in Ni-rich TiNiHf shape memory alloy,2006.0,Ni50.6Ti29.4Hf20.0 %,,,,,,,,20.0,,,50.6,,,,,,29.4,,,300.0,,160.0,,,,,
AF_MF_ALL,NiTiHf,X. L. Meng; W. Cai; F. Chen and L. C. Zhao,Scripta Materialia,Effect of aging on martensitic transformation and microstructure in Ni-rich TiNiHf shape memory alloy,2006.0,Ni50.6Ti29.4Hf20.0 %,,,,,,,,20.0,,,50.6,,,,,,29.4,,,303.0,,163.0,,,,,
AF_MF_ALL,NiTiHf,X. L. Meng; W. Cai; F. Chen and L. C. Zhao,Scripta Materialia,Effect of aging on martensitic transformation and microstructure in Ni-rich TiNiHf shape memory alloy,2006.0,Ni50.6Ti29.4Hf20.0 %,,,,,,,,20.0,,,50.6,,,,,,29.4,,,300.0,,159.0,,,,,
AF_MF_ALL,NiTiHf,X. L. Meng; W. Cai; F. Chen and L. C. Zhao,Scripta Materialia,Effect of aging on martensitic transformation and microstructure in Ni-rich TiNiHf shape memory alloy,2006.0,Ni50.6Ti29.4Hf20.0 %,,,,,,,,20.0,,,50.6,,,,,,29.4,,,308.0,,167.0,,,,,
AF_MF_ALL,NiTiHf,X. L. Meng; W. Cai; F. Chen and L. C. Zhao,Scripta Materialia,Effect of aging on martensitic transformation and microstructure in Ni-rich TiNiHf shape memory alloy,2006.0,Ni50.6Ti29.4Hf20.0 %,,,,,,,,20.0,,,50.6,,,,,,29.4,,,307.0,,166.0,,,,,
AF_MF_ALL,NiTiHf,X. L. Meng; W. Cai; F. Chen and L. C. Zhao,Scripta Materialia,Effect of aging on martensitic transformation and microstructure in Ni-rich TiNiHf shape memory alloy,2006.0,Ni50.6Ti29.4Hf20.0 %,,,,,,,,20.0,,,50.6,,,,,,29.4,,,295.0,,215.0,,,,,
AF_MF_ALL,NiTiHf,X. L. Meng; W. Cai; F. Chen and L. C. Zhao,Scripta Materialia,Effect of aging on martensitic transformation and microstructure in Ni-rich TiNiHf shape memory alloy,2006.0,Ni50.6Ti29.4Hf20.0 %,,,,,,,,20.0,,,50.6,,,,,,29.4,,,316.0,,174.0,,,,,
AF_MF_ALL,NiTiHf,L. Patriarca and H. Sehitoglu,Scripta Materialia,High-temperature superelasticity of Ni50.6Ti24.4Hf25.0 shape memory alloy,2015.0,Ni50.6Ti24.4Hf25.0 %,,,,,,,,25.0,,,50.6,,,,,,24.4,,,377.0,,266.0,,,,,
AF_MF_ALL,NiTiHf,L. Patriarca and H. Sehitoglu,Scripta Materialia,High-temperature superelasticity of Ni50.6Ti24.4Hf25.0 shape memory alloy,2015.0,Ni50.6Ti24.4Hf25.0 %,,,,,,,,25.0,,,50.6,,,,,,24.4,,,279.0,,167.0,,,,,
AF_MF_ALL,NiTiHf,L. Patriarca and H. Sehitoglu,Scripta Materialia,High-temperature superelasticity of Ni50.6Ti24.4Hf25.0 shape memory alloy,2015.0,Ni50.6Ti24.4Hf25.0 %,,,,,,,,25.0,,,50.6,,,,,,24.4,,,241.0,,148.0,,,,,
AF_MF_ALL,NiTiHf,L. Patriarca and H. Sehitoglu,Scripta Materialia,High-temperature superelasticity of Ni50.6Ti24.4Hf25.0 shape memory alloy,2015.0,Ni50.6Ti24.4Hf25.0 %,,,,,,,,25.0,,,50.6,,,,,,24.4,,,267.0,,184.0,,,,,
AF_MF_ALL,NiTiHf,L. Patriarca and H. Sehitoglu,Scripta Materialia,High-temperature superelasticity of Ni50.6Ti24.4Hf25.0 shape memory alloy,2015.0,Ni50.6Ti24.4Hf25.0 %,,,,,,,,25.0,,,50.6,,,,,,24.4,,,282.0,,203.0,,,,,
AF_MF_ALL,NiTiHf,L. Patriarca and H. Sehitoglu,Scripta Materialia,High-temperature superelasticity of Ni50.6Ti24.4Hf25.0 shape memory alloy,2015.0,Ni50.6Ti24.4Hf25.0 %,,,,,,,,25.0,,,50.6,,,,,,24.4,,,342.0,,229.0,,,,,
AF_MF_ALL,NiTiHf,L. Patriarca and H. Sehitoglu,Scripta Materialia,High-temperature superelasticity of Ni50.6Ti24.4Hf25.0 shape memory alloy,2015.0,Ni50.6Ti24.4Hf25.0 %,,,,,,,,25.0,,,50.6,,,,,,24.4,,,364.0,,232.0,,,,,
AF_MF_ALL,NiTiHf,S. M. Saghaian,Mechanical Engineering,Shape memory behavior of single crystal and polycrystalline Ni-rich NiTiHf high temperature shape memory alloys,2015.0,Ni50.7Ti29.3Hf20.0 %,,,,,,,,20.0,,,50.7,,,,,,29.3,,,137.0,,91.0,,,,,
AF_MF_ALL,NiTiHf,S. M. Saghaian,Mechanical Engineering,Shape memory behavior of single crystal and polycrystalline Ni-rich NiTiHf high temperature shape memory alloys,2015.0,Ni50.7Ti29.3Hf20.0 %,,,,,,,,20.0,,,50.7,,,,,,29.3,,,128.0,,86.0,,,,,
AF_MF_ALL,NiTiHf,S. M. Saghaian,Mechanical Engineering,Shape memory behavior of single crystal and polycrystalline Ni-rich NiTiHf high temperature shape memory alloys,2015.0,Ni50.7Ti29.3Hf20.0 %,,,,,,,,20.0,,,50.7,,,,,,29.3,,,152.0,,106.0,,,,,
AF_MF_ALL,NiTiHf,S. M. Saghaian,Mechanical Engineering,Shape memory behavior of single crystal and polycrystalline Ni-rich NiTiHf high temperature shape memory alloys,2015.0,Ni50.7Ti29.3Hf20.0 %,,,,,,,,20.0,,,50.7,,,,,,29.3,,,179.0,,120.0,,,,,
AF_MF_ALL,NiTiHf,S. M. Saghaian,Mechanical Engineering,Shape memory behavior of single crystal and polycrystalline Ni-rich NiTiHf high temperature shape memory alloys,2015.0,Ni50.7Ti29.3Hf20.0 %,,,,,,,,20.0,,,50.7,,,,,,29.3,,,184.0,,137.0,,,,,
AF_MF_ALL,NiTiHf,S. M. Saghaian,Mechanical Engineering,Shape memory behavior of single crystal and polycrystalline Ni-rich NiTiHf high temperature shape memory alloys,2015.0,Ni50.7Ti29.3Hf20.0 %,,,,,,,,20.0,,,50.7,,,,,,29.3,,,170.0,,131.0,,,,,
AF_MF_ALL,NiTiHf,S. M. Saghaian,Mechanical Engineering,Shape memory behavior of single crystal and polycrystalline Ni-rich NiTiHf high temperature shape memory alloys,2015.0,Ni50.7Ti29.3Hf20.0 %,,,,,,,,20.0,,,50.7,,,,,,29.3,,,180.0,,141.0,,,,,
AF_MF_ALL,NiTiHf,S. M. Saghaian,Mechanical Engineering,Shape memory behavior of single crystal and polycrystalline Ni-rich NiTiHf high temperature shape memory alloys,2015.0,Ni50.7Ti29.3Hf20.0 %,,,,,,,,20.0,,,50.7,,,,,,29.3,,,192.0,,151.0,,,,,
AF_MF_ALL,NiTiHf,S. M. Saghaian,Mechanical Engineering,Shape memory behavior of single crystal and polycrystalline Ni-rich NiTiHf high temperature shape memory alloys,2015.0,Ni50.7Ti29.3Hf20.0 %,,,,,,,,20.0,,,50.7,,,,,,29.3,,,190.0,,128.0,,,,,
AF_MF_ALL,NiTiHf,S. M. Saghaian,Mechanical Engineering,Shape memory behavior of single crystal and polycrystalline Ni-rich NiTiHf high temperature shape memory alloys,2015.0,Ni50.7Ti29.3Hf20.0 %,,,,,,,,20.0,,,50.7,,,,,,29.3,,,137.0,,85.0,,,,,
AF_MF_ALL,NiTiHf,S. M. Saghaian,Mechanical Engineering,Shape memory behavior of single crystal and polycrystalline Ni-rich NiTiHf high temperature shape memory alloys,2015.0,Ni50.7Ti29.3Hf20.0 %,,,,,,,,20.0,,,50.7,,,,,,29.3,,,89.0,,42.0,,,,,
AF_MF_ALL,NiTiHf,S. M. Saghaian,Mechanical Engineering,Shape memory behavior of single crystal and polycrystalline Ni-rich NiTiHf high temperature shape memory alloys,2015.0,Ni50.7Ti29.3Hf20.0 %,,,,,,,,20.0,,,50.7,,,,,,29.3,,,98.0,,63.0,,,,,
AF_MF_ALL,NiTiHf,S. M. Saghaian,Mechanical Engineering,Shape memory behavior of single crystal and polycrystalline Ni-rich NiTiHf high temperature shape memory alloys,2015.0,Ni50.7Ti29.3Hf20.0 %,,,,,,,,20.0,,,50.7,,,,,,29.3,,,139.0,,104.0,,,,,
AF_MF_ALL,NiTiHf,S. M. Saghaian,Mechanical Engineering,Shape memory behavior of single crystal and polycrystalline Ni-rich NiTiHf high temperature shape memory alloys,2015.0,Ni50.7Ti29.3Hf20.0 %,,,,,,,,20.0,,,50.7,,,,,,29.3,,,170.0,,133.0,,,,,
AF_MF_ALL,NiTiHf,S. M. Saghaian,Mechanical Engineering,Shape memory behavior of single crystal and polycrystalline Ni-rich NiTiHf high temperature shape memory alloys,2015.0,Ni50.7Ti29.3Hf20.0 %,,,,,,,,20.0,,,50.7,,,,,,29.3,,,193.0,,147.0,,,,,
AF_MF_ALL,NiTiHf,S. M. Saghaian,Mechanical Engineering,Shape memory behavior of single crystal and polycrystalline Ni-rich NiTiHf high temperature shape memory alloys,2015.0,Ni50.7Ti29.3Hf20.0 %,,,,,,,,20.0,,,50.7,,,,,,29.3,,,205.0,,150.0,,,,,
AF_MF_ALL,NiTiHf,S. M. Saghaian,Mechanical Engineering,Shape memory behavior of single crystal and polycrystalline Ni-rich NiTiHf high temperature shape memory alloys,2015.0,Ni50.7Ti29.3Hf20.0 %,,,,,,,,20.0,,,50.7,,,,,,29.3,,,193.0,,139.0,,,,,
AF_MF_ALL,NiTiHf,S. M. Saghaian,Mechanical Engineering,Shape memory behavior of single crystal and polycrystalline Ni-rich NiTiHf high temperature shape memory alloys,2015.0,Ni50.7Ti29.3Hf20.0 %,,,,,,,,20.0,,,50.7,,,,,,29.3,,,147.0,,118.0,,,,,
AF_MF_ALL,NiTiHf,S. M. Saghaian,Mechanical Engineering,Shape memory behavior of single crystal and polycrystalline Ni-rich NiTiHf high temperature shape memory alloys,2015.0,Ni50.7Ti29.3Hf20.0 %,,,,,,,,20.0,,,50.7,,,,,,29.3,,,171.0,,126.0,,,,,
AF_MF_ALL,NiTiHf,S. M. Saghaian,Mechanical Engineering,Shape memory behavior of single crystal and polycrystalline Ni-rich NiTiHf high temperature shape memory alloys,2015.0,Ni50.7Ti29.3Hf20.0 %,,,,,,,,20.0,,,50.7,,,,,,29.3,,,170.0,,123.0,,,,,
AF_MF_ALL,NiTiHf,S. M. Saghaian,Mechanical Engineering,Shape memory behavior of single crystal and polycrystalline Ni-rich NiTiHf high temperature shape memory alloys,2015.0,Ni50.7Ti29.3Hf20.0 %,,,,,,,,20.0,,,50.7,,,,,,29.3,,,207.0,,131.0,,,,,
AF_MF_ALL,NiTiHf,S. M. Saghaian,Mechanical Engineering,Shape memory behavior of single crystal and polycrystalline Ni-rich NiTiHf high temperature shape memory alloys,2015.0,Ni50.7Ti29.3Hf20.0 %,,,,,,,,20.0,,,50.7,,,,,,29.3,,,248.0,,156.0,,,,,
AF_MF_ALL,NiTiHf,S. M. Saghaian,Mechanical Engineering,Shape memory behavior of single crystal and polycrystalline Ni-rich NiTiHf high temperature shape memory alloys,2015.0,Ni50.7Ti29.3Hf20.0 %,,,,,,,,20.0,,,50.7,,,,,,29.3,,,270.0,,139.0,,,,,
AF_MF_ALL,NiTiHf,S. M. Saghaian,Mechanical Engineering,Shape memory behavior of single crystal and polycrystalline Ni-rich NiTiHf high temperature shape memory alloys,2015.0,Ni50.7Ti29.3Hf20.0 %,,,,,,,,20.0,,,50.7,,,,,,29.3,,,96.0,,70.0,,,,,
AF_MF_ALL,NiTiHf,S. M. Saghaian,Mechanical Engineering,Shape memory behavior of single crystal and polycrystalline Ni-rich NiTiHf high temperature shape memory alloys,2015.0,Ni50.7Ti29.3Hf20.0 %,,,,,,,,20.0,,,50.7,,,,,,29.3,,,108.0,,74.0,,,,,
AF_MF_ALL,NiTiHf,S. M. Saghaian,Mechanical Engineering,Shape memory behavior of single crystal and polycrystalline Ni-rich NiTiHf high temperature shape memory alloys,2015.0,Ni50.7Ti29.3Hf20.0 %,,,,,,,,20.0,,,50.7,,,,,,29.3,,,122.0,,81.0,,,,,
AF_MF_ALL,NiTiHf,S. M. Saghaian,Mechanical Engineering,Shape memory behavior of single crystal and polycrystalline Ni-rich NiTiHf high temperature shape memory alloys,2015.0,Ni50.7Ti29.3Hf20.0 %,,,,,,,,20.0,,,50.7,,,,,,29.3,,,151.0,,86.0,,,,,
AF_MF_ALL,NiTiHf,S. M. Saghaian,Mechanical Engineering,Shape memory behavior of single crystal and polycrystalline Ni-rich NiTiHf high temperature shape memory alloys,2015.0,Ni50.7Ti29.3Hf20.0 %,,,,,,,,20.0,,,50.7,,,,,,29.3,,,200.0,,93.0,,,,,
AF_MF_ALL,NiTiHf,S. M. Saghaian,Mechanical Engineering,Shape memory behavior of single crystal and polycrystalline Ni-rich NiTiHf high temperature shape memory alloys,2015.0,Ni50.7Ti29.3Hf20.0 %,,,,,,,,20.0,,,50.7,,,,,,29.3,,,165.0,,140.0,,,,,
AF_MF_ALL,NiTiHf,S. M. Saghaian,Mechanical Engineering,Shape memory behavior of single crystal and polycrystalline Ni-rich NiTiHf high temperature shape memory alloys,2015.0,Ni50.7Ti29.3Hf20.0 %,,,,,,,,20.0,,,50.7,,,,,,29.3,,,176.0,,138.0,,,,,
AF_MF_ALL,NiTiHf,S. M. Saghaian,Mechanical Engineering,Shape memory behavior of single crystal and polycrystalline Ni-rich NiTiHf high temperature shape memory alloys,2015.0,Ni50.7Ti29.3Hf20.0 %,,,,,,,,20.0,,,50.7,,,,,,29.3,,,195.0,,144.0,,,,,
AF_MF_ALL,NiTiHf,S. M. Saghaian,Mechanical Engineering,Shape memory behavior of single crystal and polycrystalline Ni-rich NiTiHf high temperature shape memory alloys,2015.0,Ni50.7Ti29.3Hf20.0 %,,,,,,,,20.0,,,50.7,,,,,,29.3,,,216.0,,150.0,,,,,
AF_MF_ALL,NiTiHf,S. M. Saghaian,Mechanical Engineering,Shape memory behavior of single crystal and polycrystalline Ni-rich NiTiHf high temperature shape memory alloys,2015.0,Ni50.7Ti29.3Hf20.0 %,,,,,,,,20.0,,,50.7,,,,,,29.3,,,255.0,,157.0,,,,,
AF_MF_ALL,NiTiHf,S. M. Saghaian,Mechanical Engineering,Shape memory behavior of single crystal and polycrystalline Ni-rich NiTiHf high temperature shape memory alloys,2015.0,Ni50.7Ti29.3Hf20.0 %,,,,,,,,20.0,,,50.7,,,,,,29.3,,,128.0,,90.0,,,,,
AF_MF_ALL,NiTiHf,S. M. Saghaian,Mechanical Engineering,Shape memory behavior of single crystal and polycrystalline Ni-rich NiTiHf high temperature shape memory alloys,2015.0,Ni50.7Ti29.3Hf20.0 %,,,,,,,,20.0,,,50.7,,,,,,29.3,,,144.0,,85.0,,,,,
AF_MF_ALL,NiTiHf,S. M. Saghaian,Mechanical Engineering,Shape memory behavior of single crystal and polycrystalline Ni-rich NiTiHf high temperature shape memory alloys,2015.0,Ni50.7Ti29.3Hf20.0 %,,,,,,,,20.0,,,50.7,,,,,,29.3,,,164.0,,84.0,,,,,
AF_MF_ALL,NiTiHf,S. M. Saghaian,Mechanical Engineering,Shape memory behavior of single crystal and polycrystalline Ni-rich NiTiHf high temperature shape memory alloys,2015.0,Ni50.7Ti29.3Hf20.0 %,,,,,,,,20.0,,,50.7,,,,,,29.3,,,204.0,,83.0,,,,,
AF_MF_ALL,NiTiHf,X. L. Meng; W. Cai; F. Chen and L. C. Zhao,Scripta Materialia,Effect of aging on martensitic transformation and microstructure in Ni-rich TiNiHf shape memory alloy,2006.0,Ni50.8Ti29.2Hf20.0 %,,,,,,,,20.0,,,50.8,,,,,,29.2,,,123.0,,3.0,,,,,
AF_MF_ALL,NiTiHf,G. S. Firstov; J. Van Humbeeck and Y. N. Koval,Materials Science and Engineering: A,High-temperature shape memory alloys,2004.0,Ni51.0Ti34.3Hf14.7 %,,,,,,,,14.7,,,51.0,,,,,,34.3,,,80.0,,11.0,,,,,
AF_MF_ALL,NiTiHf,Y. Wu; L. Patriarca; G. Li; H. Sehitoglu; Y. Soejima; T. Ito and M. Nishida,Shape Memory and Superelasticity,Shape memory response of polycrystalline NiTi12. 5Hf alloy: transformation at small scales,2015.0,Ni51.0Ti36.5Hf12.5 %,,,,,,,,12.5,,,51.0,,,,,,36.5,,,51.0,,-64.0,,,,,
AF_MF_ALL,NiTiHf,Y. Wu; L. Patriarca; G. Li; H. Sehitoglu; Y. Soejima; T. Ito and M. Nishida,Shape Memory and Superelasticity,Shape memory response of polycrystalline NiTi12. 5Hf alloy: transformation at small scales,2015.0,Ni51.0Ti36.5Hf12.5 %,,,,,,,,12.5,,,51.0,,,,,,36.5,,,49.0,,-61.0,,,,,
AF_MF_ALL,NiTiHf,Y. Wu; L. Patriarca; G. Li; H. Sehitoglu; Y. Soejima; T. Ito and M. Nishida,Shape Memory and Superelasticity,Shape memory response of polycrystalline NiTi12. 5Hf alloy: transformation at small scales,2015.0,Ni51.0Ti36.5Hf12.5 %,,,,,,,,12.5,,,51.0,,,,,,36.5,,,109.0,,-1.0,,,,,
AF_MF_ALL,NiTiHf,Y. Wu; L. Patriarca; G. Li; H. Sehitoglu; Y. Soejima; T. Ito and M. Nishida,Shape Memory and Superelasticity,Shape memory response of polycrystalline NiTi12. 5Hf alloy: transformation at small scales,2015.0,Ni51.0Ti36.5Hf12.5 %,,,,,,,,12.5,,,51.0,,,,,,36.5,,,74.0,,-27.0,,,,,
AF_MF_ALL,NiTiHf,Y. Wu; L. Patriarca; G. Li; H. Sehitoglu; Y. Soejima; T. Ito and M. Nishida,Shape Memory and Superelasticity,Shape memory response of polycrystalline NiTi12. 5Hf alloy: transformation at small scales,2015.0,Ni51.0Ti36.5Hf12.5 %,,,,,,,,12.5,,,51.0,,,,,,36.5,,,27.0,,-83.0,,,,,
AF_MF_ALL,NiTiHf,Y. Wu; L. Patriarca; G. Li; H. Sehitoglu; Y. Soejima; T. Ito and M. Nishida,Shape Memory and Superelasticity,Shape memory response of polycrystalline NiTi12. 5Hf alloy: transformation at small scales,2015.0,Ni51.0Ti36.5Hf12.5 %,,,,,,,,12.5,,,51.0,,,,,,36.5,,,52.0,,-54.0,,,,,
AF_MF_ALL,NiTiHf,Y. Wu; L. Patriarca; G. Li; H. Sehitoglu; Y. Soejima; T. Ito and M. Nishida,Shape Memory and Superelasticity,Shape memory response of polycrystalline NiTi12. 5Hf alloy: transformation at small scales,2015.0,Ni51.0Ti36.5Hf12.5 %,,,,,,,,12.5,,,51.0,,,,,,36.5,,,87.0,,32.0,,,,,
AF_MF_ALL,NiTiHf,Y. Wu; L. Patriarca; G. Li; H. Sehitoglu; Y. Soejima; T. Ito and M. Nishida,Shape Memory and Superelasticity,Shape memory response of polycrystalline NiTi12. 5Hf alloy: transformation at small scales,2015.0,Ni51.0Ti36.5Hf12.5 %,,,,,,,,12.5,,,51.0,,,,,,36.5,,,86.0,,31.0,,,,,
AF_MF_ALL,NiTiHf,Y. Wu; L. Patriarca; G. Li; H. Sehitoglu; Y. Soejima; T. Ito and M. Nishida,Shape Memory and Superelasticity,Shape memory response of polycrystalline NiTi12. 5Hf alloy: transformation at small scales,2015.0,Ni51.0Ti36.5Hf12.5 %,,,,,,,,12.5,,,51.0,,,,,,36.5,,,99.0,,30.0,,,,,
AF_MF_ALL,NiTiHf,Y. Wu; L. Patriarca; G. Li; H. Sehitoglu; Y. Soejima; T. Ito and M. Nishida,Shape Memory and Superelasticity,Shape memory response of polycrystalline NiTi12. 5Hf alloy: transformation at small scales,2015.0,Ni51.0Ti36.5Hf12.5 %,,,,,,,,12.5,,,51.0,,,,,,36.5,,,138.0,,55.0,,,,,
AF_MF_ALL,NiTiHf,E. Panchenko; N. Surikov; Y. Chumlyakov; A. Eftifeeva; A. Neiman and H. Sehitoglu,Materials Today,Stress-ageing effects on the functional properties of high-strength [001]-oriented Ni51.0Ti37.3Hf12.5 single crystals,2017.0,Ni51.0Ti36.5Hf12.5 %,,,,,,,,12.5,,,51.0,,,,,,36.5,,,-1.0,,-156.0,,,,,
AF_MF_ALL,NiTiHf,E. Panchenko; N. Surikov; Y. Chumlyakov; A. Eftifeeva; A. Neiman and H. Sehitoglu,Materials Today,Stress-ageing effects on the functional properties of high-strength [001]-oriented Ni51.0Ti37.3Hf12.5 single crystals,2017.0,Ni51.0Ti36.5Hf12.5 %,,,,,,,,12.5,,,51.0,,,,,,36.5,,,8.0,,-125.0,,,,,
