Repository: AyushChauhan9389/Shape-Memory-Alloy-Dataset

File: Combined_SMA_Dataset.csv (part 27 of 113)
Source_Directory,Alloy_Type,Authors,Source,Title,Year,composition,Ag (at.%),Al (at.%),Au (at.%),Cd (at.%),Co (at.%),Cu (at.%),Fe (at.%),Hf (at.%),Mn (at.%),Nb (at.%),Ni (at.%),Pd (at.%),Pt (at.%),Ru (at.%),Si (at.%),Ta (at.%),Ti (at.%),Zn (at.%),Zr (at.%),Austenite Finish Temperature - AF - (°C),Austenite Start Temperature - AS - (°C),Martensite Finish Temperature - MF - (°C),Martensite Start Temperature - MS - (°C),Cooling Rate (°C/min),Heating Rate (°C/min),Calculated Density (g/cm^3),Thermal transformation span (TSPAN) - (AF-MF) - (°C)
AF_MF_ALL,NiTiHf,N. Y. Surikov; A. S. Eftifeeva; E. Y. Panchenko and I. C. Yu,IOP Conference Series: Materials Science and Engineering,Stress-induced martensitic transformation in high-strength [236]-oriented Ni 51 Ti 36.5 Hf 12.5 single crystals,2015.0,Ni51.0Ti36.5Hf12.5 %,,,,,,,,12.5,,,51.0,,,,,,36.5,,,13.0,,-101.0,,,,,
AF_MF_ALL,NiTiHf,N. Y. Surikov; A. S. Eftifeeva; E. Y. Panchenko and I. C. Yu,IOP Conference Series: Materials Science and Engineering,Stress-induced martensitic transformation in high-strength [236]-oriented Ni 51 Ti 36.5 Hf 12.5 single crystals,2015.0,Ni51.0Ti36.5Hf12.5 %,,,,,,,,12.5,,,51.0,,,,,,36.5,,,8.0,,-137.0,,,,,
AF_MF_ALL,NiTiHf,Z. Pu; K. Wu and Y. Liu,International Symposium on Shape Memory Materials,Structure and Properties of NiTi-Hf Rapidly Solidified High Temperature Shape Memory Alloys,1994.0,Ni51.0Ti32.5Hf16.5 %,,,,,,,,16.5,,,51.0,,,,,,32.5,,,302.0,,220.0,,,,,
AF_MF_ALL,NiTiHf,L. Patriarca; H. Sehitoglu; E. Y. Panchenko and Y. I. Chumlyakov,Acta Materialia,High-temperature functional behavior of single crystal Ni51.2Ti23.4Hf25.4 shape memory alloy,2016.0,Ni51.2Ti23.4Hf25.4 %,,,,,,,,25.4,,,51.2,,,,,,23.4,,,382.0,,162.0,,,,,
AF_MF_ALL,NiTiHf,L. Patriarca; H. Sehitoglu; E. Y. Panchenko and Y. I. Chumlyakov,Acta Materialia,High-temperature functional behavior of single crystal Ni51.2Ti23.4Hf25.4 shape memory alloy,2016.0,Ni51.2Ti23.4Hf25.4 %,,,,,,,,25.4,,,51.2,,,,,,23.4,,,219.0,,45.0,,,,,
AF_MF_ALL,NiTiHf,L. Patriarca; H. Sehitoglu; E. Y. Panchenko and Y. I. Chumlyakov,Acta Materialia,High-temperature functional behavior of single crystal Ni51.2Ti23.4Hf25.4 shape memory alloy,2016.0,Ni51.2Ti23.4Hf25.4 %,,,,,,,,25.4,,,51.2,,,,,,23.4,,,277.0,,101.0,,,,,
AF_MF_ALL,NiTiHf,L. Patriarca; H. Sehitoglu; E. Y. Panchenko and Y. I. Chumlyakov,Acta Materialia,High-temperature functional behavior of single crystal Ni51.2Ti23.4Hf25.4 shape memory alloy,2016.0,Ni51.2Ti23.4Hf25.4 %,,,,,,,,25.4,,,51.2,,,,,,23.4,,,307.0,,124.0,,,,,
AF_MF_ALL,NiTiHf,L. Patriarca; H. Sehitoglu; E. Y. Panchenko and Y. I. Chumlyakov,Acta Materialia,High-temperature functional behavior of single crystal Ni51.2Ti23.4Hf25.4 shape memory alloy,2016.0,Ni51.2Ti23.4Hf25.4 %,,,,,,,,25.4,,,51.2,,,,,,23.4,,,215.0,,160.0,,,,,
AF_MF_ALL,NiTiHf,L. Patriarca; H. Sehitoglu; E. Y. Panchenko and Y. I. Chumlyakov,Acta Materialia,High-temperature functional behavior of single crystal Ni51.2Ti23.4Hf25.4 shape memory alloy,2016.0,Ni51.2Ti23.4Hf25.4 %,,,,,,,,25.4,,,51.2,,,,,,23.4,,,190.0,,131.0,,,,,
AF_MF_ALL,NiTiHf,L. Patriarca; H. Sehitoglu; E. Y. Panchenko and Y. I. Chumlyakov,Acta Materialia,High-temperature functional behavior of single crystal Ni51.2Ti23.4Hf25.4 shape memory alloy,2016.0,Ni51.2Ti23.4Hf25.4 %,,,,,,,,25.4,,,51.2,,,,,,23.4,,,170.0,,101.0,,,,,
AF_MF_ALL,NiTiHf,L. Patriarca; H. Sehitoglu; E. Y. Panchenko and Y. I. Chumlyakov,Acta Materialia,High-temperature functional behavior of single crystal Ni51.2Ti23.4Hf25.4 shape memory alloy,2016.0,Ni51.2Ti23.4Hf25.4 %,,,,,,,,25.4,,,51.2,,,,,,23.4,,,211.0,,156.0,,,,,
AF_MF_ALL,NiTiHf,L. Patriarca; H. Sehitoglu; E. Y. Panchenko and Y. I. Chumlyakov,Acta Materialia,High-temperature functional behavior of single crystal Ni51.2Ti23.4Hf25.4 shape memory alloy,2016.0,Ni51.2Ti23.4Hf25.4 %,,,,,,,,25.4,,,51.2,,,,,,23.4,,,188.0,,133.0,,,,,
AF_MF_ALL,NiTiHf,L. Patriarca; H. Sehitoglu; E. Y. Panchenko and Y. I. Chumlyakov,Acta Materialia,High-temperature functional behavior of single crystal Ni51.2Ti23.4Hf25.4 shape memory alloy,2016.0,Ni51.2Ti23.4Hf25.4 %,,,,,,,,25.4,,,51.2,,,,,,23.4,,,163.0,,105.0,,,,,
AF_MF_ALL,NiTiHf,L. Patriarca; H. Sehitoglu; E. Y. Panchenko and Y. I. Chumlyakov,Acta Materialia,High-temperature functional behavior of single crystal Ni51.2Ti23.4Hf25.4 shape memory alloy,2016.0,Ni51.2Ti23.4Hf25.4 %,,,,,,,,25.4,,,51.2,,,,,,23.4,,,206.0,,142.0,,,,,
AF_MF_ALL,NiTiHf,L. Patriarca; H. Sehitoglu; E. Y. Panchenko and Y. I. Chumlyakov,Acta Materialia,High-temperature functional behavior of single crystal Ni51.2Ti23.4Hf25.4 shape memory alloy,2016.0,Ni51.2Ti23.4Hf25.4 %,,,,,,,,25.4,,,51.2,,,,,,23.4,,,250.0,,174.0,,,,,
AF_MF_ALL,NiTiHf,L. Patriarca; H. Sehitoglu; E. Y. Panchenko and Y. I. Chumlyakov,Acta Materialia,High-temperature functional behavior of single crystal Ni51.2Ti23.4Hf25.4 shape memory alloy,2016.0,Ni51.2Ti23.4Hf25.4 %,,,,,,,,25.4,,,51.2,,,,,,23.4,,,302.0,,206.0,,,,,
AF_MF_ALL,NiTiHf,L. Patriarca; H. Sehitoglu; E. Y. Panchenko and Y. I. Chumlyakov,Acta Materialia,High-temperature functional behavior of single crystal Ni51.2Ti23.4Hf25.4 shape memory alloy,2016.0,Ni51.2Ti23.4Hf25.4 %,,,,,,,,25.4,,,51.2,,,,,,23.4,,,323.0,,202.0,,,,,
AF_MF_ALL,NiTiHf,L. Patriarca; H. Sehitoglu; E. Y. Panchenko and Y. I. Chumlyakov,Acta Materialia,High-temperature functional behavior of single crystal Ni51.2Ti23.4Hf25.4 shape memory alloy,2016.0,Ni51.2Ti23.4Hf25.4 %,,,,,,,,25.4,,,51.2,,,,,,23.4,,,289.0,,147.0,,,,,
AF_MF_ALL,NiTiHf,L. Patriarca; H. Sehitoglu; E. Y. Panchenko and Y. I. Chumlyakov,Acta Materialia,High-temperature functional behavior of single crystal Ni51.2Ti23.4Hf25.4 shape memory alloy,2016.0,Ni51.2Ti23.4Hf25.4 %,,,,,,,,25.4,,,51.2,,,,,,23.4,,,266.0,,121.0,,,,,
AF_MF_ALL,NiTiHf,S. M. Saghaian,Mechanical Engineering,Shape memory behavior of single crystal and polycrystalline Ni-rich NiTiHf high temperature shape memory alloys,2015.0,Ni51.2Ti28.8Hf20.0 %,,,,,,,,20.0,,,51.2,,,,,,28.8,,,197.0,,115.0,,,,,
AF_MF_ALL,NiTiHf,S. M. Saghaian,Mechanical Engineering,Shape memory behavior of single crystal and polycrystalline Ni-rich NiTiHf high temperature shape memory alloys,2015.0,Ni51.2Ti28.8Hf20.0 %,,,,,,,,20.0,,,51.2,,,,,,28.8,,,81.0,,6.0,,,,,
AF_MF_ALL,NiTiHf,S. M. Saghaian,Mechanical Engineering,Shape memory behavior of single crystal and polycrystalline Ni-rich NiTiHf high temperature shape memory alloys,2015.0,Ni51.2Ti28.8Hf20.0 %,,,,,,,,20.0,,,51.2,,,,,,28.8,,,135.0,,59.0,,,,,
AF_MF_ALL,NiTiHf,S. M. Saghaian,Mechanical Engineering,Shape memory behavior of single crystal and polycrystalline Ni-rich NiTiHf high temperature shape memory alloys,2015.0,Ni51.2Ti28.8Hf20.0 %,,,,,,,,20.0,,,51.2,,,,,,28.8,,,154.0,,82.0,,,,,
AF_MF_ALL,NiTiHf,S. M. Saghaian,Mechanical Engineering,Shape memory behavior of single crystal and polycrystalline Ni-rich NiTiHf high temperature shape memory alloys,2015.0,Ni51.2Ti28.8Hf20.0 %,,,,,,,,20.0,,,51.2,,,,,,28.8,,,177.0,,83.0,,,,,
AF_MF_ALL,NiTiHf,S. M. Saghaian,Mechanical Engineering,Shape memory behavior of single crystal and polycrystalline Ni-rich NiTiHf high temperature shape memory alloys,2015.0,Ni51.2Ti28.8Hf20.0 %,,,,,,,,20.0,,,51.2,,,,,,28.8,,,127.0,,55.0,,,,,
AF_MF_ALL,NiTiHf,S. M. Saghaian,Mechanical Engineering,Shape memory behavior of single crystal and polycrystalline Ni-rich NiTiHf high temperature shape memory alloys,2015.0,Ni51.2Ti28.8Hf20.0 %,,,,,,,,20.0,,,51.2,,,,,,28.8,,,178.0,,134.0,,,,,
AF_MF_ALL,NiTiHf,S. M. Saghaian,Mechanical Engineering,Shape memory behavior of single crystal and polycrystalline Ni-rich NiTiHf high temperature shape memory alloys,2015.0,Ni51.2Ti28.8Hf20.0 %,,,,,,,,20.0,,,51.2,,,,,,28.8,,,191.0,,140.0,,,,,
AF_MF_ALL,NiTiHf,S. M. Saghaian,Mechanical Engineering,Shape memory behavior of single crystal and polycrystalline Ni-rich NiTiHf high temperature shape memory alloys,2015.0,Ni51.2Ti28.8Hf20.0 %,,,,,,,,20.0,,,51.2,,,,,,28.8,,,202.0,,147.0,,,,,
AF_MF_ALL,NiTiHf,S. M. Saghaian,Mechanical Engineering,Shape memory behavior of single crystal and polycrystalline Ni-rich NiTiHf high temperature shape memory alloys,2015.0,Ni51.2Ti28.8Hf20.0 %,,,,,,,,20.0,,,51.2,,,,,,28.8,,,210.0,,154.0,,,,,
AF_MF_ALL,NiTiHf,S. M. Saghaian,Mechanical Engineering,Shape memory behavior of single crystal and polycrystalline Ni-rich NiTiHf high temperature shape memory alloys,2015.0,Ni51.2Ti28.8Hf20.0 %,,,,,,,,20.0,,,51.2,,,,,,28.8,,,230.0,,163.0,,,,,
AF_MF_ALL,NiTiHf,S. M. Saghaian,Mechanical Engineering,Shape memory behavior of single crystal and polycrystalline Ni-rich NiTiHf high temperature shape memory alloys,2015.0,Ni51.2Ti28.8Hf20.0 %,,,,,,,,20.0,,,51.2,,,,,,28.8,,,248.0,,167.0,,,,,
AF_MF_ALL,NiTiHf,S. M. Saghaian,Mechanical Engineering,Shape memory behavior of single crystal and polycrystalline Ni-rich NiTiHf high temperature shape memory alloys,2015.0,Ni51.2Ti28.8Hf20.0 %,,,,,,,,20.0,,,51.2,,,,,,28.8,,,-2.0,,-55.0,,,,,
AF_MF_ALL,NiTiHf,S. M. Saghaian,Mechanical Engineering,Shape memory behavior of single crystal and polycrystalline Ni-rich NiTiHf high temperature shape memory alloys,2015.0,Ni51.2Ti28.8Hf20.0 %,,,,,,,,20.0,,,51.2,,,,,,28.8,,,21.0,,-42.0,,,,,
AF_MF_ALL,NiTiHf,S. M. Saghaian,Mechanical Engineering,Shape memory behavior of single crystal and polycrystalline Ni-rich NiTiHf high temperature shape memory alloys,2015.0,Ni51.2Ti28.8Hf20.0 %,,,,,,,,20.0,,,51.2,,,,,,28.8,,,74.0,,2.0,,,,,
AF_MF_ALL,NiTiHf,S. M. Saghaian,Mechanical Engineering,Shape memory behavior of single crystal and polycrystalline Ni-rich NiTiHf high temperature shape memory alloys,2015.0,Ni51.2Ti28.8Hf20.0 %,,,,,,,,20.0,,,51.2,,,,,,28.8,,,101.0,,19.0,,,,,
AF_MF_ALL,NiTiHf,S. M. Saghaian,Mechanical Engineering,Shape memory behavior of single crystal and polycrystalline Ni-rich NiTiHf high temperature shape memory alloys,2015.0,Ni51.2Ti28.8Hf20.0 %,,,,,,,,20.0,,,51.2,,,,,,28.8,,,89.0,,41.0,,,,,
AF_MF_ALL,NiTiHf,S. M. Saghaian,Mechanical Engineering,Shape memory behavior of single crystal and polycrystalline Ni-rich NiTiHf high temperature shape memory alloys,2015.0,Ni51.2Ti28.8Hf20.0 %,,,,,,,,20.0,,,51.2,,,,,,28.8,,,112.0,,43.0,,,,,
AF_MF_ALL,NiTiHf,S. M. Saghaian,Mechanical Engineering,Shape memory behavior of single crystal and polycrystalline Ni-rich NiTiHf high temperature shape memory alloys,2015.0,Ni51.2Ti28.8Hf20.0 %,,,,,,,,20.0,,,51.2,,,,,,28.8,,,125.0,,55.0,,,,,
AF_MF_ALL,NiTiHf,S. M. Saghaian,Mechanical Engineering,Shape memory behavior of single crystal and polycrystalline Ni-rich NiTiHf high temperature shape memory alloys,2015.0,Ni51.2Ti28.8Hf20.0 %,,,,,,,,20.0,,,51.2,,,,,,28.8,,,147.0,,64.0,,,,,
AF_MF_ALL,NiTiHf,S. M. Saghaian,Mechanical Engineering,Shape memory behavior of single crystal and polycrystalline Ni-rich NiTiHf high temperature shape memory alloys,2015.0,Ni51.2Ti28.8Hf20.0 %,,,,,,,,20.0,,,51.2,,,,,,28.8,,,164.0,,79.0,,,,,
AF_MF_ALL,NiTiHf,S. M. Saghaian,Mechanical Engineering,Shape memory behavior of single crystal and polycrystalline Ni-rich NiTiHf high temperature shape memory alloys,2015.0,Ni51.2Ti28.8Hf20.0 %,,,,,,,,20.0,,,51.2,,,,,,28.8,,,208.0,,105.0,,,,,
AF_MF_ALL,NiTiHf,S. M. Saghaian,Mechanical Engineering,Shape memory behavior of single crystal and polycrystalline Ni-rich NiTiHf high temperature shape memory alloys,2015.0,Ni51.2Ti28.8Hf20.0 %,,,,,,,,20.0,,,51.2,,,,,,28.8,,,149.0,,110.0,,,,,
AF_MF_ALL,NiTiHf,S. M. Saghaian,Mechanical Engineering,Shape memory behavior of single crystal and polycrystalline Ni-rich NiTiHf high temperature shape memory alloys,2015.0,Ni51.2Ti28.8Hf20.0 %,,,,,,,,20.0,,,51.2,,,,,,28.8,,,184.0,,112.0,,,,,
AF_MF_ALL,NiTiHf,S. M. Saghaian,Mechanical Engineering,Shape memory behavior of single crystal and polycrystalline Ni-rich NiTiHf high temperature shape memory alloys,2015.0,Ni51.2Ti28.8Hf20.0 %,,,,,,,,20.0,,,51.2,,,,,,28.8,,,200.0,,120.0,,,,,
AF_MF_ALL,NiTiHf,S. M. Saghaian,Mechanical Engineering,Shape memory behavior of single crystal and polycrystalline Ni-rich NiTiHf high temperature shape memory alloys,2015.0,Ni51.2Ti28.8Hf20.0 %,,,,,,,,20.0,,,51.2,,,,,,28.8,,,227.0,,126.0,,,,,
AF_MF_ALL,NiTiHf,S. M. Saghaian,Mechanical Engineering,Shape memory behavior of single crystal and polycrystalline Ni-rich NiTiHf high temperature shape memory alloys,2015.0,Ni51.2Ti28.8Hf20.0 %,,,,,,,,20.0,,,51.2,,,,,,28.8,,,250.0,,136.0,,,,,
AF_MF_ALL,NiTiHf,H. Sehitoglu; Y. Wu; L. Patriarca; G. Li; A. Ojha; S. Zhang; Y. Chumlyakov and M. Nishida,Shape Memory and Superelasticity,Superelasticity and Shape Memory Behavior of NiTiHf Alloys,2017.0,Ni51.2Ti23.4Hf25.4 %,,,,,,,,25.4,,,51.2,,,,,,23.4,,,349.0,,256.0,,,,,
AF_MF_ALL,NiTiHf,S. M. Saghaian,Mechanical Engineering,Shape memory behavior of single crystal and polycrystalline Ni-rich NiTiHf high temperature shape memory alloys,2015.0,Ni52.0Ti28.0Hf20.0 %,,,,,,,,20.0,,,52.0,,,,,,28.0,,,160.0,,79.0,,,,,
AF_MF_ALL,NiTiHf,S. M. Saghaian,Mechanical Engineering,Shape memory behavior of single crystal and polycrystalline Ni-rich NiTiHf high temperature shape memory alloys,2015.0,Ni52.0Ti28.0Hf20.0 %,,,,,,,,20.0,,,52.0,,,,,,28.0,,,101.0,,24.0,,,,,
AF_MF_ALL,NiTiHf,S. M. Saghaian,Mechanical Engineering,Shape memory behavior of single crystal and polycrystalline Ni-rich NiTiHf high temperature shape memory alloys,2015.0,Ni52.0Ti28.0Hf20.0 %,,,,,,,,20.0,,,52.0,,,,,,28.0,,,59.0,,-32.0,,,,,
AF_MF_ALL,NiTiHf,S. M. Saghaian,Mechanical Engineering,Shape memory behavior of single crystal and polycrystalline Ni-rich NiTiHf high temperature shape memory alloys,2015.0,Ni52.0Ti28.0Hf20.0 %,,,,,,,,20.0,,,52.0,,,,,,28.0,,,117.0,,77.0,,,,,
AF_MF_ALL,NiTiHf,S. M. Saghaian,Mechanical Engineering,Shape memory behavior of single crystal and polycrystalline Ni-rich NiTiHf high temperature shape memory alloys,2015.0,Ni52.0Ti28.0Hf20.0 %,,,,,,,,20.0,,,52.0,,,,,,28.0,,,131.0,,79.0,,,,,
AF_MF_ALL,NiTiHf,S. M. Saghaian,Mechanical Engineering,Shape memory behavior of single crystal and polycrystalline Ni-rich NiTiHf high temperature shape memory alloys,2015.0,Ni52.0Ti28.0Hf20.0 %,,,,,,,,20.0,,,52.0,,,,,,28.0,,,145.0,,83.0,,,,,
AF_MF_ALL,NiTiHf,S. M. Saghaian,Mechanical Engineering,Shape memory behavior of single crystal and polycrystalline Ni-rich NiTiHf high temperature shape memory alloys,2015.0,Ni52.0Ti28.0Hf20.0 %,,,,,,,,20.0,,,52.0,,,,,,28.0,,,177.0,,106.0,,,,,
AF_MF_ALL,NiTiHf,S. M. Saghaian,Mechanical Engineering,Shape memory behavior of single crystal and polycrystalline Ni-rich NiTiHf high temperature shape memory alloys,2015.0,Ni52.0Ti28.0Hf20.0 %,,,,,,,,20.0,,,52.0,,,,,,28.0,,,197.0,,116.0,,,,,
AF_MF_ALL,NiTiHf,S. M. Saghaian,Mechanical Engineering,Shape memory behavior of single crystal and polycrystalline Ni-rich NiTiHf high temperature shape memory alloys,2015.0,Ni52.0Ti28.0Hf20.0 %,,,,,,,,20.0,,,52.0,,,,,,28.0,,,105.0,,1.0,,,,,
AF_MF_ALL,NiTiHf,S. M. Saghaian,Mechanical Engineering,Shape memory behavior of single crystal and polycrystalline Ni-rich NiTiHf high temperature shape memory alloys,2015.0,Ni52.0Ti28.0Hf20.0 %,,,,,,,,20.0,,,52.0,,,,,,28.0,,,11.0,,-51.0,,,,,
AF_MF_ALL,NiTiHf,S. M. Saghaian,Mechanical Engineering,Shape memory behavior of single crystal and polycrystalline Ni-rich NiTiHf high temperature shape memory alloys,2015.0,Ni52.0Ti28.0Hf20.0 %,,,,,,,,20.0,,,52.0,,,,,,28.0,,,55.0,,-12.0,,,,,
AF_MF_ALL,NiTiHf,S. M. Saghaian,Mechanical Engineering,Shape memory behavior of single crystal and polycrystalline Ni-rich NiTiHf high temperature shape memory alloys,2015.0,Ni52.0Ti28.0Hf20.0 %,,,,,,,,20.0,,,52.0,,,,,,28.0,,,42.0,,-25.0,,,,,
AF_MF_ALL,NiTiHf,S. M. Saghaian,Mechanical Engineering,Shape memory behavior of single crystal and polycrystalline Ni-rich NiTiHf high temperature shape memory alloys,2015.0,Ni52.0Ti28.0Hf20.0 %,,,,,,,,20.0,,,52.0,,,,,,28.0,,,29.0,,-45.0,,,,,
AF_MF_ALL,NiTiHf,S. M. Saghaian,Mechanical Engineering,Shape memory behavior of single crystal and polycrystalline Ni-rich NiTiHf high temperature shape memory alloys,2015.0,Ni52.0Ti28.0Hf20.0 %,,,,,,,,20.0,,,52.0,,,,,,28.0,,,144.0,,68.0,,,,,
AF_MF_ALL,NiTiHf,S. M. Saghaian,Mechanical Engineering,Shape memory behavior of single crystal and polycrystalline Ni-rich NiTiHf high temperature shape memory alloys,2015.0,Ni52.0Ti28.0Hf20.0 %,,,,,,,,20.0,,,52.0,,,,,,28.0,,,85.0,,6.0,,,,,
AF_MF_ALL,NiTiHf,S. M. Saghaian,Mechanical Engineering,Shape memory behavior of single crystal and polycrystalline Ni-rich NiTiHf high temperature shape memory alloys,2015.0,Ni52.0Ti28.0Hf20.0 %,,,,,,,,20.0,,,52.0,,,,,,28.0,,,128.0,,47.0,,,,,
AF_MF_ALL,NiTiHf,S. M. Saghaian,Mechanical Engineering,Shape memory behavior of single crystal and polycrystalline Ni-rich NiTiHf high temperature shape memory alloys,2015.0,Ni52.0Ti28.0Hf20.0 %,,,,,,,,20.0,,,52.0,,,,,,28.0,,,167.0,,82.0,,,,,
AF_MF_ALL,NiTiHf,S. M. Saghaian,Mechanical Engineering,Shape memory behavior of single crystal and polycrystalline Ni-rich NiTiHf high temperature shape memory alloys,2015.0,Ni52.0Ti28.0Hf20.0 %,,,,,,,,20.0,,,52.0,,,,,,28.0,,,116.0,,58.0,,,,,
AF_MF_ALL,NiTiHf,S. M. Saghaian,Mechanical Engineering,Shape memory behavior of single crystal and polycrystalline Ni-rich NiTiHf high temperature shape memory alloys,2015.0,Ni52.0Ti28.0Hf20.0 %,,,,,,,,20.0,,,52.0,,,,,,28.0,,,110.0,,52.0,,,,,
AF_MF_ALL,NiTiHf,S. M. Saghaian,Mechanical Engineering,Shape memory behavior of single crystal and polycrystalline Ni-rich NiTiHf high temperature shape memory alloys,2015.0,Ni52.0Ti28.0Hf20.0 %,,,,,,,,20.0,,,52.0,,,,,,28.0,,,103.0,,44.0,,,,,
AF_MF_ALL,NiTiHf,S. M. Saghaian,Mechanical Engineering,Shape memory behavior of single crystal and polycrystalline Ni-rich NiTiHf high temperature shape memory alloys,2015.0,Ni52.0Ti28.0Hf20.0 %,,,,,,,,20.0,,,52.0,,,,,,28.0,,,130.0,,65.0,,,,,
AF_MF_ALL,NiTiHf,S. M. Saghaian,Mechanical Engineering,Shape memory behavior of single crystal and polycrystalline Ni-rich NiTiHf high temperature shape memory alloys,2015.0,Ni52.0Ti28.0Hf20.0 %,,,,,,,,20.0,,,52.0,,,,,,28.0,,,175.0,,99.0,,,,,
AF_MF_ALL,NiTiHf,S. M. Saghaian,Mechanical Engineering,Shape memory behavior of single crystal and polycrystalline Ni-rich NiTiHf high temperature shape memory alloys,2015.0,Ni52.0Ti28.0Hf20.0 %,,,,,,,,20.0,,,52.0,,,,,,28.0,,,156.0,,77.0,,,,,
AF_MF_ALL,NiTiHf,S. M. Saghaian,Mechanical Engineering,Shape memory behavior of single crystal and polycrystalline Ni-rich NiTiHf high temperature shape memory alloys,2015.0,Ni52.0Ti28.0Hf20.0 %,,,,,,,,20.0,,,52.0,,,,,,28.0,,,122.0,,78.0,,,,,
AF_MF_ALL,NiTiHf,S. M. Saghaian,Mechanical Engineering,Shape memory behavior of single crystal and polycrystalline Ni-rich NiTiHf high temperature shape memory alloys,2015.0,Ni52.0Ti28.0Hf20.0 %,,,,,,,,20.0,,,52.0,,,,,,28.0,,,111.0,,65.0,,,,,
AF_MF_ALL,NiTiHf,S. M. Saghaian,Mechanical Engineering,Shape memory behavior of single crystal and polycrystalline Ni-rich NiTiHf high temperature shape memory alloys,2015.0,Ni52.0Ti28.0Hf20.0 %,,,,,,,,20.0,,,52.0,,,,,,28.0,,,112.0,,54.0,,,,,
AF_MF_ALL,NiTiHf,S. M. Saghaian,Mechanical Engineering,Shape memory behavior of single crystal and polycrystalline Ni-rich NiTiHf high temperature shape memory alloys,2015.0,Ni52.0Ti28.0Hf20.0 %,,,,,,,,20.0,,,52.0,,,,,,28.0,,,157.0,,88.0,,,,,
AF_MF_ALL,NiTiHf,S. M. Saghaian,Mechanical Engineering,Shape memory behavior of single crystal and polycrystalline Ni-rich NiTiHf high temperature shape memory alloys,2015.0,Ni52.0Ti28.0Hf20.0 %,,,,,,,,20.0,,,52.0,,,,,,28.0,,,181.0,,103.0,,,,,
AF_MF_ALL,CuAlMn,Babacan; Atli; Turkbas; Karaman; Kockar,Materials Science and Engineering A,The effect of dynamic aging on the cyclic stability of Cu73Al16Mn11 shape memory alloy,2017.0,Cu73.0Al16.0Mn11.0 %,,16.0,,,,73.0,,,11.0,,,,,,,,,,,46.0,,12.0,,,,,
AF_MF_ALL,CuAlMn,Canbay; Keskin,J. Thermal Analysis and Calorimetry,Effects of vanadium and cadmium on transformation temperatures of Cu-Al-Mn shape memory alloy,2014.0,Cu74.95Al21.33Mn3.72 %,,21.33,,,,74.95,,,3.72,,,,,,,,,,,152.0,,90.0,,,,,
AF_MF_ALL,CuAlMn,Dasgupta,Reviews,A look into Cu-based shape memory alloys: Present scenario and future prospects,2014.0,Cu76.1Al23.0Mn0.9 %,,23.0,,,,76.1,,,0.9,,,,,,,,,,,155.0,,131.0,,,,,
AF_MF_ALL,CuAlMn,Dasgupta,Reviews,A look into Cu-based shape memory alloys: Present scenario and future prospects,2014.0,Cu71.9Al23.0Mn5.1 %,,23.0,,,,71.9,,,5.1,,,,,,,,,,,146.0,,122.0,,,,,
AF_MF_ALL,CuAlMn,Dasgupta,Reviews,A look into Cu-based shape memory alloys: Present scenario and future prospects,2014.0,Cu69.7Al24.9Mn5.4 %,,24.9,,,,69.7,,,5.4,,,,,,,,,,,162.0,,139.0,,,,,
AF_MF_ALL,CuAlMn,Dasgupta,Reviews,A look into Cu-based shape memory alloys: Present scenario and future prospects,2014.0,Cu72.5Al20.9Mn6.6 %,,20.9,,,,72.5,,,6.6,,,,,,,,,,,152.0,,127.0,,,,,
AF_MF_ALL,CuAlMn,Dasgupta,Reviews,A look into Cu-based shape memory alloys: Present scenario and future prospects,2014.0,Cu70.0Al22.0Mn8.0 %,,22.0,,,,70.0,,,8.0,,,,,,,,,,,94.0,,82.0,,,,,
AF_MF_ALL,CuAlMn,Dasgupta,Reviews,A look into Cu-based shape memory alloys: Present scenario and future prospects,2014.0,Cu70.0Al21.5Mn8.5 %,,21.5,,,,70.0,,,8.5,,,,,,,,,,,69.0,,53.0,,,,,
AF_MF_ALL,CuAlMn,Dasgupta,Reviews,A look into Cu-based shape memory alloys: Present scenario and future prospects,2014.0,Cu71.7Al19.5Mn8.8 %,,19.5,,,,71.7,,,8.8,,,,,,,,,,,123.0,,91.0,,,,,
AF_MF_ALL,CuAlMn,Dutkiewicz,,SUPERELASTICITY AND SHAPE MEMORY EFFECT IN COPPER BASE ALLOYS,1999.0,Cu70.4Al20.5Mn9.1 %,,20.5,,,,70.4,,,9.1,,,,,,,,,,,38.0,,4.0,,,,,
AF_MF_ALL,CuAlMn,Dutkiewicz,,SUPERELASTICITY AND SHAPE MEMORY EFFECT IN COPPER BASE ALLOYS,1999.0,Cu70.4Al20.5Mn9.1 %,,20.5,,,,70.4,,,9.1,,,,,,,,,,,15.0,,-40.0,,,,,
AF_MF_ALL,CuAlMn,Dutkiewicz,,SUPERELASTICITY AND SHAPE MEMORY EFFECT IN COPPER BASE ALLOYS,1999.0,Cu70.4Al20.5Mn9.1 %,,20.5,,,,70.4,,,9.1,,,,,,,,,,,40.0,,14.0,,,,,
AF_MF_ALL,CuAlMn,Dutkiewicz,,SUPERELASTICITY AND SHAPE MEMORY EFFECT IN COPPER BASE ALLOYS,1999.0,Cu70.4Al20.5Mn9.1 %,,20.5,,,,70.4,,,9.1,,,,,,,,,,,41.0,,16.0,,,,,
AF_MF_ALL,CuAlMn,Dutkiewicz,,SUPERELASTICITY AND SHAPE MEMORY EFFECT IN COPPER BASE ALLOYS,1999.0,Cu70.4Al20.5Mn9.1 %,,20.5,,,,70.4,,,9.1,,,,,,,,,,,43.0,,19.0,,,,,
AF_MF_ALL,CuAlMn,Dutkiewicz,,SUPERELASTICITY AND SHAPE MEMORY EFFECT IN COPPER BASE ALLOYS,1999.0,Cu70.4Al20.5Mn9.1 %,,20.5,,,,70.4,,,9.1,,,,,,,,,,,46.0,,20.0,,,,,
AF_MF_ALL,CuAlMn,Dutkiewicz; Kato; Miura; Messerschmidt; Bartsch,,STRUCTURE CHANGES DURING PSEUDOELASTIC DEFORMATION OF CuAlMn SINGLE CRYSTALS,1996.0,Cu69.7Al20.8Mn9.5 %,,20.8,,,,69.7,,,9.5,,,,,,,,,,,-5.0,,-32.0,,,,,
AF_MF_ALL,CuAlMn,Jiao; Wen; Li; He; Teng,,Effect of solution treatment on damping capacity and shape memory effect of a CuAlMn alloy,2010.0,Cu74.1Al16.1Mn9.8 %,,16.1,,,,74.1,,,9.8,,,,,,,,,,,37.0,,-153.0,,,,,
AF_MF_ALL,CuAlMn,Jiao; Wen; Li; He; Teng,,Effect of solution treatment on damping capacity and shape memory effect of a CuAlMn alloy,2010.0,Cu74.1Al16.1Mn9.8 %,,16.1,,,,74.1,,,9.8,,,,,,,,,,,57.0,,-85.0,,,,,
AF_MF_ALL,CuAlMn,Jiao; Wen; Li; He; Teng,,Effect of solution treatment on damping capacity and shape memory effect of a CuAlMn alloy,2010.0,Cu74.1Al16.1Mn9.8 %,,16.1,,,,74.1,,,9.8,,,,,,,,,,,117.0,,-94.0,,,,,
AF_MF_ALL,CuAlMn,Jiao; Wen; Li; He; Teng,,Effect of solution treatment on damping capacity and shape memory effect of a CuAlMn alloy,2010.0,Cu74.1Al16.1Mn9.8 %,,16.1,,,,74.1,,,9.8,,,,,,,,,,,117.0,,-89.0,,,,,
AF_MF_ALL,CuAlMn,Jiao; Wen; Li; He; Teng,,Effect of solution treatment on damping capacity and shape memory effect of a CuAlMn alloy,2010.0,Cu74.1Al16.1Mn9.8 %,,16.1,,,,74.1,,,9.8,,,,,,,,,,,117.0,,-92.0,,,,,
AF_MF_ALL,CuAlMn,Jiao; Wen; Li; He; Teng,,Effect of solution treatment on damping capacity and shape memory effect of a CuAlMn alloy,2010.0,Cu74.1Al16.1Mn9.8 %,,16.1,,,,74.1,,,9.8,,,,,,,,,,,117.0,,-98.0,,,,,
AF_MF_ALL,CuAlMn,Kainuma; Takahashi; Ishida,,Thermoelastic Martensite and Shape Memory Effect in Ductile Cu-AI-Mn Alloys,1996.0,Cu73.0Al17.0Mn10.0 %,,17.0,,,,73.0,,,10.0,,,,,,,,,,,-41.0,,-78.0,,,,,
AF_MF_ALL,CuAlMn,Kainuma; Takahashi; Ishida,,Thermoelastic Martensite and Shape Memory Effect in Ductile Cu-AI-Mn Alloys,1996.0,Cu74.0Al16.0Mn10.0 %,,16.0,,,,74.0,,,10.0,,,,,,,,,,,-15.0,,-49.0,,,,,
AF_MF_ALL,CuAlMn,Kainuma; Takahashi; Ishida,,Thermoelastic Martensite and Shape Memory Effect in Ductile Cu-AI-Mn Alloys,1996.0,Cu73.0Al17.0Mn10.0 %,,17.0,,,,73.0,,,10.0,,,,,,,,,,,63.0,,30.0,,,,,
AF_MF_ALL,CuAlMn,Kainuma; Takahashi; Ishida,,Thermoelastic Martensite and Shape Memory Effect in Ductile Cu-AI-Mn Alloys,1996.0,Cu74.0Al16.0Mn10.0 %,,16.0,,,,74.0,,,10.0,,,,,,,,,,,97.0,,62.0,,,,,
AF_MF_ALL,CuAlMn,Kainuma; Takahashi; Ishida,,Thermoelastic Martensite and Shape Memory Effect in Ductile Cu-AI-Mn Alloys,1996.0,Cu73.0Al14.0Mn13.0 %,,14.0,,,,73.0,,,13.0,,,,,,,,,,,-60.0,,-122.0,,,,,
AF_MF_ALL,CuAlMn,Kainuma; Takahashi; Ishida,,Thermoelastic Martensite and Shape Memory Effect in Ductile Cu-AI-Mn Alloys,1996.0,Cu73.0Al14.0Mn13.0 %,,14.0,,,,73.0,,,13.0,,,,,,,,,,,-7.0,,-67.0,,,,,
AF_MF_ALL,CuAlMn,Kato; Dutkiewicz; Miura,,SUPERELASTICITY AND SHAPE MEMORY EFFECT IN Cu-23at.%A1-7at.%Mn ALLOY SINGLE CRYSTALS,1994.0,Cu70.0Al23.0Mn7.0 %,,23.0,,,,70.0,,,7.0,,,,,,,,,,,40.0,,-5.0,,,,,
AF_MF_ALL,CuAlMn,Kato; Ozu; Hashimoto; Miura,,Cyclic stress–strain response of superelastic Cu–Al–Mn alloy single crystals,1999.0,Cu70.0Al20.0Mn10.0 %,,20.0,,,,70.0,,,10.0,,,,,,,,,,,-55.0,,-86.0,,,,,
AF_MF_ALL,CuAlMn,Koeda; Omori; Sutou; Suzuki; Wakita; Kainuma; Ishida,,Damping Properties of Ductile Cu-Al-Mn-Based Shape Memory Alloys,2005.0,Cu72.0Al17.0Mn11.0 %,,17.0,,,,72.0,,,11.0,,,,,,,,,,,5.0,,-37.0,,,,,
AF_MF_ALL,CuAlMn,Koeda; Omori; Sutou; Suzuki; Wakita; Kainuma; Ishida,,Damping Properties of Ductile Cu-Al-Mn-Based Shape Memory Alloys,2005.0,Cu72.0Al17.0Mn11.0 %,,17.0,,,,72.0,,,11.0,,,,,,,,,,,0.0,,-30.0,,,,,
AF_MF_ALL,CuAlMn,Kokorin; Kozlova; Titenko,,Temperature hysteresis of martensite transformation in aging Cu–Mn–Al alloy,2002.0,Cu69.4Al25.9Mn4.7 %,,25.9,,,,69.4,,,4.7,,,,,,,,,,,-60.0,,-108.0,,,,,
AF_MF_ALL,CuAlMn,Kokorin; Kozlova; Titenko,,Temperature hysteresis of martensite transformation in aging Cu–Mn–Al alloy,2002.0,Cu69.4Al25.9Mn4.7 %,,25.9,,,,69.4,,,4.7,,,,,,,,,,,-41.0,,-80.0,,,,,
AF_MF_ALL,CuAlMn,Kokorin; Kozlova; Titenko,,Temperature hysteresis of martensite transformation in aging Cu–Mn–Al alloy,2002.0,Cu69.4Al25.9Mn4.7 %,,25.9,,,,69.4,,,4.7,,,,,,,,,,,-40.0,,-80.0,,,,,
AF_MF_ALL,CuAlMn,Kokorin; Kozlova; Titenko,,Temperature hysteresis of martensite transformation in aging Cu–Mn–Al alloy,2002.0,Cu69.4Al25.9Mn4.7 %,,25.9,,,,69.4,,,4.7,,,,,,,,,,,-39.0,,-46.0,,,,,
AF_MF_ALL,CuAlMn,Kokorin; Kozlova; Titenko,,Temperature hysteresis of martensite transformation in aging Cu–Mn–Al alloy,2002.0,Cu69.4Al25.9Mn4.7 %,,25.9,,,,69.4,,,4.7,,,,,,,,,,,-38.0,,-60.0,,,,,
AF_MF_ALL,CuAlMn,Kozlova; Titenko,,Stress-induced martensitic transformation in polycrystalline aged Cu–Al–Mn alloys,2006.0,Cu68.9Al26.7Mn4.4 %,,26.7,,,,68.9,,,4.4,,,,,,,,,,,-60.0,,-108.0,,,,,
AF_MF_ALL,CuAlMn,Kozlova; Titenko,,Stress-induced martensitic transformation in polycrystalline aged Cu–Al–Mn alloys,2006.0,Cu68.9Al26.7Mn4.4 %,,26.7,,,,68.9,,,4.4,,,,,,,,,,,-41.0,,-80.0,,,,,
AF_MF_ALL,CuAlMn,Kozlova; Titenko,,Stress-induced martensitic transformation in polycrystalline aged Cu–Al–Mn alloys,2006.0,Cu68.9Al26.7Mn4.4 %,,26.7,,,,68.9,,,4.4,,,,,,,,,,,-40.0,,-80.0,,,,,
AF_MF_ALL,CuAlMn,Kozlova; Titenko,,Stress-induced martensitic transformation in polycrystalline aged Cu–Al–Mn alloys,2006.0,Cu68.9Al26.7Mn4.4 %,,26.7,,,,68.9,,,4.4,,,,,,,,,,,-39.0,,-63.0,,,,,
AF_MF_ALL,CuAlMn,Kozlova; Titenko,,Stress-induced martensitic transformation in polycrystalline aged Cu–Al–Mn alloys,2006.0,Cu68.9Al26.7Mn4.4 %,,26.7,,,,68.9,,,4.4,,,,,,,,,,,-28.0,,-60.0,,,,,
AF_MF_ALL,CuAlMn,Kozlova; Titenko,,Stress-induced martensitic transformation in polycrystalline aged Cu–Al–Mn alloys,2006.0,Cu70.2Al24.8Mn5.0 %,,24.8,,,,70.2,,,5.0,,,,,,,,,,,15.0,,-30.0,,,,,
AF_MF_ALL,CuAlMn,Kozlova; Titenko,,Stress-induced martensitic transformation in polycrystalline aged Cu–Al–Mn alloys,2006.0,Cu70.2Al24.8Mn5.0 %,,24.8,,,,70.2,,,5.0,,,,,,,,,,,18.0,,-27.0,,,,,
AF_MF_ALL,CuAlMn,Kozlova; Titenko,,Stress-induced martensitic transformation in polycrystalline aged Cu–Al–Mn alloys,2006.0,Cu70.2Al24.8Mn5.0 %,,24.8,,,,70.2,,,5.0,,,,,,,,,,,30.0,,-32.0,,,,,
AF_MF_ALL,CuAlMn,Kozlova; Titenko,,Stress-induced martensitic transformation in polycrystalline aged Cu–Al–Mn alloys,2006.0,Cu70.2Al24.8Mn5.0 %,,24.8,,,,70.2,,,5.0,,,,,,,,,,,28.0,,-18.0,,,,,
AF_MF_ALL,CuAlMn,Kozlova; Titenko,,Stress-induced martensitic transformation in polycrystalline aged Cu–Al–Mn alloys,2006.0,Cu70.2Al24.8Mn5.0 %,,24.8,,,,70.2,,,5.0,,,,,,,,,,,30.0,,-18.0,,,,,
AF_MF_ALL,CuAlMn,Liu; Huang; Xie,,Superelastic anisotropy characteristics of columnar-grained Cu–Al–Mn shape memory alloys and its potential applications,2015.0,Cu70.9Al17.9Mn11.2 %,,17.9,,,,70.9,,,11.2,,,,,,,,,,,-38.3,,-64.7,,,,,
AF_MF_ALL,CuAlMn,Liu; Huang; Xie,,The roles of grain orientation and grain boundary characteristics in the enhanced superelasticity of Cu71.8Al17.8Mn10.4 shape memory alloys,2014.0,Cu72.0Al17.8Mn10.2 %,,17.8,,,,72.0,,,10.2,,,,,,,,,,,-1.5,,-51.0,,,,,
AF_MF_ALL,CuAlMn,Liu; Huang; Xie,,The roles of grain orientation and grain boundary characteristics in the enhanced superelasticity of Cu71.8Al17.8Mn10.4 shape memory alloys,2014.0,Cu71.8Al17.8Mn10.4 %,,17.8,,,,71.8,,,10.4,,,,,,,,,,,-9.1,,-44.3,,,,,
AF_MF_ALL,CuAlMn,Lopez del Castillo; Hernaez,,The effect of thermal and stress cycling on thermoelastic martensite formation in Cu-AI-M n alloys,1986.0,Cu73.7Al22.3Mn4.0 %,,22.3,,,,73.7,,,4.0,,,,,,,,,,,198.0,,98.0,,,,,
AF_MF_ALL,CuAlMn,Lopez del Castillo; Hernaez,,The effect of thermal and stress cycling on thermoelastic martensite formation in Cu-AI-M n alloys,1986.0,Cu71.1Al23.6Mn5.3 %,,23.6,,,,71.1,,,5.3,,,,,,,,,,,114.0,,-14.0,,,,,
AF_MF_ALL,CuAlMn,Lopez del Castillo; Hernaez,,The effect of thermal and stress cycling on thermoelastic martensite formation in Cu-AI-M n alloys,1986.0,Cu70.4Al23.6Mn6.0 %,,23.6,,,,70.4,,,6.0,,,,,,,,,,,70.0,,-39.0,,,,,
AF_MF_ALL,CuAlMn,Lopez del Castillo; Hernaez,,The effect of thermal and stress cycling on thermoelastic martensite formation in Cu-AI-M n alloys,1986.0,Cu70.0Al22.7Mn7.3 %,,22.7,,,,70.0,,,7.3,,,,,,,,,,,-60.0,,-135.0,,,,,
AF_MF_ALL,CuAlMn,Lopez; Mellor; Blazquez; Gomez,,The stabilization of martensite in Cu-AI-Mn alloys,1988.0,Cu71.4Al22.7Mn5.9 %,,22.7,,,,71.4,,,5.9,,,,,,,,,,,93.0,,-10.0,,,,,
AF_MF_ALL,CuAlMn,Lopez; Mellor; Blazquez; Gomez,,The stabilization of martensite in Cu-AI-Mn alloys,1988.0,Cu72.4Al21.7Mn5.9 %,,21.7,,,,72.4,,,5.9,,,,,,,,,,,119.0,,59.0,,,,,
AF_MF_ALL,CuAlMn,Lopez; Mellor; Blazquez; Gomez,,The stabilization of martensite in Cu-AI-Mn alloys,1988.0,Cu72.2Al21.7Mn6.1 %,,21.7,,,,72.2,,,6.1,,,,,,,,,,,132.0,,59.0,,,,,
AF_MF_ALL,CuAlMn,Lopez; Mellor; Blazquez; Gomez,,The stabilization of martensite in Cu-AI-Mn alloys,1988.0,Cu71.5Al21.6Mn6.9 %,,21.6,,,,71.5,,,6.9,,,,,,,,,,,79.0,,10.0,,,,,
AF_MF_ALL,CuAlMn,Lopez; Mellor; Blazquez; Gomez,,The stabilization of martensite in Cu-AI-Mn alloys,1988.0,Cu71.4Al21.6Mn7.0 %,,21.6,,,,71.4,,,7.0,,,,,,,,,,,93.0,,15.0,,,,,
AF_MF_ALL,CuAlMn,Lopez; Mellor; Blazquez; Gomez,,The stabilization of martensite in Cu-AI-Mn alloys,1988.0,Cu71.7Al21.3Mn7.0 %,,21.3,,,,71.7,,,7.0,,,,,,,,,,,107.0,,35.0,,,,,
AF_MF_ALL,CuAlMn,Lopez; Mellor; Blazquez; Gomez,,The stabilization of martensite in Cu-AI-Mn alloys,1988.0,Cu70.7Al21.8Mn7.5 %,,21.8,,,,70.7,,,7.5,,,,,,,,,,,54.0,,-10.0,,,,,
AF_MF_ALL,CuAlMn,Mallik; Sampath,,Effect of alloying on microstructure and shape memory characteristics of Cu–Al–Mn shape memory alloys,2008.0,Cu76.1Al23.0Mn0.9 %,,23.0,,,,76.1,,,0.9,,,,,,,,,,,155.0,,108.0,,,,,
AF_MF_ALL,CuAlMn,Mallik; Sampath,,Effect of composition and ageing on damping characteristics of Cu–Al–Mn shape memory alloys,2008.0,Cu71.8Al26.5Mn1.7 %,,26.5,,,,71.8,,,1.7,,,,,,,,,,,93.8,,48.0,,,,,
AF_MF_ALL,CuAlMn,Mallik; Sampath,,Effect of composition and ageing on damping characteristics of Cu–Al–Mn shape memory alloys,2008.0,Cu72.8Al25.1Mn2.1 %,,25.1,,,,72.8,,,2.1,,,,,,,,,,,117.0,,76.3,,,,,
AF_MF_ALL,CuAlMn,Mallik; Sampath,,Influence of aluminum and manganese concentration on the shape memory characteristics of Cu–Al–Mn shape memory alloys,2008.0,Cu72.8Al25.1Mn2.1 %,,25.1,,,,72.8,,,2.1,,,,,,,,,,,117.0,,76.3,,,,,
AF_MF_ALL,CuAlMn,Mallik; Sampath,,Effect of composition and ageing on damping characteristics of Cu–Al–Mn shape memory alloys,2008.0,Cu69.2Al28.5Mn2.3 %,,28.5,,,,69.2,,,2.3,,,,,,,,,,,72.1,,25.0,,,,,
AF_MF_ALL,CuAlMn,Mallik; Sampath,,Effect of composition and ageing on damping characteristics of Cu–Al–Mn shape memory alloys,2008.0,Cu70.7Al27.0Mn2.3 %,,27.0,,,,70.7,,,2.3,,,,,,,,,,,114.9,,59.6,,,,,
AF_MF_ALL,CuAlMn,Mallik; Sampath,,Effect of composition and ageing on damping characteristics of Cu–Al–Mn shape memory alloys,2008.0,Cu70.7Al27.0Mn2.3 %,,27.0,,,,70.7,,,2.3,,,,,,,,,,,94.0,,35.0,,,,,
AF_MF_ALL,CuAlMn,Mallik; Sampath,,Effect of composition and ageing on damping characteristics of Cu–Al–Mn shape memory alloys,2008.0,Cu70.2Al27.4Mn2.4 %,,27.4,,,,70.2,,,2.4,,,,,,,,,,,76.0,,26.8,,,,,
AF_MF_ALL,CuAlMn,Mallik; Sampath,,Effect of composition and ageing on damping characteristics of Cu–Al–Mn shape memory alloys,2008.0,Cu73.4Al23.6Mn3.0 %,,23.6,,,,73.4,,,3.0,,,,,,,,,,,168.5,,110.2,,,,,
AF_MF_ALL,CuAlMn,Mallik; Sampath,,Effect of composition and ageing on damping characteristics of Cu–Al–Mn shape memory alloys,2008.0,Cu73.4Al23.6Mn3.0 %,,23.6,,,,73.4,,,3.0,,,,,,,,,,,114.2,,63.4,,,,,
AF_MF_ALL,CuAlMn,Mallik; Sampath,,Effect of composition and ageing on damping characteristics of Cu–Al–Mn shape memory alloys,2008.0,Cu70.1Al26.8Mn3.1 %,,26.8,,,,70.1,,,3.1,,,,,,,,,,,99.0,,52.9,,,,,
AF_MF_ALL,CuAlMn,Mallik; Sampath,,Effect of composition and ageing on damping characteristics of Cu–Al–Mn shape memory alloys,2008.0,Cu70.1Al26.8Mn3.1 %,,26.8,,,,70.1,,,3.1,,,,,,,,,,,94.0,,25.0,,,,,
AF_MF_ALL,CuAlMn,Mallik; Sampath,,Effect of composition and ageing on damping characteristics of Cu–Al–Mn shape memory alloys,2008.0,Cu72.9Al24.0Mn3.1 %,,24.0,,,,72.9,,,3.1,,,,,,,,,,,105.2,,62.5,,,,,
AF_MF_ALL,CuAlMn,Mallik; Sampath,,Influence of aluminum and manganese concentration on the shape memory characteristics of Cu–Al–Mn shape memory alloys,2008.0,Cu72.9Al24.0Mn3.1 %,,24.0,,,,72.9,,,3.1,,,,,,,,,,,105.2,,62.5,,,,,
AF_MF_ALL,CuAlMn,Mallik; Sampath,,Effect of composition and ageing on damping characteristics of Cu–Al–Mn shape memory alloys,2008.0,Cu72.2Al24.0Mn3.8 %,,24.0,,,,72.2,,,3.8,,,,,,,,,,,94.8,,52.3,,,,,
AF_MF_ALL,CuAlMn,Mallik; Sampath,,Influence of aluminum and manganese concentration on the shape memory characteristics of Cu–Al–Mn shape memory alloys,2008.0,Cu72.2Al24.0Mn3.8 %,,24.0,,,,72.2,,,3.8,,,,,,,,,,,94.8,,52.3,,,,,
AF_MF_ALL,CuAlMn,Mallik; Sampath,,Effect of composition and ageing on damping characteristics of Cu–Al–Mn shape memory alloys,2008.0,Cu71.7Al24.2Mn4.1 %,,24.2,,,,71.7,,,4.1,,,,,,,,,,,88.6,,45.4,,,,,
AF_MF_ALL,CuAlMn,Mallik; Sampath,,Influence of aluminum and manganese concentration on the shape memory characteristics of Cu–Al–Mn shape memory alloys,2008.0,Cu71.7Al24.2Mn4.1 %,,24.2,,,,71.7,,,4.1,,,,,,,,,,,88.6,,45.4,,,,,
AF_MF_ALL,CuAlMn,Mallik; Sampath,,Effect of composition and ageing on damping characteristics of Cu–Al–Mn shape memory alloys,2008.0,Cu67.1Al28.5Mn4.4 %,,28.5,,,,67.1,,,4.4,,,,,,,,,,,-5.7,,-44.1,,,,,
AF_MF_ALL,CuAlMn,Mallik; Sampath,,Effect of alloying on microstructure and shape memory characteristics of Cu–Al–Mn shape memory alloys,2008.0,Cu71.9Al23.0Mn5.1 %,,23.0,,,,71.9,,,5.1,,,,,,,,,,,146.0,,100.0,,,,,
AF_MF_ALL,CuAlMn,Mallik; Sampath,,Effect of alloying on microstructure and shape memory characteristics of Cu–Al–Mn shape memory alloys,2008.0,Cu69.7Al24.9Mn5.4 %,,24.9,,,,69.7,,,5.4,,,,,,,,,,,162.0,,118.0,,,,,
AF_MF_ALL,CuAlMn,Mallik; Sampath,,Influence of aluminum and manganese concentration on the shape memory characteristics of Cu–Al–Mn shape memory alloys,2008.0,Cu69.7Al24.9Mn5.4 %,,24.9,,,,69.7,,,5.4,,,,,,,,,,,61.6,,16.4,,,,,
AF_MF_ALL,CuAlMn,Mallik; Sampath,,Effect of composition and ageing on damping characteristics of Cu–Al–Mn shape memory alloys,2008.0,Cu68.3Al25.8Mn5.9 %,,25.8,,,,68.3,,,5.9,,,,,,,,,,,43.1,,1.8,,,,,
AF_MF_ALL,CuAlMn,Mallik; Sampath,,Influence of aluminum and manganese concentration on the shape memory characteristics of Cu–Al–Mn shape memory alloys,2008.0,Cu68.3Al25.8Mn5.9 %,,25.8,,,,68.3,,,5.9,,,,,,,,,,,43.1,,1.8,,,,,
AF_MF_ALL,CuAlMn,Mallik; Sampath,,Influence of aluminum and manganese concentration on the shape memory characteristics of Cu–Al–Mn shape memory alloys,2008.0,Cu70.0Al24.1Mn5.9 %,,24.1,,,,70.0,,,5.9,,,,,,,,,,,68.0,,21.2,,,,,
AF_MF_ALL,CuAlMn,Mallik; Sampath,,Influence of aluminum and manganese concentration on the shape memory characteristics of Cu–Al–Mn shape memory alloys,2008.0,Cu70.0Al24.1Mn5.9 %,,24.1,,,,70.0,,,5.9,,,,,,,,,,,68.0,,21.2,,,,,
AF_MF_ALL,CuAlMn,Mallik; Sampath,,Effect of composition and ageing on damping characteristics of Cu–Al–Mn shape memory alloys,2008.0,Cu70.0Al24.0Mn6.0 %,,24.0,,,,70.0,,,6.0,,,,,,,,,,,68.0,,21.2,,,,,
AF_MF_ALL,CuAlMn,Mallik; Sampath,,Influence of aluminum and manganese concentration on the shape memory characteristics of Cu–Al–Mn shape memory alloys,2008.0,Cu72.0Al22.0Mn6.0 %,,22.0,,,,72.0,,,6.0,,,,,,,,,,,94.0,,49.0,,,,,
AF_MF_ALL,CuAlMn,Mallik; Sampath,,Effect of composition and ageing on damping characteristics of Cu–Al–Mn shape memory alloys,2008.0,Cu72.0Al22.0Mn6.0 %,,22.0,,,,72.0,,,6.0,,,,,,,,,,,94.0,,49.0,,,,,
AF_MF_ALL,CuAlMn,Mallik; Sampath,,Effect of composition and ageing on damping characteristics of Cu–Al–Mn shape memory alloys,2008.0,Cu67.4Al26.4Mn6.2 %,,26.4,,,,67.4,,,6.2,,,,,,,,,,,28.9,,-12.0,,,,,
AF_MF_ALL,CuAlMn,Mallik; Sampath,,Influence of aluminum and manganese concentration on the shape memory characteristics of Cu–Al–Mn shape memory alloys,2008.0,Cu67.4Al26.4Mn6.2 %,,26.4,,,,67.4,,,6.2,,,,,,,,,,,28.9,,-12.0,,,,,
AF_MF_ALL,CuAlMn,Mallik; Sampath,,Influence of aluminum and manganese concentration on the shape memory characteristics of Cu–Al–Mn shape memory alloys,2008.0,Cu65.8Al27.9Mn6.3 %,,27.9,,,,65.8,,,6.3,,,,,,,,,,,2.3,,-38.6,,,,,
AF_MF_ALL,CuAlMn,Mallik; Sampath,,Effect of alloying on microstructure and shape memory characteristics of Cu–Al–Mn shape memory alloys,2008.0,Cu72.5Al20.9Mn6.6 %,,20.9,,,,72.5,,,6.6,,,,,,,,,,,152.0,,106.0,,,,,
AF_MF_ALL,CuAlMn,Mallik; Sampath,,Effect of composition and ageing on damping characteristics of Cu–Al–Mn shape memory alloys,2008.0,Cu67.4Al25.8Mn6.8 %,,25.8,,,,67.4,,,6.8,,,,,,,,,,,29.8,,-16.1,,,,,
AF_MF_ALL,CuAlMn,Mallik; Sampath,,Effect of composition and ageing on damping characteristics of Cu–Al–Mn shape memory alloys,2008.0,Cu68.2Al24.9Mn6.9 %,,24.9,,,,68.2,,,6.9,,,,,,,,,,,34.5,,-3.8,,,,,
AF_MF_ALL,CuAlMn,Mallik; Sampath,,Influence of aluminum and manganese concentration on the shape memory characteristics of Cu–Al–Mn shape memory alloys,2008.0,Cu68.2Al24.9Mn6.9 %,,24.9,,,,68.2,,,6.9,,,,,,,,,,,34.5,,-3.8,,,,,
AF_MF_ALL,CuAlMn,Mallik; Sampath,,Influence of aluminum and manganese concentration on the shape memory characteristics of Cu–Al–Mn shape memory alloys,2008.0,Cu69.0Al24.1Mn6.9 %,,24.1,,,,69.0,,,6.9,,,,,,,,,,,45.7,,8.6,,,,,
AF_MF_ALL,CuAlMn,Mallik; Sampath,,Effect of composition and ageing on damping characteristics of Cu–Al–Mn shape memory alloys,2008.0,Cu71.6Al21.4Mn7.0 %,,21.4,,,,71.6,,,7.0,,,,,,,,,,,80.0,,35.0,,,,,
AF_MF_ALL,CuAlMn,Mallik; Sampath,,Influence of aluminum and manganese concentration on the shape memory characteristics of Cu–Al–Mn shape memory alloys,2008.0,Cu63.8Al28.9Mn7.3 %,,28.9,,,,63.8,,,7.3,,,,,,,,,,,-30.0,,-68.4,,,,,
AF_MF_ALL,CuAlMn,Mallik; Sampath,,Influence of aluminum and manganese concentration on the shape memory characteristics of Cu–Al–Mn shape memory alloys,2008.0,Cu64.9Al27.4Mn7.7 %,,27.4,,,,64.9,,,7.7,,,,,,,,,,,-14.6,,-53.3,,,,,
AF_MF_ALL,CuAlMn,Mallik; Sampath,,Effect of composition and ageing on damping characteristics of Cu–Al–Mn shape memory alloys,2008.0,Cu66.5Al25.7Mn7.8 %,,25.7,,,,66.5,,,7.8,,,,,,,,,,,13.0,,-28.2,,,,,
AF_MF_ALL,CuAlMn,Mallik; Sampath,,Influence of aluminum and manganese concentration on the shape memory characteristics of Cu–Al–Mn shape memory alloys,2008.0,Cu66.5Al25.7Mn7.8 %,,25.7,,,,66.5,,,7.8,,,,,,,,,,,13.0,,-28.2,,,,,
AF_MF_ALL,CuAlMn,Mallik; Sampath,,Effect of composition and ageing on damping characteristics of Cu–Al–Mn shape memory alloys,2008.0,Cu67.3Al24.9Mn7.8 %,,24.9,,,,67.3,,,7.8,,,,,,,,,,,22.0,,-20.7,,,,,
