Repository: AyushChauhan9389/Shape-Memory-Alloy-Dataset

File: Combined_SMA_Dataset.csv (part 28 of 113)
Source_Directory,Alloy_Type,Authors,Source,Title,Year,composition,Ag (at.%),Al (at.%),Au (at.%),Cd (at.%),Co (at.%),Cu (at.%),Fe (at.%),Hf (at.%),Mn (at.%),Nb (at.%),Ni (at.%),Pd (at.%),Pt (at.%),Ru (at.%),Si (at.%),Ta (at.%),Ti (at.%),Zn (at.%),Zr (at.%),Austenite Finish Temperature - AF - (°C),Austenite Start Temperature - AS - (°C),Martensite Finish Temperature - MF - (°C),Martensite Start Temperature - MS - (°C),Cooling Rate (°C/min),Heating Rate (°C/min),Calculated Density (g/cm^3),Thermal transformation span (TSPAN) - (AF-MF) - (°C)
AF_MF_ALL,CuAlMn,Mallik; Sampath,,Influence of aluminum and manganese concentration on the shape memory characteristics of Cu–Al–Mn shape memory alloys,2008.0,Cu67.3Al24.9Mn7.8 %,,24.9,,,,67.3,,,7.8,,,,,,,,,,,22.0,,-20.7,,,,,
AF_MF_ALL,CuAlMn,Mallik; Sampath,,Influence of aluminum and manganese concentration on the shape memory characteristics of Cu–Al–Mn shape memory alloys,2008.0,Cu67.3Al24.9Mn7.8 %,,24.9,,,,67.3,,,7.8,,,,,,,,,,,22.0,,-20.7,,,,,
AF_MF_ALL,CuAlMn,Mallik; Sampath,,Effect of composition and ageing on damping characteristics of Cu–Al–Mn shape memory alloys,2008.0,Cu68.1Al24.0Mn7.9 %,,24.0,,,,68.1,,,7.9,,,,,,,,,,,33.4,,-5.4,,,,,
AF_MF_ALL,CuAlMn,Mallik; Sampath,,Influence of aluminum and manganese concentration on the shape memory characteristics of Cu–Al–Mn shape memory alloys,2008.0,Cu68.1Al24.0Mn7.9 %,,24.0,,,,68.1,,,7.9,,,,,,,,,,,33.4,,-5.4,,,,,
AF_MF_ALL,CuAlMn,Mallik; Sampath,,Influence of aluminum and manganese concentration on the shape memory characteristics of Cu–Al–Mn shape memory alloys,2008.0,Cu68.1Al24.0Mn7.9 %,,24.0,,,,68.1,,,7.9,,,,,,,,,,,33.4,,-5.4,,,,,
AF_MF_ALL,CuAlMn,Mallik; Sampath,,Effect of composition and ageing on damping characteristics of Cu–Al–Mn shape memory alloys,2008.0,Cu68.9Al23.2Mn7.9 %,,23.2,,,,68.9,,,7.9,,,,,,,,,,,78.1,,40.5,,,,,
AF_MF_ALL,CuAlMn,Mallik; Sampath,,Effect of composition and ageing on damping characteristics of Cu–Al–Mn shape memory alloys,2008.0,Cu68.9Al23.2Mn7.9 %,,23.2,,,,68.9,,,7.9,,,,,,,,,,,48.2,,6.5,,,,,
AF_MF_ALL,CuAlMn,Mallik; Sampath,,Influence of aluminum and manganese concentration on the shape memory characteristics of Cu–Al–Mn shape memory alloys,2008.0,Cu68.9Al23.2Mn7.9 %,,23.2,,,,68.9,,,7.9,,,,,,,,,,,48.2,,6.0,,,,,
AF_MF_ALL,CuAlMn,Mallik; Sampath,,Effect of alloying on microstructure and shape memory characteristics of Cu–Al–Mn shape memory alloys,2008.0,Cu70.0Al22.0Mn8.0 %,,22.0,,,,70.0,,,8.0,,,,,,,,,,,94.0,,59.0,,,,,
AF_MF_ALL,CuAlMn,Mallik; Sampath,,Effect of alloying on microstructure and shape memory characteristics of Cu–Al–Mn shape memory alloys,2008.0,Cu70.0Al21.5Mn8.5 %,,21.5,,,,70.0,,,8.5,,,,,,,,,,,69.0,,37.0,,,,,
AF_MF_ALL,CuAlMn,Mallik; Sampath,,Influence of aluminum and manganese concentration on the shape memory characteristics of Cu–Al–Mn shape memory alloys,2008.0,Cu66.3Al24.9Mn8.8 %,,24.9,,,,66.3,,,8.8,,,,,,,,,,,10.2,,-35.9,,,,,
AF_MF_ALL,CuAlMn,Mallik; Sampath,,Effect of alloying on microstructure and shape memory characteristics of Cu–Al–Mn shape memory alloys,2008.0,Cu71.7Al19.5Mn8.8 %,,19.5,,,,71.7,,,8.8,,,,,,,,,,,123.0,,69.0,,,,,
AF_MF_ALL,CuAlMn,Mallik; Sampath,,Influence of aluminum and manganese concentration on the shape memory characteristics of Cu–Al–Mn shape memory alloys,2008.0,Cu66.2Al24.0Mn9.8 %,,24.0,,,,66.2,,,9.8,,,,,,,,,,,3.2,,-32.6,,,,,
AF_MF_ALL,CuAlMn,MVAMos; Manosa; Planes; Romero; Castro,,Kinetics of the phase separation in Cu–Al–Mn alloys and the influence on martensitic transformations,2004.0,Cu70.1Al23.6Mn6.3 %,,23.6,,,,70.1,,,6.3,,,,,,,,,,,42.0,,-13.0,,,,,
AF_MF_ALL,CuAlMn,MVAMos; Manosa; Planes; Romero; Castro,,Kinetics of the phase separation in Cu–Al–Mn alloys and the influence on martensitic transformations,2004.0,Cu70.1Al23.6Mn6.3 %,,23.6,,,,70.1,,,6.3,,,,,,,,,,,42.0,,-23.0,,,,,
AF_MF_ALL,CuAlMn,MVAMos; Manosa; Planes; Romero; Castro,,Kinetics of the phase separation in Cu–Al–Mn alloys and the influence on martensitic transformations,2004.0,Cu69.3Al23.8Mn6.9 %,,23.8,,,,69.3,,,6.9,,,,,,,,,,,-3.0,,-63.0,,,,,
AF_MF_ALL,CuAlMn,MVAMos; Manosa; Planes; Romero; Castro,,Kinetics of the phase separation in Cu–Al–Mn alloys and the influence on martensitic transformations,2004.0,Cu69.3Al23.8Mn6.9 %,,23.8,,,,69.3,,,6.9,,,,,,,,,,,-13.0,,-61.0,,,,,
AF_MF_ALL,CuAlMn,MVAMos; Manosa; Planes; Romero; Castro,,Kinetics of the phase separation in Cu–Al–Mn alloys and the influence on martensitic transformations,2004.0,Cu68.2Al22.8Mn9.0 %,,22.8,,,,68.2,,,9.0,,,,,,,,,,,-48.0,,-113.0,,,,,
AF_MF_ALL,CuAlMn,MVAMos; Manosa; Planes; Romero; Castro,,Kinetics of the phase separation in Cu–Al–Mn alloys and the influence on martensitic transformations,2004.0,Cu68.2Al22.8Mn9.0 %,,22.8,,,,68.2,,,9.0,,,,,,,,,,,-48.0,,-103.0,,,,,
AF_MF_ALL,CuAlMn,Mellor ;Hernaez; Castillo,,SHAPE MEMORY EFFECTS IN A Cu-AI-Mn ALLOY,1986.0,Cu70.5Al22.8Mn6.7 %,,22.8,,,,70.5,,,6.7,,,,,,,,,,,88.0,,-32.0,,,,,
AF_MF_ALL,CuAlMn,Mielczarek; Riehemann; Vogelgesang; Tonn,,Mechanical and fatigue properties of Cu - Al - Mn shape memory alloys with influence of mechanical cycling on amplitude dependence of internal friction at room temperature,2008.0,Cu72.0Al25.0Mn3.0 %,,25.0,,,,72.0,,,3.0,,,,,,,,,,,200.0,,80.0,,,,,
AF_MF_ALL,CuAlMn,Mielczarek; Riehemann; Vogelgesang; Tonn,,Mechanical and fatigue properties of Cu - Al - Mn shape memory alloys with influence of mechanical cycling on amplitude dependence of internal friction at room temperature,2008.0,Cu71.4Al25.4Mn3.2 %,,25.4,,,,71.4,,,3.2,,,,,,,,,,,45.0,,6.0,,,,,
AF_MF_ALL,CuAlMn,Mielczarek; Wockel;Riehemann,,Effect of cold rolling on the damping of as cast Cu – Al - Mn shape memory alloys,2008.0,Cu71.6Al24.2Mn4.2 %,,24.2,,,,71.6,,,4.2,,,,,,,,,,,50.0,,-29.0,,,,,
AF_MF_ALL,CuAlMn,Mielczarek; Riehemann; Vogelgesang; Tonn,,Mechanical and fatigue properties of Cu - Al - Mn shape memory alloys with influence of mechanical cycling on amplitude dependence of internal friction at room temperature,2008.0,Cu71.8Al23.6Mn4.6 %,,23.6,,,,71.8,,,4.6,,,,,,,,,,,60.0,,-10.0,,,,,
AF_MF_ALL,CuAlMn,Mielczarek; Riehemann; Vogelgesang; Tonn,,Mechanical and fatigue properties of Cu - Al - Mn shape memory alloys with influence of mechanical cycling on amplitude dependence of internal friction at room temperature,2008.0,Cu72.0Al23.3Mn4.7 %,,23.3,,,,72.0,,,4.7,,,,,,,,,,,100.0,,0.0,,,,,
AF_MF_ALL,CuAlMn,Mielczarek; Riehemann; Vogelgesang; Tonn,,Mechanical and fatigue properties of Cu - Al - Mn shape memory alloys with influence of mechanical cycling on amplitude dependence of internal friction at room temperature,2008.0,Cu70.8Al24.3Mn4.9 %,,24.3,,,,70.8,,,4.9,,,,,,,,,,,-8.0,,-50.0,,,,,
AF_MF_ALL,CuAlMn,Mielczarek; Riehemann; Vogelgesang; Tonn,,Mechanical and fatigue properties of Cu - Al - Mn shape memory alloys with influence of mechanical cycling on amplitude dependence of internal friction at room temperature,2008.0,Cu71.8Al23.3Mn4.9 %,,23.3,,,,71.8,,,4.9,,,,,,,,,,,90.0,,20.0,,,,,
AF_MF_ALL,CuAlMn,Mielczarek; Riehemann; Vogelgesang; Tonn,,Mechanical and fatigue properties of Cu - Al - Mn shape memory alloys with influence of mechanical cycling on amplitude dependence of internal friction at room temperature,2008.0,Cu71.6Al23.4Mn5.0 %,,23.4,,,,71.6,,,5.0,,,,,,,,,,,90.0,,20.0,,,,,
AF_MF_ALL,CuAlMn,Mielczarek; Riehemann; Vogelgesang; Tonn,,Mechanical and fatigue properties of Cu - Al - Mn shape memory alloys with influence of mechanical cycling on amplitude dependence of internal friction at room temperature,2008.0,Cu71.7Al23.2Mn5.1 %,,23.2,,,,71.7,,,5.1,,,,,,,,,,,120.0,,0.0,,,,,
AF_MF_ALL,CuAlMn,Mielczarek; Riehemann; Vogelgesang; Tonn,,Mechanical and fatigue properties of Cu - Al - Mn shape memory alloys with influence of mechanical cycling on amplitude dependence of internal friction at room temperature,2008.0,Cu71.8Al23.1Mn5.1 %,,23.1,,,,71.8,,,5.1,,,,,,,,,,,125.0,,20.0,,,,,
AF_MF_ALL,CuAlMn,Mielczarek; Riehemann; Vogelgesang; Tonn,,Mechanical and fatigue properties of Cu - Al - Mn shape memory alloys with influence of mechanical cycling on amplitude dependence of internal friction at room temperature,2008.0,Cu70.8Al24.0Mn5.2 %,,24.0,,,,70.8,,,5.2,,,,,,,,,,,65.0,,18.0,,,,,
AF_MF_ALL,CuAlMn,Mielczarek; Riehemann; Vogelgesang; Tonn,,Mechanical and fatigue properties of Cu - Al - Mn shape memory alloys with influence of mechanical cycling on amplitude dependence of internal friction at room temperature,2008.0,Cu71.1Al22.2Mn6.7 %,,22.2,,,,71.1,,,6.7,,,,,,,,,,,136.0,,-20.0,,,,,
AF_MF_ALL,CuAlMn,Obrado; Manosa; Planes,,Stability of the bcc phase of Cu-Al-Mn shape-memory alloys,1997.0,Cu69.29Al23.76Mn6.95 %,,23.76,,,,69.29,,,6.95,,,,,,,,,,,-35.0,,-73.0,,,,,
AF_MF_ALL,CuAlMn,Obrado; Manosa; Planes,,Stability of the bcc phase of Cu-Al-Mn shape-memory alloys,1997.0,Cu70.89Al19.96Mn9.15 %,,19.96,,,,70.89,,,9.15,,,,,,,,,,,30.0,,2.0,,,,,
AF_MF_ALL,CuAlMn,Omori; Wang; Sutou; Kainuma; Ishida,,Two-Way Shape Memory Effect Induced by Bending Deformation in Ductile Cu–Al–Mn Alloys,2002.0,Cu72.0Al17.0Mn11.0 %,,17.0,,,,72.0,,,11.0,,,,,,,,,,,7.0,,-38.0,,,,,
AF_MF_ALL,CuAlMn,Omori; Wang; Sutou; Kainuma; Ishida,,Two-Way Shape Memory Effect Induced by Bending Deformation in Ductile Cu–Al–Mn Alloys,2002.0,Cu72.0Al17.0Mn11.0 %,,17.0,,,,72.0,,,11.0,,,,,,,,,,,15.0,,-18.0,,,,,
AF_MF_ALL,CuAlMn,Pan; Li; Wang; Deng; Li; Zheng,,The effect of non-isothermal aging on the phase of Cu73Al24Mn3 alloy,2007.0,Cu73.0Al24.0Mn3.0 %,,24.0,,,,73.0,,,3.0,,,,,,,,,,,270.0,,125.0,,,,,
AF_MF_ALL,CuAlMn,Prado,,THE INFLUENCE OF b PHASE AGING ON THE MARTENSITIC TRANSFORMATION TEMPERATURES OF CuMnAl ALLOYS,1998.0,Cu71.3Al18.8Mn9.9 %,,18.8,,,,71.3,,,9.9,,,,,,,,,,,-14.0,,-53.0,,,,,
AF_MF_ALL,CuAlMn,Prado,,THE INFLUENCE OF b PHASE AGING ON THE MARTENSITIC TRANSFORMATION TEMPERATURES OF CuMnAl ALLOYS,1998.0,Cu71.3Al18.8Mn9.9 %,,18.8,,,,71.3,,,9.9,,,,,,,,,,,30.0,,0.0,,,,,
AF_MF_ALL,CuAlMn,Prado,,THE INFLUENCE OF b PHASE AGING ON THE MARTENSITIC TRANSFORMATION TEMPERATURES OF CuMnAl ALLOYS,1998.0,Cu71.3Al18.8Mn9.9 %,,18.8,,,,71.3,,,9.9,,,,,,,,,,,45.0,,3.0,,,,,
AF_MF_ALL,CuAlMn,Prado,,THE INFLUENCE OF b PHASE AGING ON THE MARTENSITIC TRANSFORMATION TEMPERATURES OF CuMnAl ALLOYS,1998.0,Cu70.8Al18.0Mn11.2 %,,18.0,,,,70.8,,,11.2,,,,,,,,,,,-100.0,,-155.0,,,,,
AF_MF_ALL,CuAlMn,Prado,,THE INFLUENCE OF b PHASE AGING ON THE MARTENSITIC TRANSFORMATION TEMPERATURES OF CuMnAl ALLOYS,1998.0,Cu70.8Al18.0Mn11.2 %,,18.0,,,,70.8,,,11.2,,,,,,,,,,,-37.0,,-137.0,,,,,
AF_MF_ALL,CuAlMn,Prado,,THE INFLUENCE OF b PHASE AGING ON THE MARTENSITIC TRANSFORMATION TEMPERATURES OF CuMnAl ALLOYS,1998.0,Cu70.8Al18.0Mn11.2 %,,18.0,,,,70.8,,,11.2,,,,,,,,,,,-16.0,,-61.0,,,,,
AF_MF_ALL,CuAlMn,Prado,,THE INFLUENCE OF b PHASE AGING ON THE MARTENSITIC TRANSFORMATION TEMPERATURES OF CuMnAl ALLOYS,1998.0,Cu70.1Al16.9Mn13.0 %,,16.9,,,,70.1,,,13.0,,,,,,,,,,,-198.0,,-255.0,,,,,
AF_MF_ALL,CuAlMn,Prado,,THE INFLUENCE OF b PHASE AGING ON THE MARTENSITIC TRANSFORMATION TEMPERATURES OF CuMnAl ALLOYS,1998.0,Cu70.1Al16.9Mn13.0 %,,16.9,,,,70.1,,,13.0,,,,,,,,,,,-123.0,,-185.0,,,,,
AF_MF_ALL,CuAlMn,Prado,,THE INFLUENCE OF b PHASE AGING ON THE MARTENSITIC TRANSFORMATION TEMPERATURES OF CuMnAl ALLOYS,1998.0,Cu70.1Al16.9Mn13.0 %,,16.9,,,,70.1,,,13.0,,,,,,,,,,,-107.0,,-144.0,,,,,
AF_MF_ALL,CuAlMn,Quian; Geng; Wang; Pillsbury; Hada; Yamagucki; Fujimoto; Hwang; Radermacher; Cui; Yuki; Toyotake; Takeuchi,,Elastocaloric effect in CuAlZn and CuAlMn shape memory alloys under compression,2016.0,Cu73.0Al15.0Mn12.0 %,,15.0,,,,73.0,,,12.0,,,,,,,,,,,-12.0,,-52.0,,,,,
AF_MF_ALL,CuAlMn,Qian; Geng; Wang ; Pillsbury ; Hada ;Yamaguchi ;Fujimoto ;Hwang ;Radermacher ; Cui ;Yuki ; Toyotake; Takeuchi,,Elastocaloric effect in CuAlZn and CuAlMn shape memory alloys under compression,2016.0,Cu73.0Al15.0Mn12.0 %,,15.0,,,,73.0,,,12.0,,,,,,,,,,,-12.0,,-39.0,,,,,
AF_MF_ALL,CuAlMn,Sutou; Omori; Okamoto; Kainuma; Ishida,,Effect of grain refinement on the mechanical and shape memory properties of Cu-AI-Mn base alloys,2001.0,Cu73.0Al17.0Mn10.0 %,,17.0,,,,73.0,,,10.0,,,,,,,,,,,76.0,,36.0,,,,,
AF_MF_ALL,CuAlMn,Sutou; Omori; Okamoto; Kainuma; Ishida,,Effect of grain refinement on the mechanical and shape memory properties of Cu-AI-Mn base alloys,2001.0,Cu74.0Al16.0Mn10.0 %,,16.0,,,,74.0,,,10.0,,,,,,,,,,,97.0,,59.0,,,,,
AF_MF_ALL,CuAlMn,Titenko; Demchenko,,Effect of Annealing in Magnetic Field on Ferromagnetic Nanoparticle Formation in Cu-Al-Mn Alloy with Induced Martensite Transformation,2016.0,Cu73.2Al22.6Mn4.2 %,,22.6,,,,73.2,,,4.2,,,,,,,,,,,19.0,,-26.0,,,,,
AF_MF_ALL,CuAlMn,Trehern,Materials letters,Exploring thermomechanical functionality of CuAlMn as an extreme low temperature shape memory alloy,,Cu69.4Al18.6Mn12.0 %,,18.6,,,,69.4,,,12.0,,,,,,,,,,,-116.0,,-153.0,,,,,
AF_MF_ALL,CuAlMn,Trehern,Materials letters,Exploring thermomechanical functionality of CuAlMn as an extreme low temperature shape memory alloy,,Cu69.2Al18.6Mn12.2 %,,18.6,,,,69.2,,,12.2,,,,,,,,,,,-151.0,,-181.0,,,,,
AF_MF_ALL,CuAlMn,Trehern,Materials letters,Exploring thermomechanical functionality of CuAlMn as an extreme low temperature shape memory alloy,,Cu68.8Al18.6Mn12.6 %,,18.6,,,,68.8,,,12.6,,,,,,,,,,,-157.0,,-197.0,,,,,
AF_MF_ALL,CuAlMn,Trehern,Materials letters,Exploring thermomechanical functionality of CuAlMn as an extreme low temperature shape memory alloy,,Cu68.6Al18.6Mn12.8 %,,18.6,,,,68.6,,,12.8,,,,,,,,,,,-182.0,,-226.0,,,,,
AF_MF_ALL,CuAlMn,Ursanu; Stanciu; Pricop; Sandulache; Cimpoesu,,Dynamic mechanical analyze of superelastic CuMnAl shape memory alloy,,Cu69.5Al20.5Mn10.0 %,,20.5,,,,69.5,,,10.0,,,,,,,,,,,7.0,,-89.0,,,,,
AF_MF_ALL,CuAlMn,Wang; Lu; Cui; Xu; Yang,,Internal friction of a CuAlMn shape memory alloy studied as a function of frequency,,Cu73.5Al24.0Mn2.5 %,,24.0,,,,73.5,,,2.5,,,,,,,,,,,345.0,,200.0,,,,,
AF_MF_ALL,CuAlMn,Xu; Huang; Xie; Kimura; Xu; Omori; Kainuma,,Dynamic Recovery and Superelasticity of Columnar-Grained Cu–Al–Mn Shape Memory Alloy,,Cu57.0Al33.0Mn10.0 %,,33.0,,,,57.0,,,10.0,,,,,,,,,,,-40.0,,-68.0,,,,,
AF_MF_ALL,CuAlMn,Zarubova; Novak,,Phase stability of CuAlMn shape memory alloys,,Cu70.6Al25.3Mn4.1 %,,25.3,,,,70.6,,,4.1,,,,,,,,,,,0.0,,-43.0,,,,,
AF_MF_ALL,CuAlMn,Zarubova; Novak,,Phase stability of CuAlMn shape memory alloys,,Cu70.9Al20.4Mn8.7 %,,20.4,,,,70.9,,,8.7,,,,,,,,,,,22.0,,-8.0,,,,,
AF_MF_ALL,CuAlMn,K. Sugimoto; T. Mori; K. Otsuka and K. Shimizu,Scripta Metallurgica,Simultaneous measurements of internal friction; young's modulus and shape change associated with thermoelastic martensite transformation in Cu-Al-Ni single crystals,1974.0,Cu67.9Al28.3Mn3.8 %,,28.3,,,,67.9,,,3.8,,,,,,,,,,,-44.0,,-110.0,,,,,
AF_MF_ALL,CuAlMn,K. Sugimoto; T. Mori; K. Otsuka and K. Shimizu,Scripta Metallurgica,Simultaneous measurements of internal friction; young's modulus and shape change associated with thermoelastic martensite transformation in Cu-Al-Ni single crystals,1974.0,Cu67.6Al28.4Mn4.0 %,,28.4,,,,67.6,,,4.0,,,,,,,,,,,-100.0,,-150.0,,,,,
AF_MF_ALL,CuAlMn,L. Brown,Metallurgical and Materials Transactions A,Pseudoelasticity in β Cu Al Ni alloys at temperatures belowMs,1975.0,Cu69.3Al28.0Mn2.7 %,,28.0,,,,69.3,,,2.7,,,,,,,,,,,30.0,,-28.0,,,,,
AF_MF_ALL,CuAlMn,K. Otsuka; H. Sakamoto and K. Shimizu,Scripta Metallurgica,Two stage superelasticity associated with successive martensite-to-martensite transformations,1976.0,Cu68.6Al27.6Mn3.8 %,,27.6,,,,68.6,,,3.8,,,,,,,,,,,68.0,,19.0,,,,,
AF_MF_ALL,CuAlMn,K. Otsuka; C. Wayman; K. Nakai; H. Sakamoto and K. Shimizu,Acta Metallurgica,Superelasticity effects and stress-induced martensitic transformations in Cu-Al-Ni alloys,1976.0,Cu67.6Al28.4Mn4.0 %,,28.4,,,,67.6,,,4.0,,,,,,,,,,,-90.0,,-150.0,,,,,
AF_MF_ALL,CuAlMn,K. Otsuka; C. Wayman; K. Nakai; H. Sakamoto and K. Shimizu,Acta Metallurgica,Superelasticity effects and stress-induced martensitic transformations in Cu-Al-Ni alloys,1976.0,Cu67.6Al28.4Mn4.0 %,,28.4,,,,67.6,,,4.0,,,,,,,,,,,10.0,,-39.0,,,,,
AF_MF_ALL,CuAlMn,K. Otsuka; C. Wayman; K. Nakai; H. Sakamoto and K. Shimizu,Acta Metallurgica,Superelasticity effects and stress-induced martensitic transformations in Cu-Al-Ni alloys,1976.0,Cu67.6Al28.4Mn4.0 %,,28.4,,,,67.6,,,4.0,,,,,,,,,,,14.0,,-42.0,,,,,
AF_MF_ALL,CuAlMn,K. Otsuka; C. Wayman; K. Nakai; H. Sakamoto and K. Shimizu,Acta Metallurgica,Superelasticity effects and stress-induced martensitic transformations in Cu-Al-Ni alloys,1976.0,Cu67.6Al28.4Mn4.0 %,,28.4,,,,67.6,,,4.0,,,,,,,,,,,21.0,,-30.0,,,,,
AF_MF_ALL,CuAlMn,K. Otsuka; C. Wayman; K. Nakai; H. Sakamoto and K. Shimizu,Acta Metallurgica,Superelasticity effects and stress-induced martensitic transformations in Cu-Al-Ni alloys,1976.0,Cu67.6Al28.4Mn4.0 %,,28.4,,,,67.6,,,4.0,,,,,,,,,,,38.5,,-11.5,,,,,
AF_MF_ALL,CuAlMn,N. Yang; C. Laird and D. P. Pope,Metallurgical Transactions A,The cyclic stress-strain response of polycrystalline; pseudoelastic Cu-14.5 wt pct Al-3 wt pct Ni alloy,1977.0,Cu68.8Al28.5Mn2.7 %,,28.5,,,,68.8,,,2.7,,,,,,,,,,,-20.0,,-68.0,,,,,
AF_MF_ALL,CuAlMn,H. Sakamoto; K. Otsuka and K. Shimizu,Scripta Metallurgica,The heredity of martensitic transformations in ordered alloys,1978.0,Cu68.6Al27.6Mn3.8 %,,27.6,,,,68.6,,,3.8,,,,,,,,,,,52.0,,-9.0,,,,,
AS_MS_ALL,FeMn,K.Enami; A.Nagasawa and S.Nenno,Osaka City University; Japan,REVERSIBLE SHAPE MEMORY EFFECT IN Fe-BASE ALLOYS,1975.0,Fe81.25Mn18.75 %,,,,,,,81.25,,18.75,,,,,,,,,,,,190.0,,100.0,,,,
AS_MS_ALL,FeMn,Stanford N; Dunne DP,Acta materialia, Effect of Si on the reversibility of stress-induced martensite in Fe–Mn–Si shape memory alloys,2010.0,Fe74.49Mn25.51 %,,,,,,,74.49,,25.51,,,,,,,,,,,,144.85,,82.85,,,,
AS_MS_ALL,FeMn,Stanford N; Dunne DP,Acta materialia, Effect of Si on the reversibility of stress-induced martensite in Fe–Mn–Si shape memory alloys,2010.0,Fe69.96Mn30.04 %,,,,,,,69.96,,30.04,,,,,,,,,,,,95.85,,2.85,,,,
AS_MS_ALL,CuAIMn,Babacan; Atli; Turkbas; Karaman; Kockar,Materials Science and Engineering A,The effect of dynamic aging on the cyclic stability of Cu73Al16Mn11 shape memory alloy,2017.0,Cu73.0Al16.0Mn11.0 %,,16.0,,,,73.0,,,11.0,,,,,,,,,,,,27.0,,32.0,,,,
AS_MS_ALL,CuAIMn,Canbay; Keskin,J. Thermal Analysis and Calorimetry,Effects of vanadium and cadmium on transformation temperatures of Cu-Al-Mn shape memory alloy,2014.0,Cu74.95Al21.33Mn3.72 %,,21.33,,,,74.95,,,3.72,,,,,,,,,,,,139.0,,124.0,,,,
AS_MS_ALL,CuAIMn,Dasgupta,Reviews,A look into Cu-based shape memory alloys: Present scenario and future prospects,2014.0,Cu76.1Al23.0Mn0.9 %,,23.0,,,,76.1,,,0.9,,,,,,,,,,,,140.0,,108.0,,,,
AS_MS_ALL,CuAIMn,Dasgupta,Reviews,A look into Cu-based shape memory alloys: Present scenario and future prospects,2014.0,Cu71.9Al23.0Mn5.1 %,,23.0,,,,71.9,,,5.1,,,,,,,,,,,,120.0,,100.0,,,,
AS_MS_ALL,CuAIMn,Dasgupta,Reviews,A look into Cu-based shape memory alloys: Present scenario and future prospects,2014.0,Cu69.7Al24.9Mn5.4 %,,24.9,,,,69.7,,,5.4,,,,,,,,,,,,144.0,,118.0,,,,
AS_MS_ALL,CuAIMn,Dasgupta,Reviews,A look into Cu-based shape memory alloys: Present scenario and future prospects,2014.0,Cu72.5Al20.9Mn6.6 %,,20.9,,,,72.5,,,6.6,,,,,,,,,,,,135.0,,106.0,,,,
AS_MS_ALL,CuAIMn,Dasgupta,Reviews,A look into Cu-based shape memory alloys: Present scenario and future prospects,2014.0,Cu70.0Al22.0Mn8.0 %,,22.0,,,,70.0,,,8.0,,,,,,,,,,,,69.0,,59.0,,,,
AS_MS_ALL,CuAIMn,Dasgupta,Reviews,A look into Cu-based shape memory alloys: Present scenario and future prospects,2014.0,Cu70.0Al21.5Mn8.5 %,,21.5,,,,70.0,,,8.5,,,,,,,,,,,,54.0,,37.0,,,,
AS_MS_ALL,CuAIMn,Dasgupta,Reviews,A look into Cu-based shape memory alloys: Present scenario and future prospects,2014.0,Cu71.7Al19.5Mn8.8 %,,19.5,,,,71.7,,,8.8,,,,,,,,,,,,100.0,,69.0,,,,
AS_MS_ALL,CuAIMn,Dutkiewicz,,SUPERELASTICITY AND SHAPE MEMORY EFFECT IN COPPER BASE ALLOYS,1999.0,Cu70.4Al20.5Mn9.1 %,,20.5,,,,70.4,,,9.1,,,,,,,,,,,,25.0,,22.0,,,,
AS_MS_ALL,CuAIMn,Dutkiewicz,,SUPERELASTICITY AND SHAPE MEMORY EFFECT IN COPPER BASE ALLOYS,1999.0,Cu70.4Al20.5Mn9.1 %,,20.5,,,,70.4,,,9.1,,,,,,,,,,,,-3.0,,-16.0,,,,
AS_MS_ALL,CuAIMn,Dutkiewicz,,SUPERELASTICITY AND SHAPE MEMORY EFFECT IN COPPER BASE ALLOYS,1999.0,Cu70.4Al20.5Mn9.1 %,,20.5,,,,70.4,,,9.1,,,,,,,,,,,,24.0,,35.0,,,,
AS_MS_ALL,CuAIMn,Dutkiewicz,,SUPERELASTICITY AND SHAPE MEMORY EFFECT IN COPPER BASE ALLOYS,1999.0,Cu70.4Al20.5Mn9.1 %,,20.5,,,,70.4,,,9.1,,,,,,,,,,,,27.0,,38.0,,,,
AS_MS_ALL,CuAIMn,Dutkiewicz,,SUPERELASTICITY AND SHAPE MEMORY EFFECT IN COPPER BASE ALLOYS,1999.0,Cu70.4Al20.5Mn9.1 %,,20.5,,,,70.4,,,9.1,,,,,,,,,,,,29.0,,42.0,,,,
AS_MS_ALL,CuAIMn,Dutkiewicz,,SUPERELASTICITY AND SHAPE MEMORY EFFECT IN COPPER BASE ALLOYS,1999.0,Cu70.4Al20.5Mn9.1 %,,20.5,,,,70.4,,,9.1,,,,,,,,,,,,31.0,,45.0,,,,
AS_MS_ALL,CuAIMn,Dutkiewicz; Kato; Miura; Messerschmidt; Bartsch,,STRUCTURE CHANGES DURING PSEUDOELASTIC DEFORMATION OF CuAlMn SINGLE CRYSTALS,1996.0,Cu69.7Al20.8Mn9.5 %,,20.8,,,,69.7,,,9.5,,,,,,,,,,,,-19.0,,-17.0,,,,
AS_MS_ALL,CuAIMn,Dutkiewicz; Morgiel; Czeppe; Cesari,,Martensitic Transformation in CuAlMn and CuAlNi Melt Spun Ribbons,1997.0,Cu75.6Al21.4Mn3.0 %,,21.4,,,,75.6,,,3.0,,,,,,,,,,,,111.0,,92.0,,,,
AS_MS_ALL,CuAIMn,Dutkiewicz; Morgiel; Czeppe; Cesari,,Martensitic Transformation in CuAlMn and CuAlNi Melt Spun Ribbons,1997.0,Cu75.6Al21.4Mn3.0 %,,21.4,,,,75.6,,,3.0,,,,,,,,,,,,112.0,,114.0,,,,
AS_MS_ALL,CuAIMn,Dutkiewicz; Morgiel; Czeppe; Cesari,,Martensitic Transformation in CuAlMn and CuAlNi Melt Spun Ribbons,1997.0,Cu72.7Al23.3Mn4.0 %,,23.3,,,,72.7,,,4.0,,,,,,,,,,,,165.0,,154.0,,,,
AS_MS_ALL,CuAIMn,Dutkiewicz; Morgiel; Czeppe; Cesari,,Martensitic Transformation in CuAlMn and CuAlNi Melt Spun Ribbons,1997.0,Cu72.7Al23.3Mn4.0 %,,23.3,,,,72.7,,,4.0,,,,,,,,,,,,178.0,,162.0,,,,
AS_MS_ALL,CuAIMn,Dutkiewicz; Morgiel; Czeppe; Cesari,,Martensitic Transformation in CuAlMn and CuAlNi Melt Spun Ribbons,1997.0,Cu74.2Al21.6Mn4.2 %,,21.6,,,,74.2,,,4.2,,,,,,,,,,,,107.0,,79.0,,,,
AS_MS_ALL,CuAIMn,Dutkiewicz; Morgiel; Czeppe; Cesari,,Martensitic Transformation in CuAlMn and CuAlNi Melt Spun Ribbons,1997.0,Cu74.2Al21.6Mn4.2 %,,21.6,,,,74.2,,,4.2,,,,,,,,,,,,118.0,,95.0,,,,
AS_MS_ALL,CuAIMn,Gong; Li; Xiao; Zheng,,Microstructure and property of the composite laminate cladded by explosive welding of CuAlMn shape memory alloy and QBe2 alloy,2009.0,Cu73.0Al24.0Mn3.0 %,,24.0,,,,73.0,,,3.0,,,,,,,,,,,,210.0,,220.0,,,,
AS_MS_ALL,CuAIMn,Hamburg,,Martensitisch umwandelnde Cu-Al-Mn-Legierungen mit gezielt eingestellter; hoher Dämpfung für isotherme Anwendungen,2007.0,Cu72.2Al25.1Mn2.7 %,,25.1,,,,72.2,,,2.7,,,,,,,,,,,,63.0,,65.0,,,,
AS_MS_ALL,CuAIMn,Hamburg,,Martensitisch umwandelnde Cu-Al-Mn-Legierungen mit gezielt eingestellter; hoher Dämpfung für isotherme Anwendungen,2007.0,Cu71.2Al25.8Mn3.0 %,,25.8,,,,71.2,,,3.0,,,,,,,,,,,,-17.0,,-13.0,,,,
AS_MS_ALL,CuAIMn,Hamburg,,Martensitisch umwandelnde Cu-Al-Mn-Legierungen mit gezielt eingestellter; hoher Dämpfung für isotherme Anwendungen,2007.0,Cu71.4Al25.6Mn3.0 %,,25.6,,,,71.4,,,3.0,,,,,,,,,,,,-5.0,,3.0,,,,
AS_MS_ALL,CuAIMn,Hamburg,,Martensitisch umwandelnde Cu-Al-Mn-Legierungen mit gezielt eingestellter; hoher Dämpfung für isotherme Anwendungen,2007.0,Cu71.9Al25.1Mn3.0 %,,25.1,,,,71.9,,,3.0,,,,,,,,,,,,40.0,,41.0,,,,
AS_MS_ALL,CuAIMn,Hamburg,,Martensitisch umwandelnde Cu-Al-Mn-Legierungen mit gezielt eingestellter; hoher Dämpfung für isotherme Anwendungen,2007.0,Cu71.9Al25.1Mn3.0 %,,25.1,,,,71.9,,,3.0,,,,,,,,,,,,34.0,,38.0,,,,
AS_MS_ALL,CuAIMn,Hamburg,,Martensitisch umwandelnde Cu-Al-Mn-Legierungen mit gezielt eingestellter; hoher Dämpfung für isotherme Anwendungen,2007.0,Cu71.9Al25.1Mn3.0 %,,25.1,,,,71.9,,,3.0,,,,,,,,,,,,40.0,,41.0,,,,
AS_MS_ALL,CuAIMn,Hamburg,,Martensitisch umwandelnde Cu-Al-Mn-Legierungen mit gezielt eingestellter; hoher Dämpfung für isotherme Anwendungen,2007.0,Cu71.3Al25.6Mn3.1 %,,25.6,,,,71.3,,,3.1,,,,,,,,,,,,-5.0,,10.0,,,,
AS_MS_ALL,CuAIMn,Hamburg,,Martensitisch umwandelnde Cu-Al-Mn-Legierungen mit gezielt eingestellter; hoher Dämpfung für isotherme Anwendungen,2007.0,Cu71.5Al25.4Mn3.1 %,,25.4,,,,71.5,,,3.1,,,,,,,,,,,,7.0,,17.0,,,,
AS_MS_ALL,CuAIMn,Hamburg,,Martensitisch umwandelnde Cu-Al-Mn-Legierungen mit gezielt eingestellter; hoher Dämpfung für isotherme Anwendungen,2007.0,Cu71.5Al25.4Mn3.1 %,,25.4,,,,71.5,,,3.1,,,,,,,,,,,,14.0,,22.0,,,,
AS_MS_ALL,CuAIMn,Hamburg,,Martensitisch umwandelnde Cu-Al-Mn-Legierungen mit gezielt eingestellter; hoher Dämpfung für isotherme Anwendungen,2007.0,Cu71.5Al25.4Mn3.1 %,,25.4,,,,71.5,,,3.1,,,,,,,,,,,,10.0,,18.0,,,,
AS_MS_ALL,CuAIMn,Hamburg,,Martensitisch umwandelnde Cu-Al-Mn-Legierungen mit gezielt eingestellter; hoher Dämpfung für isotherme Anwendungen,2007.0,Cu71.5Al25.4Mn3.1 %,,25.4,,,,71.5,,,3.1,,,,,,,,,,,,7.0,,17.0,,,,
AS_MS_ALL,CuAIMn,Hamburg,,Martensitisch umwandelnde Cu-Al-Mn-Legierungen mit gezielt eingestellter; hoher Dämpfung für isotherme Anwendungen,2007.0,Cu71.5Al25.4Mn3.1 %,,25.4,,,,71.5,,,3.1,,,,,,,,,,,,18.0,,5.0,,,,
AS_MS_ALL,CuAIMn,Hamburg,,Martensitisch umwandelnde Cu-Al-Mn-Legierungen mit gezielt eingestellter; hoher Dämpfung für isotherme Anwendungen,2007.0,Cu71.5Al25.4Mn3.1 %,,25.4,,,,71.5,,,3.1,,,,,,,,,,,,13.0,,10.0,,,,
AS_MS_ALL,CuAIMn,Hamburg,,Martensitisch umwandelnde Cu-Al-Mn-Legierungen mit gezielt eingestellter; hoher Dämpfung für isotherme Anwendungen,2007.0,Cu71.5Al25.4Mn3.1 %,,25.4,,,,71.5,,,3.1,,,,,,,,,,,,11.0,,7.0,,,,
AS_MS_ALL,CuAIMn,Hamburg,,Martensitisch umwandelnde Cu-Al-Mn-Legierungen mit gezielt eingestellter; hoher Dämpfung für isotherme Anwendungen,2007.0,Cu71.5Al25.4Mn3.1 %,,25.4,,,,71.5,,,3.1,,,,,,,,,,,,9.0,,11.0,,,,
AS_MS_ALL,CuAIMn,Hamburg,,Martensitisch umwandelnde Cu-Al-Mn-Legierungen mit gezielt eingestellter; hoher Dämpfung für isotherme Anwendungen,2007.0,Cu71.5Al25.4Mn3.1 %,,25.4,,,,71.5,,,3.1,,,,,,,,,,,,12.0,,11.0,,,,
AS_MS_ALL,CuAIMn,Hamburg,,Martensitisch umwandelnde Cu-Al-Mn-Legierungen mit gezielt eingestellter; hoher Dämpfung für isotherme Anwendungen,2007.0,Cu71.5Al25.4Mn3.1 %,,25.4,,,,71.5,,,3.1,,,,,,,,,,,,11.0,,13.0,,,,
AS_MS_ALL,CuAIMn,Hamburg,,Martensitisch umwandelnde Cu-Al-Mn-Legierungen mit gezielt eingestellter; hoher Dämpfung für isotherme Anwendungen,2007.0,Cu71.5Al25.4Mn3.1 %,,25.4,,,,71.5,,,3.1,,,,,,,,,,,,13.0,,12.0,,,,
AS_MS_ALL,CuAIMn,Hamburg,,Martensitisch umwandelnde Cu-Al-Mn-Legierungen mit gezielt eingestellter; hoher Dämpfung für isotherme Anwendungen,2007.0,Cu71.5Al25.4Mn3.1 %,,25.4,,,,71.5,,,3.1,,,,,,,,,,,,10.0,,12.0,,,,
AS_MS_ALL,CuAIMn,Hamburg,,Martensitisch umwandelnde Cu-Al-Mn-Legierungen mit gezielt eingestellter; hoher Dämpfung für isotherme Anwendungen,2007.0,Cu71.5Al25.4Mn3.1 %,,25.4,,,,71.5,,,3.1,,,,,,,,,,,,13.0,,13.0,,,,
AS_MS_ALL,CuAIMn,Hamburg,,Martensitisch umwandelnde Cu-Al-Mn-Legierungen mit gezielt eingestellter; hoher Dämpfung für isotherme Anwendungen,2007.0,Cu71.5Al25.4Mn3.1 %,,25.4,,,,71.5,,,3.1,,,,,,,,,,,,12.0,,13.0,,,,
AS_MS_ALL,CuAIMn,Hamburg,,Martensitisch umwandelnde Cu-Al-Mn-Legierungen mit gezielt eingestellter; hoher Dämpfung für isotherme Anwendungen,2007.0,Cu71.7Al25.2Mn3.1 %,,25.2,,,,71.7,,,3.1,,,,,,,,,,,,20.0,,20.0,,,,
AS_MS_ALL,CuAIMn,Hamburg,,Martensitisch umwandelnde Cu-Al-Mn-Legierungen mit gezielt eingestellter; hoher Dämpfung für isotherme Anwendungen,2007.0,Cu71.7Al25.2Mn3.1 %,,25.2,,,,71.7,,,3.1,,,,,,,,,,,,30.0,,28.0,,,,
AS_MS_ALL,CuAIMn,Hamburg,,Martensitisch umwandelnde Cu-Al-Mn-Legierungen mit gezielt eingestellter; hoher Dämpfung für isotherme Anwendungen,2007.0,Cu71.7Al25.2Mn3.1 %,,25.2,,,,71.7,,,3.1,,,,,,,,,,,,17.0,,28.0,,,,
AS_MS_ALL,CuAIMn,Hamburg,,Martensitisch umwandelnde Cu-Al-Mn-Legierungen mit gezielt eingestellter; hoher Dämpfung für isotherme Anwendungen,2007.0,Cu71.8Al25.1Mn3.1 %,,25.1,,,,71.8,,,3.1,,,,,,,,,,,,33.0,,42.0,,,,
AS_MS_ALL,CuAIMn,Hamburg,,Martensitisch umwandelnde Cu-Al-Mn-Legierungen mit gezielt eingestellter; hoher Dämpfung für isotherme Anwendungen,2007.0,Cu71.8Al25.1Mn3.1 %,,25.1,,,,71.8,,,3.1,,,,,,,,,,,,31.0,,39.0,,,,
AS_MS_ALL,CuAIMn,Hamburg,,Martensitisch umwandelnde Cu-Al-Mn-Legierungen mit gezielt eingestellter; hoher Dämpfung für isotherme Anwendungen,2007.0,Cu71.8Al25.1Mn3.1 %,,25.1,,,,71.8,,,3.1,,,,,,,,,,,,33.0,,42.0,,,,
AS_MS_ALL,CuAIMn,Hamburg,,Martensitisch umwandelnde Cu-Al-Mn-Legierungen mit gezielt eingestellter; hoher Dämpfung für isotherme Anwendungen,2007.0,Cu72.0Al24.9Mn3.1 %,,24.9,,,,72.0,,,3.1,,,,,,,,,,,,57.0,,58.0,,,,
AS_MS_ALL,CuAIMn,Hamburg,,Martensitisch umwandelnde Cu-Al-Mn-Legierungen mit gezielt eingestellter; hoher Dämpfung für isotherme Anwendungen,2007.0,Cu72.0Al24.9Mn3.1 %,,24.9,,,,72.0,,,3.1,,,,,,,,,,,,50.0,,50.0,,,,
AS_MS_ALL,CuAIMn,Hamburg,,Martensitisch umwandelnde Cu-Al-Mn-Legierungen mit gezielt eingestellter; hoher Dämpfung für isotherme Anwendungen,2007.0,Cu72.0Al24.9Mn3.1 %,,24.9,,,,72.0,,,3.1,,,,,,,,,,,,51.0,,49.0,,,,
AS_MS_ALL,CuAIMn,Hamburg,,Martensitisch umwandelnde Cu-Al-Mn-Legierungen mit gezielt eingestellter; hoher Dämpfung für isotherme Anwendungen,2007.0,Cu72.0Al24.9Mn3.1 %,,24.9,,,,72.0,,,3.1,,,,,,,,,,,,54.0,,56.0,,,,
AS_MS_ALL,CuAIMn,Hamburg,,Martensitisch umwandelnde Cu-Al-Mn-Legierungen mit gezielt eingestellter; hoher Dämpfung für isotherme Anwendungen,2007.0,Cu72.4Al24.5Mn3.1 %,,24.5,,,,72.4,,,3.1,,,,,,,,,,,,79.0,,85.0,,,,
AS_MS_ALL,CuAIMn,Hamburg,,Martensitisch umwandelnde Cu-Al-Mn-Legierungen mit gezielt eingestellter; hoher Dämpfung für isotherme Anwendungen,2007.0,Cu71.6Al25.2Mn3.2 %,,25.2,,,,71.6,,,3.2,,,,,,,,,,,,24.0,,26.0,,,,
AS_MS_ALL,CuAIMn,Hamburg,,Martensitisch umwandelnde Cu-Al-Mn-Legierungen mit gezielt eingestellter; hoher Dämpfung für isotherme Anwendungen,2007.0,Cu71.6Al25.2Mn3.2 %,,25.2,,,,71.6,,,3.2,,,,,,,,,,,,26.0,,30.0,,,,
AS_MS_ALL,CuAIMn,Hamburg,,Martensitisch umwandelnde Cu-Al-Mn-Legierungen mit gezielt eingestellter; hoher Dämpfung für isotherme Anwendungen,2007.0,Cu71.9Al24.5Mn3.6 %,,24.5,,,,71.9,,,3.6,,,,,,,,,,,,38.0,,38.0,,,,
AS_MS_ALL,CuAIMn,Hamburg,,Martensitisch umwandelnde Cu-Al-Mn-Legierungen mit gezielt eingestellter; hoher Dämpfung für isotherme Anwendungen,2007.0,Cu68.9Al26.7Mn4.4 %,,26.7,,,,68.9,,,4.4,,,,,,,,,,,,-48.0,,-46.0,,,,
AS_MS_ALL,CuAIMn,Hamburg,,Martensitisch umwandelnde Cu-Al-Mn-Legierungen mit gezielt eingestellter; hoher Dämpfung für isotherme Anwendungen,2007.0,Cu71.7Al23.6Mn4.7 %,,23.6,,,,71.7,,,4.7,,,,,,,,,,,,55.0,,39.0,,,,
AS_MS_ALL,CuAIMn,Hamburg,,Martensitisch umwandelnde Cu-Al-Mn-Legierungen mit gezielt eingestellter; hoher Dämpfung für isotherme Anwendungen,2007.0,Cu70.3Al24.8Mn4.9 %,,24.8,,,,70.3,,,4.9,,,,,,,,,,,,-23.0,,-8.0,,,,
AS_MS_ALL,CuAIMn,Hamburg,,Martensitisch umwandelnde Cu-Al-Mn-Legierungen mit gezielt eingestellter; hoher Dämpfung für isotherme Anwendungen,2007.0,Cu70.3Al24.8Mn4.9 %,,24.8,,,,70.3,,,4.9,,,,,,,,,,,,10.0,,3.0,,,,
AS_MS_ALL,CuAIMn,Hamburg,,Martensitisch umwandelnde Cu-Al-Mn-Legierungen mit gezielt eingestellter; hoher Dämpfung für isotherme Anwendungen,2007.0,Cu70.3Al24.8Mn4.9 %,,24.8,,,,70.3,,,4.9,,,,,,,,,,,,-23.0,,-8.0,,,,
AS_MS_ALL,CuAIMn,Hamburg,,Martensitisch umwandelnde Cu-Al-Mn-Legierungen mit gezielt eingestellter; hoher Dämpfung für isotherme Anwendungen,2007.0,Cu71.1Al24.0Mn4.9 %,,24.0,,,,71.1,,,4.9,,,,,,,,,,,,-6.0,,23.0,,,,
AS_MS_ALL,CuAIMn,Hamburg,,Martensitisch umwandelnde Cu-Al-Mn-Legierungen mit gezielt eingestellter; hoher Dämpfung für isotherme Anwendungen,2007.0,Cu71.1Al24.0Mn4.9 %,,24.0,,,,71.1,,,4.9,,,,,,,,,,,,-10.0,,22.0,,,,
AS_MS_ALL,CuAIMn,Hamburg,,Martensitisch umwandelnde Cu-Al-Mn-Legierungen mit gezielt eingestellter; hoher Dämpfung für isotherme Anwendungen,2007.0,Cu70.5Al24.5Mn5.0 %,,24.5,,,,70.5,,,5.0,,,,,,,,,,,,-53.0,,-26.0,,,,
AS_MS_ALL,CuAIMn,Hamburg,,Martensitisch umwandelnde Cu-Al-Mn-Legierungen mit gezielt eingestellter; hoher Dämpfung für isotherme Anwendungen,2007.0,Cu70.8Al24.2Mn5.0 %,,24.2,,,,70.8,,,5.0,,,,,,,,,,,,-23.0,,-6.0,,,,
AS_MS_ALL,CuAIMn,Hamburg,,Martensitisch umwandelnde Cu-Al-Mn-Legierungen mit gezielt eingestellter; hoher Dämpfung für isotherme Anwendungen,2007.0,Cu71.0Al24.0Mn5.0 %,,24.0,,,,71.0,,,5.0,,,,,,,,,,,,-15.0,,12.0,,,,
AS_MS_ALL,CuAIMn,Hamburg,,Martensitisch umwandelnde Cu-Al-Mn-Legierungen mit gezielt eingestellter; hoher Dämpfung für isotherme Anwendungen,2007.0,Cu71.4Al23.6Mn5.0 %,,23.6,,,,71.4,,,5.0,,,,,,,,,,,,27.0,,33.0,,,,
AS_MS_ALL,CuAIMn,Hamburg,,Martensitisch umwandelnde Cu-Al-Mn-Legierungen mit gezielt eingestellter; hoher Dämpfung für isotherme Anwendungen,2007.0,Cu71.4Al23.6Mn5.0 %,,23.6,,,,71.4,,,5.0,,,,,,,,,,,,27.0,,32.0,,,,
AS_MS_ALL,CuAIMn,Hamburg,,Martensitisch umwandelnde Cu-Al-Mn-Legierungen mit gezielt eingestellter; hoher Dämpfung für isotherme Anwendungen,2007.0,Cu71.4Al23.6Mn5.0 %,,23.6,,,,71.4,,,5.0,,,,,,,,,,,,27.0,,32.0,,,,
AS_MS_ALL,CuAIMn,Hamburg,,Martensitisch umwandelnde Cu-Al-Mn-Legierungen mit gezielt eingestellter; hoher Dämpfung für isotherme Anwendungen,2007.0,Cu71.7Al23.3Mn5.0 %,,23.3,,,,71.7,,,5.0,,,,,,,,,,,,51.0,,39.0,,,,
AS_MS_ALL,CuAIMn,Hamburg,,Martensitisch umwandelnde Cu-Al-Mn-Legierungen mit gezielt eingestellter; hoher Dämpfung für isotherme Anwendungen,2007.0,Cu71.7Al23.3Mn5.0 %,,23.3,,,,71.7,,,5.0,,,,,,,,,,,,45.0,,34.0,,,,
AS_MS_ALL,CuAIMn,Hamburg,,Martensitisch umwandelnde Cu-Al-Mn-Legierungen mit gezielt eingestellter; hoher Dämpfung für isotherme Anwendungen,2007.0,Cu71.7Al23.3Mn5.0 %,,23.3,,,,71.7,,,5.0,,,,,,,,,,,,41.0,,37.0,,,,
AS_MS_ALL,CuAIMn,Hamburg,,Martensitisch umwandelnde Cu-Al-Mn-Legierungen mit gezielt eingestellter; hoher Dämpfung für isotherme Anwendungen,2007.0,Cu71.7Al23.3Mn5.0 %,,23.3,,,,71.7,,,5.0,,,,,,,,,,,,41.0,,37.0,,,,
AS_MS_ALL,CuAIMn,Hamburg,,Martensitisch umwandelnde Cu-Al-Mn-Legierungen mit gezielt eingestellter; hoher Dämpfung für isotherme Anwendungen,2007.0,Cu72.1Al22.9Mn5.0 %,,22.9,,,,72.1,,,5.0,,,,,,,,,,,,71.0,,53.0,,,,
AS_MS_ALL,CuAIMn,Hamburg,,Martensitisch umwandelnde Cu-Al-Mn-Legierungen mit gezielt eingestellter; hoher Dämpfung für isotherme Anwendungen,2007.0,Cu71.1Al23.8Mn5.1 %,,23.8,,,,71.1,,,5.1,,,,,,,,,,,,12.0,,26.0,,,,
AS_MS_ALL,CuAIMn,Hamburg,,Martensitisch umwandelnde Cu-Al-Mn-Legierungen mit gezielt eingestellter; hoher Dämpfung für isotherme Anwendungen,2007.0,Cu71.1Al23.8Mn5.1 %,,23.8,,,,71.1,,,5.1,,,,,,,,,,,,5.0,,31.0,,,,
AS_MS_ALL,CuAIMn,Hamburg,,Martensitisch umwandelnde Cu-Al-Mn-Legierungen mit gezielt eingestellter; hoher Dämpfung für isotherme Anwendungen,2007.0,Cu71.1Al23.8Mn5.1 %,,23.8,,,,71.1,,,5.1,,,,,,,,,,,,5.0,,31.0,,,,
AS_MS_ALL,CuAIMn,Hamburg,,Martensitisch umwandelnde Cu-Al-Mn-Legierungen mit gezielt eingestellter; hoher Dämpfung für isotherme Anwendungen,2007.0,Cu71.3Al23.6Mn5.1 %,,23.6,,,,71.3,,,5.1,,,,,,,,,,,,22.0,,24.0,,,,
AS_MS_ALL,CuAIMn,Hamburg,,Martensitisch umwandelnde Cu-Al-Mn-Legierungen mit gezielt eingestellter; hoher Dämpfung für isotherme Anwendungen,2007.0,Cu71.3Al23.6Mn5.1 %,,23.6,,,,71.3,,,5.1,,,,,,,,,,,,21.0,,25.0,,,,
AS_MS_ALL,CuAIMn,Hamburg,,Martensitisch umwandelnde Cu-Al-Mn-Legierungen mit gezielt eingestellter; hoher Dämpfung für isotherme Anwendungen,2007.0,Cu71.3Al23.6Mn5.1 %,,23.6,,,,71.3,,,5.1,,,,,,,,,,,,14.0,,26.0,,,,
AS_MS_ALL,CuAIMn,Hamburg,,Martensitisch umwandelnde Cu-Al-Mn-Legierungen mit gezielt eingestellter; hoher Dämpfung für isotherme Anwendungen,2007.0,Cu71.3Al23.6Mn5.1 %,,23.6,,,,71.3,,,5.1,,,,,,,,,,,,18.0,,35.0,,,,
AS_MS_ALL,CuAIMn,Hamburg,,Martensitisch umwandelnde Cu-Al-Mn-Legierungen mit gezielt eingestellter; hoher Dämpfung für isotherme Anwendungen,2007.0,Cu71.3Al23.6Mn5.1 %,,23.6,,,,71.3,,,5.1,,,,,,,,,,,,14.0,,26.0,,,,
AS_MS_ALL,CuAIMn,Hamburg,,Martensitisch umwandelnde Cu-Al-Mn-Legierungen mit gezielt eingestellter; hoher Dämpfung für isotherme Anwendungen,2007.0,Cu71.3Al23.6Mn5.1 %,,23.6,,,,71.3,,,5.1,,,,,,,,,,,,18.0,,35.0,,,,
AS_MS_ALL,CuAIMn,Hamburg,,Martensitisch umwandelnde Cu-Al-Mn-Legierungen mit gezielt eingestellter; hoher Dämpfung für isotherme Anwendungen,2007.0,Cu71.5Al23.4Mn5.1 %,,23.4,,,,71.5,,,5.1,,,,,,,,,,,,28.0,,26.0,,,,
AS_MS_ALL,CuAIMn,Hamburg,,Martensitisch umwandelnde Cu-Al-Mn-Legierungen mit gezielt eingestellter; hoher Dämpfung für isotherme Anwendungen,2007.0,Cu71.6Al23.3Mn5.1 %,,23.3,,,,71.6,,,5.1,,,,,,,,,,,,41.0,,30.0,,,,
AS_MS_ALL,CuAIMn,Hamburg,,Martensitisch umwandelnde Cu-Al-Mn-Legierungen mit gezielt eingestellter; hoher Dämpfung für isotherme Anwendungen,2007.0,Cu71.6Al23.3Mn5.1 %,,23.3,,,,71.6,,,5.1,,,,,,,,,,,,35.0,,29.0,,,,
AS_MS_ALL,CuAIMn,Hamburg,,Martensitisch umwandelnde Cu-Al-Mn-Legierungen mit gezielt eingestellter; hoher Dämpfung für isotherme Anwendungen,2007.0,Cu71.8Al23.1Mn5.1 %,,23.1,,,,71.8,,,5.1,,,,,,,,,,,,64.0,,31.0,,,,
AS_MS_ALL,CuAIMn,Hamburg,,Martensitisch umwandelnde Cu-Al-Mn-Legierungen mit gezielt eingestellter; hoher Dämpfung für isotherme Anwendungen,2007.0,Cu71.8Al23.1Mn5.1 %,,23.1,,,,71.8,,,5.1,,,,,,,,,,,,58.0,,35.0,,,,
AS_MS_ALL,CuAIMn,Hamburg,,Martensitisch umwandelnde Cu-Al-Mn-Legierungen mit gezielt eingestellter; hoher Dämpfung für isotherme Anwendungen,2007.0,Cu72.0Al22.9Mn5.1 %,,22.9,,,,72.0,,,5.1,,,,,,,,,,,,69.0,,50.0,,,,
AS_MS_ALL,CuAIMn,Hamburg,,Martensitisch umwandelnde Cu-Al-Mn-Legierungen mit gezielt eingestellter; hoher Dämpfung für isotherme Anwendungen,2007.0,Cu71.1Al23.6Mn5.3 %,,23.6,,,,71.1,,,5.3,,,,,,,,,,,,29.0,,52.0,,,,
AS_MS_ALL,CuAIMn,Hamburg,,Martensitisch umwandelnde Cu-Al-Mn-Legierungen mit gezielt eingestellter; hoher Dämpfung für isotherme Anwendungen,2007.0,Cu71.1Al23.6Mn5.3 %,,23.6,,,,71.1,,,5.3,,,,,,,,,,,,7.0,,14.0,,,,
AS_MS_ALL,CuAIMn,Hamburg,,Martensitisch umwandelnde Cu-Al-Mn-Legierungen mit gezielt eingestellter; hoher Dämpfung für isotherme Anwendungen,2007.0,Cu71.1Al23.6Mn5.3 %,,23.6,,,,71.1,,,5.3,,,,,,,,,,,,13.0,,3.0,,,,
AS_MS_ALL,CuAIMn,Hamburg,,Martensitisch umwandelnde Cu-Al-Mn-Legierungen mit gezielt eingestellter; hoher Dämpfung für isotherme Anwendungen,2007.0,Cu71.1Al23.6Mn5.3 %,,23.6,,,,71.1,,,5.3,,,,,,,,,,,,8.0,,8.0,,,,
AS_MS_ALL,CuAIMn,Hamburg,,Martensitisch umwandelnde Cu-Al-Mn-Legierungen mit gezielt eingestellter; hoher Dämpfung für isotherme Anwendungen,2007.0,Cu71.1Al23.6Mn5.3 %,,23.6,,,,71.1,,,5.3,,,,,,,,,,,,7.0,,13.0,,,,
AS_MS_ALL,CuAIMn,Hamburg,,Martensitisch umwandelnde Cu-Al-Mn-Legierungen mit gezielt eingestellter; hoher Dämpfung für isotherme Anwendungen,2007.0,Cu71.1Al23.6Mn5.3 %,,23.6,,,,71.1,,,5.3,,,,,,,,,,,,7.0,,14.0,,,,
AS_MS_ALL,CuAIMn,Hamburg,,Martensitisch umwandelnde Cu-Al-Mn-Legierungen mit gezielt eingestellter; hoher Dämpfung für isotherme Anwendungen,2007.0,Cu71.1Al23.6Mn5.3 %,,23.6,,,,71.1,,,5.3,,,,,,,,,,,,4.0,,12.0,,,,
AS_MS_ALL,CuAIMn,Hamburg,,Martensitisch umwandelnde Cu-Al-Mn-Legierungen mit gezielt eingestellter; hoher Dämpfung für isotherme Anwendungen,2007.0,Cu71.1Al23.6Mn5.3 %,,23.6,,,,71.1,,,5.3,,,,,,,,,,,,7.0,,13.0,,,,
AS_MS_ALL,CuAIMn,Hamburg,,Martensitisch umwandelnde Cu-Al-Mn-Legierungen mit gezielt eingestellter; hoher Dämpfung für isotherme Anwendungen,2007.0,Cu71.1Al23.6Mn5.3 %,,23.6,,,,71.1,,,5.3,,,,,,,,,,,,8.0,,14.0,,,,
AS_MS_ALL,CuAIMn,Hamburg,,Martensitisch umwandelnde Cu-Al-Mn-Legierungen mit gezielt eingestellter; hoher Dämpfung für isotherme Anwendungen,2007.0,Cu71.1Al23.6Mn5.3 %,,23.6,,,,71.1,,,5.3,,,,,,,,,,,,7.0,,11.0,,,,
AS_MS_ALL,CuAIMn,Hamburg,,Martensitisch umwandelnde Cu-Al-Mn-Legierungen mit gezielt eingestellter; hoher Dämpfung für isotherme Anwendungen,2007.0,Cu71.1Al23.6Mn5.3 %,,23.6,,,,71.1,,,5.3,,,,,,,,,,,,9.0,,13.0,,,,
AS_MS_ALL,CuAIMn,Hamburg,,Martensitisch umwandelnde Cu-Al-Mn-Legierungen mit gezielt eingestellter; hoher Dämpfung für isotherme Anwendungen,2007.0,Cu71.1Al23.6Mn5.3 %,,23.6,,,,71.1,,,5.3,,,,,,,,,,,,10.0,,12.0,,,,
AS_MS_ALL,CuAIMn,Hamburg,,Martensitisch umwandelnde Cu-Al-Mn-Legierungen mit gezielt eingestellter; hoher Dämpfung für isotherme Anwendungen,2007.0,Cu71.1Al23.6Mn5.3 %,,23.6,,,,71.1,,,5.3,,,,,,,,,,,,13.0,,3.0,,,,
AS_MS_ALL,CuAIMn,Hamburg,,Martensitisch umwandelnde Cu-Al-Mn-Legierungen mit gezielt eingestellter; hoher Dämpfung für isotherme Anwendungen,2007.0,Cu71.1Al23.6Mn5.3 %,,23.6,,,,71.1,,,5.3,,,,,,,,,,,,6.0,,12.0,,,,
AS_MS_ALL,CuAIMn,Hamburg,,Martensitisch umwandelnde Cu-Al-Mn-Legierungen mit gezielt eingestellter; hoher Dämpfung für isotherme Anwendungen,2007.0,Cu71.1Al23.6Mn5.3 %,,23.6,,,,71.1,,,5.3,,,,,,,,,,,,10.0,,12.0,,,,
AS_MS_ALL,CuAIMn,Hamburg,,Martensitisch umwandelnde Cu-Al-Mn-Legierungen mit gezielt eingestellter; hoher Dämpfung für isotherme Anwendungen,2007.0,Cu71.1Al23.6Mn5.3 %,,23.6,,,,71.1,,,5.3,,,,,,,,,,,,11.0,,26.0,,,,
AS_MS_ALL,CuAIMn,Hamburg,,Martensitisch umwandelnde Cu-Al-Mn-Legierungen mit gezielt eingestellter; hoher Dämpfung für isotherme Anwendungen,2007.0,Cu71.1Al23.6Mn5.3 %,,23.6,,,,71.1,,,5.3,,,,,,,,,,,,8.0,,25.0,,,,
