Repository: AyushChauhan9389/Shape-Memory-Alloy-Dataset

File: Combined_SMA_Dataset.csv (part 29 of 113)
Source_Directory,Alloy_Type,Authors,Source,Title,Year,composition,Ag (at.%),Al (at.%),Au (at.%),Cd (at.%),Co (at.%),Cu (at.%),Fe (at.%),Hf (at.%),Mn (at.%),Nb (at.%),Ni (at.%),Pd (at.%),Pt (at.%),Ru (at.%),Si (at.%),Ta (at.%),Ti (at.%),Zn (at.%),Zr (at.%),Austenite Finish Temperature - AF - (°C),Austenite Start Temperature - AS - (°C),Martensite Finish Temperature - MF - (°C),Martensite Start Temperature - MS - (°C),Cooling Rate (°C/min),Heating Rate (°C/min),Calculated Density (g/cm^3),Thermal transformation span (TSPAN) - (AF-MF) - (°C)
AS_MS_ALL,CuAIMn,Hamburg,,Martensitisch umwandelnde Cu-Al-Mn-Legierungen mit gezielt eingestellter; hoher Dämpfung für isotherme Anwendungen,2007.0,Cu71.1Al23.6Mn5.3 %,,23.6,,,,71.1,,,5.3,,,,,,,,,,,,10.0,,17.0,,,,
AS_MS_ALL,CuAIMn,Hamburg,,Martensitisch umwandelnde Cu-Al-Mn-Legierungen mit gezielt eingestellter; hoher Dämpfung für isotherme Anwendungen,2007.0,Cu71.1Al23.6Mn5.3 %,,23.6,,,,71.1,,,5.3,,,,,,,,,,,,8.0,,40.0,,,,
AS_MS_ALL,CuAIMn,Hamburg,,Martensitisch umwandelnde Cu-Al-Mn-Legierungen mit gezielt eingestellter; hoher Dämpfung für isotherme Anwendungen,2007.0,Cu71.1Al23.6Mn5.3 %,,23.6,,,,71.1,,,5.3,,,,,,,,,,,,13.0,,35.0,,,,
AS_MS_ALL,CuAIMn,Hamburg,,Martensitisch umwandelnde Cu-Al-Mn-Legierungen mit gezielt eingestellter; hoher Dämpfung für isotherme Anwendungen,2007.0,Cu71.1Al23.6Mn5.3 %,,23.6,,,,71.1,,,5.3,,,,,,,,,,,,15.0,,17.0,,,,
AS_MS_ALL,CuAIMn,Hamburg,,Martensitisch umwandelnde Cu-Al-Mn-Legierungen mit gezielt eingestellter; hoher Dämpfung für isotherme Anwendungen,2007.0,Cu71.1Al23.6Mn5.3 %,,23.6,,,,71.1,,,5.3,,,,,,,,,,,,20.0,,32.0,,,,
AS_MS_ALL,CuAIMn,Hamburg,,Martensitisch umwandelnde Cu-Al-Mn-Legierungen mit gezielt eingestellter; hoher Dämpfung für isotherme Anwendungen,2007.0,Cu71.1Al23.6Mn5.3 %,,23.6,,,,71.1,,,5.3,,,,,,,,,,,,13.0,,3.0,,,,
AS_MS_ALL,CuAIMn,Hamburg,,Martensitisch umwandelnde Cu-Al-Mn-Legierungen mit gezielt eingestellter; hoher Dämpfung für isotherme Anwendungen,2007.0,Cu71.1Al23.6Mn5.3 %,,23.6,,,,71.1,,,5.3,,,,,,,,,,,,8.0,,8.0,,,,
AS_MS_ALL,CuAIMn,Hamburg,,Martensitisch umwandelnde Cu-Al-Mn-Legierungen mit gezielt eingestellter; hoher Dämpfung für isotherme Anwendungen,2007.0,Cu71.1Al23.6Mn5.3 %,,23.6,,,,71.1,,,5.3,,,,,,,,,,,,7.0,,13.0,,,,
AS_MS_ALL,CuAIMn,Hamburg,,Martensitisch umwandelnde Cu-Al-Mn-Legierungen mit gezielt eingestellter; hoher Dämpfung für isotherme Anwendungen,2007.0,Cu71.1Al23.6Mn5.3 %,,23.6,,,,71.1,,,5.3,,,,,,,,,,,,7.0,,14.0,,,,
AS_MS_ALL,CuAIMn,Hamburg,,Martensitisch umwandelnde Cu-Al-Mn-Legierungen mit gezielt eingestellter; hoher Dämpfung für isotherme Anwendungen,2007.0,Cu71.1Al23.6Mn5.3 %,,23.6,,,,71.1,,,5.3,,,,,,,,,,,,4.0,,12.0,,,,
AS_MS_ALL,CuAIMn,Hamburg,,Martensitisch umwandelnde Cu-Al-Mn-Legierungen mit gezielt eingestellter; hoher Dämpfung für isotherme Anwendungen,2007.0,Cu71.1Al23.6Mn5.3 %,,23.6,,,,71.1,,,5.3,,,,,,,,,,,,7.0,,13.0,,,,
AS_MS_ALL,CuAIMn,Hamburg,,Martensitisch umwandelnde Cu-Al-Mn-Legierungen mit gezielt eingestellter; hoher Dämpfung für isotherme Anwendungen,2007.0,Cu71.1Al23.6Mn5.3 %,,23.6,,,,71.1,,,5.3,,,,,,,,,,,,8.0,,14.0,,,,
AS_MS_ALL,CuAIMn,Hamburg,,Martensitisch umwandelnde Cu-Al-Mn-Legierungen mit gezielt eingestellter; hoher Dämpfung für isotherme Anwendungen,2007.0,Cu71.1Al23.6Mn5.3 %,,23.6,,,,71.1,,,5.3,,,,,,,,,,,,7.0,,11.0,,,,
AS_MS_ALL,CuAIMn,Hamburg,,Martensitisch umwandelnde Cu-Al-Mn-Legierungen mit gezielt eingestellter; hoher Dämpfung für isotherme Anwendungen,2007.0,Cu71.1Al23.6Mn5.3 %,,23.6,,,,71.1,,,5.3,,,,,,,,,,,,9.0,,13.0,,,,
AS_MS_ALL,CuAIMn,Hamburg,,Martensitisch umwandelnde Cu-Al-Mn-Legierungen mit gezielt eingestellter; hoher Dämpfung für isotherme Anwendungen,2007.0,Cu71.1Al23.6Mn5.3 %,,23.6,,,,71.1,,,5.3,,,,,,,,,,,,10.0,,12.0,,,,
AS_MS_ALL,CuAIMn,Hamburg,,Martensitisch umwandelnde Cu-Al-Mn-Legierungen mit gezielt eingestellter; hoher Dämpfung für isotherme Anwendungen,2007.0,Cu71.1Al23.6Mn5.3 %,,23.6,,,,71.1,,,5.3,,,,,,,,,,,,20.0,,37.0,,,,
AS_MS_ALL,CuAIMn,Hamburg,,Martensitisch umwandelnde Cu-Al-Mn-Legierungen mit gezielt eingestellter; hoher Dämpfung für isotherme Anwendungen,2007.0,Cu71.1Al23.6Mn5.3 %,,23.6,,,,71.1,,,5.3,,,,,,,,,,,,22.0,,22.0,,,,
AS_MS_ALL,CuAIMn,Hamburg,,Martensitisch umwandelnde Cu-Al-Mn-Legierungen mit gezielt eingestellter; hoher Dämpfung für isotherme Anwendungen,2007.0,Cu71.1Al23.6Mn5.3 %,,23.6,,,,71.1,,,5.3,,,,,,,,,,,,18.0,,15.0,,,,
AS_MS_ALL,CuAIMn,Hamburg,,Martensitisch umwandelnde Cu-Al-Mn-Legierungen mit gezielt eingestellter; hoher Dämpfung für isotherme Anwendungen,2007.0,Cu71.1Al23.6Mn5.3 %,,23.6,,,,71.1,,,5.3,,,,,,,,,,,,20.0,,14.0,,,,
AS_MS_ALL,CuAIMn,Hamburg,,Martensitisch umwandelnde Cu-Al-Mn-Legierungen mit gezielt eingestellter; hoher Dämpfung für isotherme Anwendungen,2007.0,Cu71.1Al23.6Mn5.3 %,,23.6,,,,71.1,,,5.3,,,,,,,,,,,,18.0,,15.0,,,,
AS_MS_ALL,CuAIMn,Hamburg,,Martensitisch umwandelnde Cu-Al-Mn-Legierungen mit gezielt eingestellter; hoher Dämpfung für isotherme Anwendungen,2007.0,Cu71.1Al23.6Mn5.3 %,,23.6,,,,71.1,,,5.3,,,,,,,,,,,,21.0,,14.0,,,,
AS_MS_ALL,CuAIMn,Hamburg,,Martensitisch umwandelnde Cu-Al-Mn-Legierungen mit gezielt eingestellter; hoher Dämpfung für isotherme Anwendungen,2007.0,Cu71.1Al23.6Mn5.3 %,,23.6,,,,71.1,,,5.3,,,,,,,,,,,,21.0,,15.0,,,,
AS_MS_ALL,CuAIMn,Hamburg,,Martensitisch umwandelnde Cu-Al-Mn-Legierungen mit gezielt eingestellter; hoher Dämpfung für isotherme Anwendungen,2007.0,Cu71.1Al23.1Mn5.8 %,,23.1,,,,71.1,,,5.8,,,,,,,,,,,,35.0,,58.0,,,,
AS_MS_ALL,CuAIMn,Hamburg,,Martensitisch umwandelnde Cu-Al-Mn-Legierungen mit gezielt eingestellter; hoher Dämpfung für isotherme Anwendungen,2007.0,Cu71.3Al22.0Mn6.7 %,,22.0,,,,71.3,,,6.7,,,,,,,,,,,,31.0,,12.0,,,,
AS_MS_ALL,CuAIMn,Hamburg,,Martensitisch umwandelnde Cu-Al-Mn-Legierungen mit gezielt eingestellter; hoher Dämpfung für isotherme Anwendungen,2007.0,Cu71.0Al22.1Mn6.9 %,,22.1,,,,71.0,,,6.9,,,,,,,,,,,,0.0,,-17.0,,,,
AS_MS_ALL,CuAIMn,Hamburg,,Martensitisch umwandelnde Cu-Al-Mn-Legierungen mit gezielt eingestellter; hoher Dämpfung für isotherme Anwendungen,2007.0,Cu71.1Al22.0Mn6.9 %,,22.0,,,,71.1,,,6.9,,,,,,,,,,,,3.0,,-12.0,,,,
AS_MS_ALL,CuAIMn,Hamburg,,Martensitisch umwandelnde Cu-Al-Mn-Legierungen mit gezielt eingestellter; hoher Dämpfung für isotherme Anwendungen,2007.0,Cu71.1Al22.0Mn6.9 %,,22.0,,,,71.1,,,6.9,,,,,,,,,,,,15.0,,-2.0,,,,
AS_MS_ALL,CuAIMn,Hamburg,,Martensitisch umwandelnde Cu-Al-Mn-Legierungen mit gezielt eingestellter; hoher Dämpfung für isotherme Anwendungen,2007.0,Cu71.1Al22.0Mn6.9 %,,22.0,,,,71.1,,,6.9,,,,,,,,,,,,15.0,,-2.0,,,,
AS_MS_ALL,CuAIMn,Hamburg,,Martensitisch umwandelnde Cu-Al-Mn-Legierungen mit gezielt eingestellter; hoher Dämpfung für isotherme Anwendungen,2007.0,Cu71.3Al21.8Mn6.9 %,,21.8,,,,71.3,,,6.9,,,,,,,,,,,,27.0,,12.0,,,,
AS_MS_ALL,CuAIMn,Hamburg,,Martensitisch umwandelnde Cu-Al-Mn-Legierungen mit gezielt eingestellter; hoher Dämpfung für isotherme Anwendungen,2007.0,Cu71.5Al21.6Mn6.9 %,,21.6,,,,71.5,,,6.9,,,,,,,,,,,,50.0,,54.0,,,,
AS_MS_ALL,CuAIMn,Hamburg,,Martensitisch umwandelnde Cu-Al-Mn-Legierungen mit gezielt eingestellter; hoher Dämpfung für isotherme Anwendungen,2007.0,Cu71.6Al21.5Mn6.9 %,,21.5,,,,71.6,,,6.9,,,,,,,,,,,,45.0,,31.0,,,,
AS_MS_ALL,CuAIMn,Hamburg,,Martensitisch umwandelnde Cu-Al-Mn-Legierungen mit gezielt eingestellter; hoher Dämpfung für isotherme Anwendungen,2007.0,Cu70.0Al23.0Mn7.0 %,,23.0,,,,70.0,,,7.0,,,,,,,,,,,,40.0,,14.0,,,,
AS_MS_ALL,CuAIMn,Hamburg,,Martensitisch umwandelnde Cu-Al-Mn-Legierungen mit gezielt eingestellter; hoher Dämpfung für isotherme Anwendungen,2007.0,Cu71.2Al21.8Mn7.0 %,,21.8,,,,71.2,,,7.0,,,,,,,,,,,,38.0,,19.0,,,,
AS_MS_ALL,CuAIMn,Hamburg,,Martensitisch umwandelnde Cu-Al-Mn-Legierungen mit gezielt eingestellter; hoher Dämpfung für isotherme Anwendungen,2007.0,Cu71.2Al21.8Mn7.0 %,,21.8,,,,71.2,,,7.0,,,,,,,,,,,,31.0,,9.0,,,,
AS_MS_ALL,CuAIMn,Hamburg,,Martensitisch umwandelnde Cu-Al-Mn-Legierungen mit gezielt eingestellter; hoher Dämpfung für isotherme Anwendungen,2007.0,Cu71.2Al21.8Mn7.0 %,,21.8,,,,71.2,,,7.0,,,,,,,,,,,,34.0,,7.0,,,,
AS_MS_ALL,CuAIMn,Hamburg,,Martensitisch umwandelnde Cu-Al-Mn-Legierungen mit gezielt eingestellter; hoher Dämpfung für isotherme Anwendungen,2007.0,Cu71.2Al21.8Mn7.0 %,,21.8,,,,71.2,,,7.0,,,,,,,,,,,,34.0,,8.0,,,,
AS_MS_ALL,CuAIMn,Hamburg,,Martensitisch umwandelnde Cu-Al-Mn-Legierungen mit gezielt eingestellter; hoher Dämpfung für isotherme Anwendungen,2007.0,Cu71.2Al21.8Mn7.0 %,,21.8,,,,71.2,,,7.0,,,,,,,,,,,,35.0,,8.0,,,,
AS_MS_ALL,CuAIMn,Hamburg,,Martensitisch umwandelnde Cu-Al-Mn-Legierungen mit gezielt eingestellter; hoher Dämpfung für isotherme Anwendungen,2007.0,Cu71.2Al21.8Mn7.0 %,,21.8,,,,71.2,,,7.0,,,,,,,,,,,,34.0,,9.0,,,,
AS_MS_ALL,CuAIMn,Hamburg,,Martensitisch umwandelnde Cu-Al-Mn-Legierungen mit gezielt eingestellter; hoher Dämpfung für isotherme Anwendungen,2007.0,Cu71.2Al21.8Mn7.0 %,,21.8,,,,71.2,,,7.0,,,,,,,,,,,,33.0,,9.0,,,,
AS_MS_ALL,CuAIMn,Hamburg,,Martensitisch umwandelnde Cu-Al-Mn-Legierungen mit gezielt eingestellter; hoher Dämpfung für isotherme Anwendungen,2007.0,Cu71.2Al21.8Mn7.0 %,,21.8,,,,71.2,,,7.0,,,,,,,,,,,,35.0,,10.0,,,,
AS_MS_ALL,CuAIMn,Hamburg,,Martensitisch umwandelnde Cu-Al-Mn-Legierungen mit gezielt eingestellter; hoher Dämpfung für isotherme Anwendungen,2007.0,Cu71.2Al21.8Mn7.0 %,,21.8,,,,71.2,,,7.0,,,,,,,,,,,,34.0,,10.0,,,,
AS_MS_ALL,CuAIMn,Hamburg,,Martensitisch umwandelnde Cu-Al-Mn-Legierungen mit gezielt eingestellter; hoher Dämpfung für isotherme Anwendungen,2007.0,Cu71.2Al21.8Mn7.0 %,,21.8,,,,71.2,,,7.0,,,,,,,,,,,,35.0,,9.0,,,,
AS_MS_ALL,CuAIMn,Hamburg,,Martensitisch umwandelnde Cu-Al-Mn-Legierungen mit gezielt eingestellter; hoher Dämpfung für isotherme Anwendungen,2007.0,Cu71.4Al21.6Mn7.0 %,,21.6,,,,71.4,,,7.0,,,,,,,,,,,,29.0,,16.0,,,,
AS_MS_ALL,CuAIMn,Hamburg,,Martensitisch umwandelnde Cu-Al-Mn-Legierungen mit gezielt eingestellter; hoher Dämpfung für isotherme Anwendungen,2007.0,Cu71.4Al21.6Mn7.0 %,,21.6,,,,71.4,,,7.0,,,,,,,,,,,,42.0,,21.0,,,,
AS_MS_ALL,CuAIMn,Hamburg,,Martensitisch umwandelnde Cu-Al-Mn-Legierungen mit gezielt eingestellter; hoher Dämpfung für isotherme Anwendungen,2007.0,Cu71.4Al21.6Mn7.0 %,,21.6,,,,71.4,,,7.0,,,,,,,,,,,,40.0,,23.0,,,,
AS_MS_ALL,CuAIMn,Hamburg,,Martensitisch umwandelnde Cu-Al-Mn-Legierungen mit gezielt eingestellter; hoher Dämpfung für isotherme Anwendungen,2007.0,Cu71.4Al21.6Mn7.0 %,,21.6,,,,71.4,,,7.0,,,,,,,,,,,,50.0,,52.0,,,,
AS_MS_ALL,CuAIMn,Hamburg,,Martensitisch umwandelnde Cu-Al-Mn-Legierungen mit gezielt eingestellter; hoher Dämpfung für isotherme Anwendungen,2007.0,Cu71.4Al21.6Mn7.0 %,,21.6,,,,71.4,,,7.0,,,,,,,,,,,,28.0,,17.0,,,,
AS_MS_ALL,CuAIMn,Hamburg,,Martensitisch umwandelnde Cu-Al-Mn-Legierungen mit gezielt eingestellter; hoher Dämpfung für isotherme Anwendungen,2007.0,Cu71.6Al21.4Mn7.0 %,,21.4,,,,71.6,,,7.0,,,,,,,,,,,,50.0,,34.0,,,,
AS_MS_ALL,CuAIMn,Hamburg,,Martensitisch umwandelnde Cu-Al-Mn-Legierungen mit gezielt eingestellter; hoher Dämpfung für isotherme Anwendungen,2007.0,Cu71.7Al21.3Mn7.0 %,,21.3,,,,71.7,,,7.0,,,,,,,,,,,,59.0,,42.0,,,,
AS_MS_ALL,CuAIMn,Hamburg,,Martensitisch umwandelnde Cu-Al-Mn-Legierungen mit gezielt eingestellter; hoher Dämpfung für isotherme Anwendungen,2007.0,Cu71.7Al21.3Mn7.0 %,,21.3,,,,71.7,,,7.0,,,,,,,,,,,,59.0,,42.0,,,,
AS_MS_ALL,CuAIMn,Hamburg,,Martensitisch umwandelnde Cu-Al-Mn-Legierungen mit gezielt eingestellter; hoher Dämpfung für isotherme Anwendungen,2007.0,Cu71.7Al21.3Mn7.0 %,,21.3,,,,71.7,,,7.0,,,,,,,,,,,,58.0,,81.0,,,,
AS_MS_ALL,CuAIMn,Hamburg,,Martensitisch umwandelnde Cu-Al-Mn-Legierungen mit gezielt eingestellter; hoher Dämpfung für isotherme Anwendungen,2007.0,Cu71.7Al21.3Mn7.0 %,,21.3,,,,71.7,,,7.0,,,,,,,,,,,,59.0,,42.0,,,,
AS_MS_ALL,CuAIMn,Hamburg,,Martensitisch umwandelnde Cu-Al-Mn-Legierungen mit gezielt eingestellter; hoher Dämpfung für isotherme Anwendungen,2007.0,Cu71.7Al21.3Mn7.0 %,,21.3,,,,71.7,,,7.0,,,,,,,,,,,,59.0,,42.0,,,,
AS_MS_ALL,CuAIMn,Hamburg,,Martensitisch umwandelnde Cu-Al-Mn-Legierungen mit gezielt eingestellter; hoher Dämpfung für isotherme Anwendungen,2007.0,Cu71.3Al21.6Mn7.1 %,,21.6,,,,71.3,,,7.1,,,,,,,,,,,,28.0,,17.0,,,,
AS_MS_ALL,CuAIMn,Hamburg,,Martensitisch umwandelnde Cu-Al-Mn-Legierungen mit gezielt eingestellter; hoher Dämpfung für isotherme Anwendungen,2007.0,Cu71.4Al21.5Mn7.1 %,,21.5,,,,71.4,,,7.1,,,,,,,,,,,,49.0,,32.0,,,,
AS_MS_ALL,CuAIMn,Hamburg,,Martensitisch umwandelnde Cu-Al-Mn-Legierungen mit gezielt eingestellter; hoher Dämpfung für isotherme Anwendungen,2007.0,Cu71.4Al21.3Mn7.3 %,,21.3,,,,71.4,,,7.3,,,,,,,,,,,,31.0,,19.0,,,,
AS_MS_ALL,CuAIMn,Jiao; Wen; Li; He; Teng,,Effect of solution treatment on damping capacity and shape memory effect of a CuAlMn alloy,2010.0,Cu74.1Al16.1Mn9.8 %,,16.1,,,,74.1,,,9.8,,,,,,,,,,,,-111.0,,-48.0,,,,
AS_MS_ALL,CuAIMn,Jiao; Wen; Li; He; Teng,,Effect of solution treatment on damping capacity and shape memory effect of a CuAlMn alloy,2010.0,Cu74.1Al16.1Mn9.8 %,,16.1,,,,74.1,,,9.8,,,,,,,,,,,,-86.0,,7.0,,,,
AS_MS_ALL,CuAIMn,Jiao; Wen; Li; He; Teng,,Effect of solution treatment on damping capacity and shape memory effect of a CuAlMn alloy,2010.0,Cu74.1Al16.1Mn9.8 %,,16.1,,,,74.1,,,9.8,,,,,,,,,,,,-13.0,,42.0,,,,
AS_MS_ALL,CuAIMn,Jiao; Wen; Li; He; Teng,,Effect of solution treatment on damping capacity and shape memory effect of a CuAlMn alloy,2010.0,Cu74.1Al16.1Mn9.8 %,,16.1,,,,74.1,,,9.8,,,,,,,,,,,,-63.0,,47.0,,,,
AS_MS_ALL,CuAIMn,Jiao; Wen; Li; He; Teng,,Effect of solution treatment on damping capacity and shape memory effect of a CuAlMn alloy,2010.0,Cu74.1Al16.1Mn9.8 %,,16.1,,,,74.1,,,9.8,,,,,,,,,,,,-33.0,,47.0,,,,
AS_MS_ALL,CuAIMn,Jiao; Wen; Li; He; Teng,,Effect of solution treatment on damping capacity and shape memory effect of a CuAlMn alloy,2010.0,Cu74.1Al16.1Mn9.8 %,,16.1,,,,74.1,,,9.8,,,,,,,,,,,,-10.0,,47.0,,,,
AS_MS_ALL,CuAIMn,Jiao; Wen; Li; He; Teng,,Effect of environmental temperature on damping capacity of Cu-Al-Mn alloy,2008.0,Cu74.1Al16.1Mn9.8 %,,16.1,,,,74.1,,,9.8,,,,,,,,,,,,150.0,,60.0,,,,
AS_MS_ALL,CuAIMn,Kainuma; Takahashi; Ishida,,Thermoelastic Martensite and Shape Memory Effect in Ductile Cu-AI-Mn Alloys,1996.0,Cu73.0Al17.0Mn10.0 %,,17.0,,,,73.0,,,10.0,,,,,,,,,,,,-58.0,,-59.0,,,,
AS_MS_ALL,CuAIMn,Kainuma; Takahashi; Ishida,,Thermoelastic Martensite and Shape Memory Effect in Ductile Cu-AI-Mn Alloys,1996.0,Cu74.0Al16.0Mn10.0 %,,16.0,,,,74.0,,,10.0,,,,,,,,,,,,-28.0,,-35.0,,,,
AS_MS_ALL,CuAIMn,Kainuma; Takahashi; Ishida,,Thermoelastic Martensite and Shape Memory Effect in Ductile Cu-AI-Mn Alloys,1996.0,Cu73.0Al17.0Mn10.0 %,,17.0,,,,73.0,,,10.0,,,,,,,,,,,,53.0,,48.0,,,,
AS_MS_ALL,CuAIMn,Kainuma; Takahashi; Ishida,,Thermoelastic Martensite and Shape Memory Effect in Ductile Cu-AI-Mn Alloys,1996.0,Cu74.0Al16.0Mn10.0 %,,16.0,,,,74.0,,,10.0,,,,,,,,,,,,84.0,,80.0,,,,
AS_MS_ALL,CuAIMn,Kainuma; Takahashi; Ishida,,Thermoelastic Martensite and Shape Memory Effect in Ductile Cu-AI-Mn Alloys,1996.0,Cu73.0Al14.0Mn13.0 %,,14.0,,,,73.0,,,13.0,,,,,,,,,,,,-102.0,,-106.0,,,,
AS_MS_ALL,CuAIMn,Kainuma; Takahashi; Ishida,,Thermoelastic Martensite and Shape Memory Effect in Ductile Cu-AI-Mn Alloys,1996.0,Cu73.0Al14.0Mn13.0 %,,14.0,,,,73.0,,,13.0,,,,,,,,,,,,-44.0,,-51.0,,,,
AS_MS_ALL,CuAIMn,Kato; Dutkiewicz; Miura,,SUPERELASTICITY AND SHAPE MEMORY EFFECT IN Cu-23at.%A1-7at.%Mn ALLOY SINGLE CRYSTALS,1994.0,Cu70.0Al23.0Mn7.0 %,,23.0,,,,70.0,,,7.0,,,,,,,,,,,,30.0,,15.0,,,,
AS_MS_ALL,CuAIMn,Kato; Ozu; Hashimoto; Miura,,Cyclic stress–strain response of superelastic Cu–Al–Mn alloy single crystals,1999.0,Cu70.0Al20.0Mn10.0 %,,20.0,,,,70.0,,,10.0,,,,,,,,,,,,-78.0,,-69.0,,,,
AS_MS_ALL,CuAIMn,Koeda; Omori; Sutou; Suzuki; Wakita; Kainuma; Ishida,,Damping Properties of Ductile Cu-Al-Mn-Based Shape Memory Alloys,2005.0,Cu72.0Al17.0Mn11.0 %,,17.0,,,,72.0,,,11.0,,,,,,,,,,,,-20.0,,-15.0,,,,
AS_MS_ALL,CuAIMn,Koeda; Omori; Sutou; Suzuki; Wakita; Kainuma; Ishida,,Damping Properties of Ductile Cu-Al-Mn-Based Shape Memory Alloys,2005.0,Cu72.0Al17.0Mn11.0 %,,17.0,,,,72.0,,,11.0,,,,,,,,,,,,-17.0,,-18.0,,,,
AS_MS_ALL,CuAIMn,Kokorin; Kozlova; Titenko,,Temperature hysteresis of martensite transformation in aging Cu–Mn–Al alloy,2002.0,Cu69.4Al25.9Mn4.7 %,,25.9,,,,69.4,,,4.7,,,,,,,,,,,,-76.0,,-97.0,,,,
AS_MS_ALL,CuAIMn,Kokorin; Kozlova; Titenko,,Temperature hysteresis of martensite transformation in aging Cu–Mn–Al alloy,2002.0,Cu69.4Al25.9Mn4.7 %,,25.9,,,,69.4,,,4.7,,,,,,,,,,,,-51.0,,-76.0,,,,
AS_MS_ALL,CuAIMn,Kokorin; Kozlova; Titenko,,Temperature hysteresis of martensite transformation in aging Cu–Mn–Al alloy,2002.0,Cu69.4Al25.9Mn4.7 %,,25.9,,,,69.4,,,4.7,,,,,,,,,,,,-51.0,,-70.0,,,,
AS_MS_ALL,CuAIMn,Kokorin; Kozlova; Titenko,,Temperature hysteresis of martensite transformation in aging Cu–Mn–Al alloy,2002.0,Cu69.4Al25.9Mn4.7 %,,25.9,,,,69.4,,,4.7,,,,,,,,,,,,-50.0,,-51.0,,,,
AS_MS_ALL,CuAIMn,Kokorin; Kozlova; Titenko,,Temperature hysteresis of martensite transformation in aging Cu–Mn–Al alloy,2002.0,Cu69.4Al25.9Mn4.7 %,,25.9,,,,69.4,,,4.7,,,,,,,,,,,,-48.0,,-46.0,,,,
AS_MS_ALL,CuAIMn,Kozlova; Titenko,,Stress-induced martensitic transformation in polycrystalline aged Cu–Al–Mn alloys,2006.0,Cu68.9Al26.7Mn4.4 %,,26.7,,,,68.9,,,4.4,,,,,,,,,,,,-76.0,,-97.0,,,,
AS_MS_ALL,CuAIMn,Kozlova; Titenko,,Stress-induced martensitic transformation in polycrystalline aged Cu–Al–Mn alloys,2006.0,Cu68.9Al26.7Mn4.4 %,,26.7,,,,68.9,,,4.4,,,,,,,,,,,,-51.0,,-76.0,,,,
AS_MS_ALL,CuAIMn,Kozlova; Titenko,,Stress-induced martensitic transformation in polycrystalline aged Cu–Al–Mn alloys,2006.0,Cu68.9Al26.7Mn4.4 %,,26.7,,,,68.9,,,4.4,,,,,,,,,,,,-51.0,,-70.0,,,,
AS_MS_ALL,CuAIMn,Kozlova; Titenko,,Stress-induced martensitic transformation in polycrystalline aged Cu–Al–Mn alloys,2006.0,Cu68.9Al26.7Mn4.4 %,,26.7,,,,68.9,,,4.4,,,,,,,,,,,,-50.0,,-51.0,,,,
AS_MS_ALL,CuAIMn,Kozlova; Titenko,,Stress-induced martensitic transformation in polycrystalline aged Cu–Al–Mn alloys,2006.0,Cu68.9Al26.7Mn4.4 %,,26.7,,,,68.9,,,4.4,,,,,,,,,,,,-48.0,,-46.0,,,,
AS_MS_ALL,CuAIMn,Kozlova; Titenko,,Stress-induced martensitic transformation in polycrystalline aged Cu–Al–Mn alloys,2006.0,Cu70.2Al24.8Mn5.0 %,,24.8,,,,70.2,,,5.0,,,,,,,,,,,,-23.0,,-8.0,,,,
AS_MS_ALL,CuAIMn,Kozlova; Titenko,,Stress-induced martensitic transformation in polycrystalline aged Cu–Al–Mn alloys,2006.0,Cu70.2Al24.8Mn5.0 %,,24.8,,,,70.2,,,5.0,,,,,,,,,,,,8.0,,0.0,,,,
AS_MS_ALL,CuAIMn,Kozlova; Titenko,,Stress-induced martensitic transformation in polycrystalline aged Cu–Al–Mn alloys,2006.0,Cu70.2Al24.8Mn5.0 %,,24.8,,,,70.2,,,5.0,,,,,,,,,,,,10.0,,3.0,,,,
AS_MS_ALL,CuAIMn,Kozlova; Titenko,,Stress-induced martensitic transformation in polycrystalline aged Cu–Al–Mn alloys,2006.0,Cu70.2Al24.8Mn5.0 %,,24.8,,,,70.2,,,5.0,,,,,,,,,,,,10.0,,3.0,,,,
AS_MS_ALL,CuAIMn,Kozlova; Titenko,,Stress-induced martensitic transformation in polycrystalline aged Cu–Al–Mn alloys,2006.0,Cu70.2Al24.8Mn5.0 %,,24.8,,,,70.2,,,5.0,,,,,,,,,,,,10.0,,3.0,,,,
AS_MS_ALL,CuAIMn,Liu; Huang; Xie,,Superelastic anisotropy characteristics of columnar-grained Cu–Al–Mn shape memory alloys and its potential applications,2015.0,Cu70.9Al17.9Mn11.2 %,,17.9,,,,70.9,,,11.2,,,,,,,,,,,,-53.4,,-48.7,,,,
AS_MS_ALL,CuAIMn,Liu; Huang; Xie,,The roles of grain orientation and grain boundary characteristics in the enhanced superelasticity of Cu71.8Al17.8Mn10.4 shape memory alloys,2014.0,Cu72.0Al17.8Mn10.2 %,,17.8,,,,72.0,,,10.2,,,,,,,,,,,,-26.5,,-28.1,,,,
AS_MS_ALL,CuAIMn,Liu; Huang; Xie,,The roles of grain orientation and grain boundary characteristics in the enhanced superelasticity of Cu71.8Al17.8Mn10.4 shape memory alloys,2014.0,Cu71.8Al17.8Mn10.4 %,,17.8,,,,71.8,,,10.4,,,,,,,,,,,,-22.6,,-24.1,,,,
AS_MS_ALL,CuAIMn,Lopez del Castillo; Hernaez,,The effect of thermal and stress cycling on thermoelastic martensite formation in Cu-AI-M n alloys,1986.0,Cu73.7Al22.3Mn4.0 %,,22.3,,,,73.7,,,4.0,,,,,,,,,,,,158.0,,164.0,,,,
AS_MS_ALL,CuAIMn,Lopez del Castillo; Hernaez,,The effect of thermal and stress cycling on thermoelastic martensite formation in Cu-AI-M n alloys,1986.0,Cu71.1Al23.6Mn5.3 %,,23.6,,,,71.1,,,5.3,,,,,,,,,,,,29.0,,52.0,,,,
AS_MS_ALL,CuAIMn,Lopez del Castillo; Hernaez,,The effect of thermal and stress cycling on thermoelastic martensite formation in Cu-AI-M n alloys,1986.0,Cu70.4Al23.6Mn6.0 %,,23.6,,,,70.4,,,6.0,,,,,,,,,,,,-3.0,,17.0,,,,
AS_MS_ALL,CuAIMn,Lopez del Castillo; Hernaez,,The effect of thermal and stress cycling on thermoelastic martensite formation in Cu-AI-M n alloys,1986.0,Cu70.0Al22.7Mn7.3 %,,22.7,,,,70.0,,,7.3,,,,,,,,,,,,-103.0,,-89.0,,,,
AS_MS_ALL,CuAIMn,Lopez; Mellor; Blazquez; Gomez,,The stabilization of martensite in Cu-AI-Mn alloys,1988.0,Cu71.4Al22.7Mn5.9 %,,22.7,,,,71.4,,,5.9,,,,,,,,,,,,50.0,,33.0,,,,
AS_MS_ALL,CuAIMn,Lopez; Mellor; Blazquez; Gomez,,The stabilization of martensite in Cu-AI-Mn alloys,1988.0,Cu72.4Al21.7Mn5.9 %,,21.7,,,,72.4,,,5.9,,,,,,,,,,,,74.0,,107.0,,,,
AS_MS_ALL,CuAIMn,Lopez; Mellor; Blazquez; Gomez,,The stabilization of martensite in Cu-AI-Mn alloys,1988.0,Cu72.2Al21.7Mn6.1 %,,21.7,,,,72.2,,,6.1,,,,,,,,,,,,79.0,,98.0,,,,
AS_MS_ALL,CuAIMn,Lopez; Mellor; Blazquez; Gomez,,The stabilization of martensite in Cu-AI-Mn alloys,1988.0,Cu71.5Al21.6Mn6.9 %,,21.6,,,,71.5,,,6.9,,,,,,,,,,,,50.0,,54.0,,,,
AS_MS_ALL,CuAIMn,Lopez; Mellor; Blazquez; Gomez,,The stabilization of martensite in Cu-AI-Mn alloys,1988.0,Cu71.4Al21.6Mn7.0 %,,21.6,,,,71.4,,,7.0,,,,,,,,,,,,50.0,,52.0,,,,
AS_MS_ALL,CuAIMn,Lopez; Mellor; Blazquez; Gomez,,The stabilization of martensite in Cu-AI-Mn alloys,1988.0,Cu71.7Al21.3Mn7.0 %,,21.3,,,,71.7,,,7.0,,,,,,,,,,,,59.0,,81.0,,,,
AS_MS_ALL,CuAIMn,Lopez; Mellor; Blazquez; Gomez,,The stabilization of martensite in Cu-AI-Mn alloys,1988.0,Cu70.7Al21.8Mn7.5 %,,21.8,,,,70.7,,,7.5,,,,,,,,,,,,18.0,,17.0,,,,
AS_MS_ALL,CuAIMn,Mallik; Sampath,,Effect of alloying on microstructure and shape memory characteristics of Cu–Al–Mn shape memory alloys,2008.0,Cu76.1Al23.0Mn0.9 %,,23.0,,,,76.1,,,0.9,,,,,,,,,,,,140.0,,131.0,,,,
AS_MS_ALL,CuAIMn,Mallik; Sampath,,Effect of composition and ageing on damping characteristics of Cu–Al–Mn shape memory alloys,2008.0,Cu71.8Al26.5Mn1.7 %,,26.5,,,,71.8,,,1.7,,,,,,,,,,,,70.1,,66.0,,,,
AS_MS_ALL,CuAIMn,Mallik; Sampath,,Effect of composition and ageing on damping characteristics of Cu–Al–Mn shape memory alloys,2008.0,Cu72.8Al25.1Mn2.1 %,,25.1,,,,72.8,,,2.1,,,,,,,,,,,,95.0,,98.0,,,,
AS_MS_ALL,CuAIMn,Mallik; Sampath,,Influence of aluminum and manganese concentration on the shape memory characteristics of Cu–Al–Mn shape memory alloys,2008.0,Cu72.8Al25.1Mn2.1 %,,25.1,,,,72.8,,,2.1,,,,,,,,,,,,95.0,,98.0,,,,
AS_MS_ALL,CuAIMn,Mallik; Sampath,,Effect of composition and ageing on damping characteristics of Cu–Al–Mn shape memory alloys,2008.0,Cu69.2Al28.5Mn2.3 %,,28.5,,,,69.2,,,2.3,,,,,,,,,,,,50.3,,53.2,,,,
AS_MS_ALL,CuAIMn,Mallik; Sampath,,Effect of composition and ageing on damping characteristics of Cu–Al–Mn shape memory alloys,2008.0,Cu70.7Al27.0Mn2.3 %,,27.0,,,,70.7,,,2.3,,,,,,,,,,,,89.3,,84.2,,,,
AS_MS_ALL,CuAIMn,Mallik; Sampath,,Effect of composition and ageing on damping characteristics of Cu–Al–Mn shape memory alloys,2008.0,Cu70.7Al27.0Mn2.3 %,,27.0,,,,70.7,,,2.3,,,,,,,,,,,,68.0,,56.0,,,,
AS_MS_ALL,CuAIMn,Mallik; Sampath,,Effect of composition and ageing on damping characteristics of Cu–Al–Mn shape memory alloys,2008.0,Cu70.2Al27.4Mn2.4 %,,27.4,,,,70.2,,,2.4,,,,,,,,,,,,48.0,,45.6,,,,
AS_MS_ALL,CuAIMn,Mallik; Sampath,,Effect of composition and ageing on damping characteristics of Cu–Al–Mn shape memory alloys,2008.0,Cu73.4Al23.6Mn3.0 %,,23.6,,,,73.4,,,3.0,,,,,,,,,,,,132.4,,128.2,,,,
AS_MS_ALL,CuAIMn,Mallik; Sampath,,Effect of composition and ageing on damping characteristics of Cu–Al–Mn shape memory alloys,2008.0,Cu73.4Al23.6Mn3.0 %,,23.6,,,,73.4,,,3.0,,,,,,,,,,,,96.0,,88.1,,,,
AS_MS_ALL,CuAIMn,Mallik; Sampath,,Effect of composition and ageing on damping characteristics of Cu–Al–Mn shape memory alloys,2008.0,Cu70.1Al26.8Mn3.1 %,,26.8,,,,70.1,,,3.1,,,,,,,,,,,,86.0,,65.1,,,,
AS_MS_ALL,CuAIMn,Mallik; Sampath,,Effect of composition and ageing on damping characteristics of Cu–Al–Mn shape memory alloys,2008.0,Cu70.1Al26.8Mn3.1 %,,26.8,,,,70.1,,,3.1,,,,,,,,,,,,68.0,,55.0,,,,
AS_MS_ALL,CuAIMn,Mallik; Sampath,,Effect of composition and ageing on damping characteristics of Cu–Al–Mn shape memory alloys,2008.0,Cu72.9Al24.0Mn3.1 %,,24.0,,,,72.9,,,3.1,,,,,,,,,,,,83.3,,78.2,,,,
AS_MS_ALL,CuAIMn,Mallik; Sampath,,Influence of aluminum and manganese concentration on the shape memory characteristics of Cu–Al–Mn shape memory alloys,2008.0,Cu72.9Al24.0Mn3.1 %,,24.0,,,,72.9,,,3.1,,,,,,,,,,,,83.3,,78.2,,,,
AS_MS_ALL,CuAIMn,Mallik; Sampath,,Effect of composition and ageing on damping characteristics of Cu–Al–Mn shape memory alloys,2008.0,Cu72.2Al24.0Mn3.8 %,,24.0,,,,72.2,,,3.8,,,,,,,,,,,,72.3,,70.8,,,,
AS_MS_ALL,CuAIMn,Mallik; Sampath,,Influence of aluminum and manganese concentration on the shape memory characteristics of Cu–Al–Mn shape memory alloys,2008.0,Cu72.2Al24.0Mn3.8 %,,24.0,,,,72.2,,,3.8,,,,,,,,,,,,72.3,,70.8,,,,
AS_MS_ALL,CuAIMn,Mallik; Sampath,,Effect of composition and ageing on damping characteristics of Cu–Al–Mn shape memory alloys,2008.0,Cu71.7Al24.2Mn4.1 %,,24.2,,,,71.7,,,4.1,,,,,,,,,,,,65.8,,62.3,,,,
AS_MS_ALL,CuAIMn,Mallik; Sampath,,Influence of aluminum and manganese concentration on the shape memory characteristics of Cu–Al–Mn shape memory alloys,2008.0,Cu71.7Al24.2Mn4.1 %,,24.2,,,,71.7,,,4.1,,,,,,,,,,,,65.8,,62.3,,,,
AS_MS_ALL,CuAIMn,Mallik; Sampath,,Effect of composition and ageing on damping characteristics of Cu–Al–Mn shape memory alloys,2008.0,Cu67.1Al28.5Mn4.4 %,,28.5,,,,67.1,,,4.4,,,,,,,,,,,,-29.7,,-26.3,,,,
AS_MS_ALL,CuAIMn,Mallik; Sampath,,Effect of alloying on microstructure and shape memory characteristics of Cu–Al–Mn shape memory alloys,2008.0,Cu71.9Al23.0Mn5.1 %,,23.0,,,,71.9,,,5.1,,,,,,,,,,,,122.0,,122.0,,,,
AS_MS_ALL,CuAIMn,Mallik; Sampath,,Effect of alloying on microstructure and shape memory characteristics of Cu–Al–Mn shape memory alloys,2008.0,Cu69.7Al24.9Mn5.4 %,,24.9,,,,69.7,,,5.4,,,,,,,,,,,,144.0,,139.0,,,,
AS_MS_ALL,CuAIMn,Mallik; Sampath,,Influence of aluminum and manganese concentration on the shape memory characteristics of Cu–Al–Mn shape memory alloys,2008.0,Cu69.7Al24.9Mn5.4 %,,24.9,,,,69.7,,,5.4,,,,,,,,,,,,42.1,,39.5,,,,
AS_MS_ALL,CuAIMn,Mallik; Sampath,,Effect of composition and ageing on damping characteristics of Cu–Al–Mn shape memory alloys,2008.0,Cu68.3Al25.8Mn5.9 %,,25.8,,,,68.3,,,5.9,,,,,,,,,,,,25.8,,10.4,,,,
AS_MS_ALL,CuAIMn,Mallik; Sampath,,Influence of aluminum and manganese concentration on the shape memory characteristics of Cu–Al–Mn shape memory alloys,2008.0,Cu68.3Al25.8Mn5.9 %,,25.8,,,,68.3,,,5.9,,,,,,,,,,,,25.8,,20.4,,,,
AS_MS_ALL,CuAIMn,Mallik; Sampath,,Influence of aluminum and manganese concentration on the shape memory characteristics of Cu–Al–Mn shape memory alloys,2008.0,Cu70.0Al24.1Mn5.9 %,,24.1,,,,70.0,,,5.9,,,,,,,,,,,,47.8,,44.4,,,,
AS_MS_ALL,CuAIMn,Mallik; Sampath,,Influence of aluminum and manganese concentration on the shape memory characteristics of Cu–Al–Mn shape memory alloys,2008.0,Cu70.0Al24.1Mn5.9 %,,24.1,,,,70.0,,,5.9,,,,,,,,,,,,47.8,,44.4,,,,
AS_MS_ALL,CuAIMn,Mallik; Sampath,,Effect of composition and ageing on damping characteristics of Cu–Al–Mn shape memory alloys,2008.0,Cu70.0Al24.0Mn6.0 %,,24.0,,,,70.0,,,6.0,,,,,,,,,,,,47.8,,44.4,,,,
AS_MS_ALL,CuAIMn,Mallik; Sampath,,Influence of aluminum and manganese concentration on the shape memory characteristics of Cu–Al–Mn shape memory alloys,2008.0,Cu72.0Al22.0Mn6.0 %,,22.0,,,,72.0,,,6.0,,,,,,,,,,,,69.0,,72.0,,,,
AS_MS_ALL,CuAIMn,Mallik; Sampath,,Effect of composition and ageing on damping characteristics of Cu–Al–Mn shape memory alloys,2008.0,Cu72.0Al22.0Mn6.0 %,,22.0,,,,72.0,,,6.0,,,,,,,,,,,,69.0,,72.0,,,,
AS_MS_ALL,CuAIMn,Mallik; Sampath,,Effect of composition and ageing on damping characteristics of Cu–Al–Mn shape memory alloys,2008.0,Cu67.4Al26.4Mn6.2 %,,26.4,,,,67.4,,,6.2,,,,,,,,,,,,12.0,,4.0,,,,
AS_MS_ALL,CuAIMn,Mallik; Sampath,,Influence of aluminum and manganese concentration on the shape memory characteristics of Cu–Al–Mn shape memory alloys,2008.0,Cu67.4Al26.4Mn6.2 %,,26.4,,,,67.4,,,6.2,,,,,,,,,,,,12.0,,4.0,,,,
AS_MS_ALL,CuAIMn,Mallik; Sampath,,Influence of aluminum and manganese concentration on the shape memory characteristics of Cu–Al–Mn shape memory alloys,2008.0,Cu65.8Al27.9Mn6.3 %,,27.9,,,,65.8,,,6.3,,,,,,,,,,,,-17.0,,-26.0,,,,
AS_MS_ALL,CuAIMn,Mallik; Sampath,,Effect of alloying on microstructure and shape memory characteristics of Cu–Al–Mn shape memory alloys,2008.0,Cu72.5Al20.9Mn6.6 %,,20.9,,,,72.5,,,6.6,,,,,,,,,,,,135.0,,127.0,,,,
AS_MS_ALL,CuAIMn,Mallik; Sampath,,Effect of composition and ageing on damping characteristics of Cu–Al–Mn shape memory alloys,2008.0,Cu67.4Al25.8Mn6.8 %,,25.8,,,,67.4,,,6.8,,,,,,,,,,,,11.2,,2.3,,,,
AS_MS_ALL,CuAIMn,Mallik; Sampath,,Effect of composition and ageing on damping characteristics of Cu–Al–Mn shape memory alloys,2008.0,Cu68.2Al24.9Mn6.9 %,,24.9,,,,68.2,,,6.9,,,,,,,,,,,,16.2,,10.8,,,,
AS_MS_ALL,CuAIMn,Mallik; Sampath,,Influence of aluminum and manganese concentration on the shape memory characteristics of Cu–Al–Mn shape memory alloys,2008.0,Cu68.2Al24.9Mn6.9 %,,24.9,,,,68.2,,,6.9,,,,,,,,,,,,16.2,,10.8,,,,
AS_MS_ALL,CuAIMn,Mallik; Sampath,,Influence of aluminum and manganese concentration on the shape memory characteristics of Cu–Al–Mn shape memory alloys,2008.0,Cu69.0Al24.1Mn6.9 %,,24.1,,,,69.0,,,6.9,,,,,,,,,,,,30.6,,25.7,,,,
AS_MS_ALL,CuAIMn,Mallik; Sampath,,Effect of composition and ageing on damping characteristics of Cu–Al–Mn shape memory alloys,2008.0,Cu71.6Al21.4Mn7.0 %,,21.4,,,,71.6,,,7.0,,,,,,,,,,,,58.0,,56.0,,,,
AS_MS_ALL,CuAIMn,Mallik; Sampath,,Influence of aluminum and manganese concentration on the shape memory characteristics of Cu–Al–Mn shape memory alloys,2008.0,Cu63.8Al28.9Mn7.3 %,,28.9,,,,63.8,,,7.3,,,,,,,,,,,,-46.0,,-53.0,,,,
AS_MS_ALL,CuAIMn,Mallik; Sampath,,Influence of aluminum and manganese concentration on the shape memory characteristics of Cu–Al–Mn shape memory alloys,2008.0,Cu64.9Al27.4Mn7.7 %,,27.4,,,,64.9,,,7.7,,,,,,,,,,,,-29.4,,-38.3,,,,
AS_MS_ALL,CuAIMn,Mallik; Sampath,,Effect of composition and ageing on damping characteristics of Cu–Al–Mn shape memory alloys,2008.0,Cu66.5Al25.7Mn7.8 %,,25.7,,,,66.5,,,7.8,,,,,,,,,,,,-8.0,,-14.1,,,,
AS_MS_ALL,CuAIMn,Mallik; Sampath,,Influence of aluminum and manganese concentration on the shape memory characteristics of Cu–Al–Mn shape memory alloys,2008.0,Cu66.5Al25.7Mn7.8 %,,25.7,,,,66.5,,,7.8,,,,,,,,,,,,-8.0,,-14.1,,,,
AS_MS_ALL,CuAIMn,Mallik; Sampath,,Effect of composition and ageing on damping characteristics of Cu–Al–Mn shape memory alloys,2008.0,Cu67.3Al24.9Mn7.8 %,,24.9,,,,67.3,,,7.8,,,,,,,,,,,,8.9,,-6.8,,,,
AS_MS_ALL,CuAIMn,Mallik; Sampath,,Influence of aluminum and manganese concentration on the shape memory characteristics of Cu–Al–Mn shape memory alloys,2008.0,Cu67.3Al24.9Mn7.8 %,,24.9,,,,67.3,,,7.8,,,,,,,,,,,,8.9,,-6.8,,,,
AS_MS_ALL,CuAIMn,Mallik; Sampath,,Influence of aluminum and manganese concentration on the shape memory characteristics of Cu–Al–Mn shape memory alloys,2008.0,Cu67.3Al24.9Mn7.8 %,,24.9,,,,67.3,,,7.8,,,,,,,,,,,,8.9,,-6.8,,,,
AS_MS_ALL,CuAIMn,Mallik; Sampath,,Effect of composition and ageing on damping characteristics of Cu–Al–Mn shape memory alloys,2008.0,Cu68.1Al24.0Mn7.9 %,,24.0,,,,68.1,,,7.9,,,,,,,,,,,,18.4,,11.8,,,,
AS_MS_ALL,CuAIMn,Mallik; Sampath,,Influence of aluminum and manganese concentration on the shape memory characteristics of Cu–Al–Mn shape memory alloys,2008.0,Cu68.1Al24.0Mn7.9 %,,24.0,,,,68.1,,,7.9,,,,,,,,,,,,18.4,,11.8,,,,
AS_MS_ALL,CuAIMn,Mallik; Sampath,,Influence of aluminum and manganese concentration on the shape memory characteristics of Cu–Al–Mn shape memory alloys,2008.0,Cu68.1Al24.0Mn7.9 %,,24.0,,,,68.1,,,7.9,,,,,,,,,,,,18.4,,11.8,,,,
AS_MS_ALL,CuAIMn,Mallik; Sampath,,Effect of composition and ageing on damping characteristics of Cu–Al–Mn shape memory alloys,2008.0,Cu68.9Al23.2Mn7.9 %,,23.2,,,,68.9,,,7.9,,,,,,,,,,,,63.8,,74.2,,,,
AS_MS_ALL,CuAIMn,Mallik; Sampath,,Effect of composition and ageing on damping characteristics of Cu–Al–Mn shape memory alloys,2008.0,Cu68.9Al23.2Mn7.9 %,,23.2,,,,68.9,,,7.9,,,,,,,,,,,,30.0,,21.8,,,,
AS_MS_ALL,CuAIMn,Mallik; Sampath,,Influence of aluminum and manganese concentration on the shape memory characteristics of Cu–Al–Mn shape memory alloys,2008.0,Cu68.9Al23.2Mn7.9 %,,23.2,,,,68.9,,,7.9,,,,,,,,,,,,30.0,,21.8,,,,
AS_MS_ALL,CuAIMn,Mallik; Sampath,,Effect of alloying on microstructure and shape memory characteristics of Cu–Al–Mn shape memory alloys,2008.0,Cu70.0Al22.0Mn8.0 %,,22.0,,,,70.0,,,8.0,,,,,,,,,,,,69.0,,82.0,,,,
AS_MS_ALL,CuAIMn,Mallik; Sampath,,Effect of alloying on microstructure and shape memory characteristics of Cu–Al–Mn shape memory alloys,2008.0,Cu70.0Al21.5Mn8.5 %,,21.5,,,,70.0,,,8.5,,,,,,,,,,,,54.0,,53.0,,,,
AS_MS_ALL,CuAIMn,Mallik; Sampath,,Influence of aluminum and manganese concentration on the shape memory characteristics of Cu–Al–Mn shape memory alloys,2008.0,Cu66.3Al24.9Mn8.8 %,,24.9,,,,66.3,,,8.8,,,,,,,,,,,,-9.1,,-20.3,,,,
AS_MS_ALL,CuAIMn,Mallik; Sampath,,Effect of alloying on microstructure and shape memory characteristics of Cu–Al–Mn shape memory alloys,2008.0,Cu71.7Al19.5Mn8.8 %,,19.5,,,,71.7,,,8.8,,,,,,,,,,,,100.0,,91.0,,,,
AS_MS_ALL,CuAIMn,Mallik; Sampath,,Influence of aluminum and manganese concentration on the shape memory characteristics of Cu–Al–Mn shape memory alloys,2008.0,Cu66.2Al24.0Mn9.8 %,,24.0,,,,66.2,,,9.8,,,,,,,,,,,,-14.6,,-20.0,,,,
AS_MS_ALL,CuAIMn,MVAMos; Manosa; Planes; Romero; Castro,,Kinetics of the phase separation in Cu–Al–Mn alloys and the influence on martensitic transformations,2004.0,Cu70.1Al23.6Mn6.3 %,,23.6,,,,70.1,,,6.3,,,,,,,,,,,,10.0,,5.0,,,,
AS_MS_ALL,CuAIMn,MVAMos; Manosa; Planes; Romero; Castro,,Kinetics of the phase separation in Cu–Al–Mn alloys and the influence on martensitic transformations,2004.0,Cu70.1Al23.6Mn6.3 %,,23.6,,,,70.1,,,6.3,,,,,,,,,,,,7.0,,7.0,,,,
AS_MS_ALL,CuAIMn,MVAMos; Manosa; Planes; Romero; Castro,,Kinetics of the phase separation in Cu–Al–Mn alloys and the influence on martensitic transformations,2004.0,Cu69.3Al23.8Mn6.9 %,,23.8,,,,69.3,,,6.9,,,,,,,,,,,,-38.0,,-23.0,,,,
AS_MS_ALL,CuAIMn,MVAMos; Manosa; Planes; Romero; Castro,,Kinetics of the phase separation in Cu–Al–Mn alloys and the influence on martensitic transformations,2004.0,Cu69.3Al23.8Mn6.9 %,,23.8,,,,69.3,,,6.9,,,,,,,,,,,,-38.0,,-21.0,,,,
AS_MS_ALL,CuAIMn,MVAMos; Manosa; Planes; Romero; Castro,,Kinetics of the phase separation in Cu–Al–Mn alloys and the influence on martensitic transformations,2004.0,Cu68.2Al22.8Mn9.0 %,,22.8,,,,68.2,,,9.0,,,,,,,,,,,,-78.0,,-73.0,,,,
AS_MS_ALL,CuAIMn,MVAMos; Manosa; Planes; Romero; Castro,,Kinetics of the phase separation in Cu–Al–Mn alloys and the influence on martensitic transformations,2004.0,Cu68.2Al22.8Mn9.0 %,,22.8,,,,68.2,,,9.0,,,,,,,,,,,,-91.0,,-61.0,,,,
AS_MS_ALL,CuAIMn,Mellor ;Hernaez; Castillo,,SHAPE MEMORY EFFECTS IN A Cu-AI-Mn ALLOY,1986.0,Cu70.5Al22.8Mn6.7 %,,22.8,,,,70.5,,,6.7,,,,,,,,,,,,20.0,,33.0,,,,
AS_MS_ALL,CuAIMn,Mielczarek; Riehemann; Vogelgesang; Tonn,,Mechanical and fatigue properties of Cu - Al - Mn shape memory alloys with influence of mechanical cycling on amplitude dependence of internal friction at room temperature,2008.0,Cu72.0Al25.0Mn3.0 %,,25.0,,,,72.0,,,3.0,,,,,,,,,,,,120.0,,140.0,,,,
AS_MS_ALL,CuAIMn,Mielczarek; Riehemann; Vogelgesang; Tonn,,Mechanical and fatigue properties of Cu - Al - Mn shape memory alloys with influence of mechanical cycling on amplitude dependence of internal friction at room temperature,2008.0,Cu71.4Al25.4Mn3.2 %,,25.4,,,,71.4,,,3.2,,,,,,,,,,,,26.0,,28.0,,,,
AS_MS_ALL,CuAIMn,Mielczarek; Wockel;Riehemann,,Effect of cold rolling on the damping of as cast Cu – Al - Mn shape memory alloys,2008.0,Cu71.6Al24.2Mn4.2 %,,24.2,,,,71.6,,,4.2,,,,,,,,,,,,-2.0,,0.0,,,,
AS_MS_ALL,CuAIMn,Mielczarek; Riehemann; Vogelgesang; Tonn,,Mechanical and fatigue properties of Cu - Al - Mn shape memory alloys with influence of mechanical cycling on amplitude dependence of internal friction at room temperature,2008.0,Cu71.8Al24.0Mn4.2 %,,24.0,,,,71.8,,,4.2,,,,,,,,,,,,11.0,,15.0,,,,
AS_MS_ALL,CuAIMn,Mielczarek; Riehemann; Vogelgesang; Tonn,,Mechanical and fatigue properties of Cu - Al - Mn shape memory alloys with influence of mechanical cycling on amplitude dependence of internal friction at room temperature,2008.0,Cu71.8Al23.6Mn4.6 %,,23.6,,,,71.8,,,4.6,,,,,,,,,,,,41.0,,18.0,,,,
AS_MS_ALL,CuAIMn,Mielczarek; Riehemann; Vogelgesang; Tonn,,Mechanical and fatigue properties of Cu - Al - Mn shape memory alloys with influence of mechanical cycling on amplitude dependence of internal friction at room temperature,2008.0,Cu72.0Al23.3Mn4.7 %,,23.3,,,,72.0,,,4.7,,,,,,,,,,,,62.0,,42.0,,,,
AS_MS_ALL,CuAIMn,Mielczarek; Riehemann; Vogelgesang; Tonn,,Mechanical and fatigue properties of Cu - Al - Mn shape memory alloys with influence of mechanical cycling on amplitude dependence of internal friction at room temperature,2008.0,Cu70.8Al24.3Mn4.9 %,,24.3,,,,70.8,,,4.9,,,,,,,,,,,,-35.0,,-27.0,,,,
AS_MS_ALL,CuAIMn,Mielczarek; Riehemann; Vogelgesang; Tonn,,Mechanical and fatigue properties of Cu - Al - Mn shape memory alloys with influence of mechanical cycling on amplitude dependence of internal friction at room temperature,2008.0,Cu71.8Al23.3Mn4.9 %,,23.3,,,,71.8,,,4.9,,,,,,,,,,,,55.0,,45.0,,,,
AS_MS_ALL,CuAIMn,Mielczarek; Riehemann; Vogelgesang; Tonn,,Mechanical and fatigue properties of Cu - Al - Mn shape memory alloys with influence of mechanical cycling on amplitude dependence of internal friction at room temperature,2008.0,Cu71.6Al23.4Mn5.0 %,,23.4,,,,71.6,,,5.0,,,,,,,,,,,,55.0,,45.0,,,,
AS_MS_ALL,CuAIMn,Mielczarek; Riehemann; Vogelgesang; Tonn,,Mechanical and fatigue properties of Cu - Al - Mn shape memory alloys with influence of mechanical cycling on amplitude dependence of internal friction at room temperature,2008.0,Cu71.7Al23.2Mn5.1 %,,23.2,,,,71.7,,,5.1,,,,,,,,,,,,46.0,,40.0,,,,
AS_MS_ALL,CuAIMn,Mielczarek; Riehemann; Vogelgesang; Tonn,,Mechanical and fatigue properties of Cu - Al - Mn shape memory alloys with influence of mechanical cycling on amplitude dependence of internal friction at room temperature,2008.0,Cu71.8Al23.1Mn5.1 %,,23.1,,,,71.8,,,5.1,,,,,,,,,,,,45.0,,71.0,,,,
AS_MS_ALL,CuAIMn,Mielczarek; Riehemann; Vogelgesang; Tonn,,Mechanical and fatigue properties of Cu - Al - Mn shape memory alloys with influence of mechanical cycling on amplitude dependence of internal friction at room temperature,2008.0,Cu70.8Al24.0Mn5.2 %,,24.0,,,,70.8,,,5.2,,,,,,,,,,,,42.0,,38.0,,,,
AS_MS_ALL,CuAIMn,Mielczarek; Riehemann; Vogelgesang; Tonn,,Mechanical and fatigue properties of Cu - Al - Mn shape memory alloys with influence of mechanical cycling on amplitude dependence of internal friction at room temperature,2008.0,Cu71.1Al22.2Mn6.7 %,,22.2,,,,71.1,,,6.7,,,,,,,,,,,,0.0,,20.0,,,,
AS_MS_ALL,CuAIMn,Obrado; Manosa; Planes,,Stability of the bcc phase of Cu-Al-Mn shape-memory alloys,1997.0,Cu69.29Al23.76Mn6.95 %,,23.76,,,,69.29,,,6.95,,,,,,,,,,,,-48.0,,-55.0,,,,
AS_MS_ALL,CuAIMn,Obrado; Manosa; Planes,,Stability of the bcc phase of Cu-Al-Mn shape-memory alloys,1997.0,Cu70.89Al19.96Mn9.15 %,,19.96,,,,70.89,,,9.15,,,,,,,,,,,,14.0,,21.0,,,,
AS_MS_ALL,CuAIMn,Omori; Wang; Sutou; Kainuma; Ishida,,Two-Way Shape Memory Effect Induced by Bending Deformation in Ductile Cu–Al–Mn Alloys,2002.0,Cu72.0Al17.0Mn11.0 %,,17.0,,,,72.0,,,11.0,,,,,,,,,,,,-21.0,,-17.0,,,,
AS_MS_ALL,CuAIMn,Omori; Wang; Sutou; Kainuma; Ishida,,Two-Way Shape Memory Effect Induced by Bending Deformation in Ductile Cu–Al–Mn Alloys,2002.0,Cu72.0Al17.0Mn11.0 %,,17.0,,,,72.0,,,11.0,,,,,,,,,,,,-9.0,,-3.0,,,,
AS_MS_ALL,CuAIMn,Pan; Li; Wang; Deng; Li; Zheng,,The effect of non-isothermal aging on the phase of Cu73Al24Mn3 alloy,2007.0,Cu73.0Al24.0Mn3.0 %,,24.0,,,,73.0,,,3.0,,,,,,,,,,,,225.0,,230.0,,,,
AS_MS_ALL,CuAIMn,Prado,,THE INFLUENCE OF b PHASE AGING ON THE MARTENSITIC TRANSFORMATION TEMPERATURES OF CuMnAl ALLOYS,1998.0,Cu71.3Al18.8Mn9.9 %,,18.8,,,,71.3,,,9.9,,,,,,,,,,,,-36.0,,-27.0,,,,
AS_MS_ALL,CuAIMn,Prado,,THE INFLUENCE OF b PHASE AGING ON THE MARTENSITIC TRANSFORMATION TEMPERATURES OF CuMnAl ALLOYS,1998.0,Cu71.3Al18.8Mn9.9 %,,18.8,,,,71.3,,,9.9,,,,,,,,,,,,17.0,,24.0,,,,
AS_MS_ALL,CuAIMn,Prado,,THE INFLUENCE OF b PHASE AGING ON THE MARTENSITIC TRANSFORMATION TEMPERATURES OF CuMnAl ALLOYS,1998.0,Cu71.3Al18.8Mn9.9 %,,18.8,,,,71.3,,,9.9,,,,,,,,,,,,24.0,,32.0,,,,
