Repository: AyushChauhan9389/Shape-Memory-Alloy-Dataset

File: Combined_SMA_Dataset.csv (part 30 of 113)
Source_Directory,Alloy_Type,Authors,Source,Title,Year,composition,Ag (at.%),Al (at.%),Au (at.%),Cd (at.%),Co (at.%),Cu (at.%),Fe (at.%),Hf (at.%),Mn (at.%),Nb (at.%),Ni (at.%),Pd (at.%),Pt (at.%),Ru (at.%),Si (at.%),Ta (at.%),Ti (at.%),Zn (at.%),Zr (at.%),Austenite Finish Temperature - AF - (°C),Austenite Start Temperature - AS - (°C),Martensite Finish Temperature - MF - (°C),Martensite Start Temperature - MS - (°C),Cooling Rate (°C/min),Heating Rate (°C/min),Calculated Density (g/cm^3),Thermal transformation span (TSPAN) - (AF-MF) - (°C)
AS_MS_ALL,CuAIMn,Prado,,THE INFLUENCE OF b PHASE AGING ON THE MARTENSITIC TRANSFORMATION TEMPERATURES OF CuMnAl ALLOYS,1998.0,Cu70.8Al18.0Mn11.2 %,,18.0,,,,70.8,,,11.2,,,,,,,,,,,,-143.0,,-111.0,,,,
AS_MS_ALL,CuAIMn,Prado,,THE INFLUENCE OF b PHASE AGING ON THE MARTENSITIC TRANSFORMATION TEMPERATURES OF CuMnAl ALLOYS,1998.0,Cu70.8Al18.0Mn11.2 %,,18.0,,,,70.8,,,11.2,,,,,,,,,,,,-98.0,,-73.0,,,,
AS_MS_ALL,CuAIMn,Prado,,THE INFLUENCE OF b PHASE AGING ON THE MARTENSITIC TRANSFORMATION TEMPERATURES OF CuMnAl ALLOYS,1998.0,Cu70.8Al18.0Mn11.2 %,,18.0,,,,70.8,,,11.2,,,,,,,,,,,,-41.0,,-24.0,,,,
AS_MS_ALL,CuAIMn,Prado,,THE INFLUENCE OF b PHASE AGING ON THE MARTENSITIC TRANSFORMATION TEMPERATURES OF CuMnAl ALLOYS,1998.0,Cu70.1Al16.9Mn13.0 %,,16.9,,,,70.1,,,13.0,,,,,,,,,,,,-237.0,,-227.0,,,,
AS_MS_ALL,CuAIMn,Prado,,THE INFLUENCE OF b PHASE AGING ON THE MARTENSITIC TRANSFORMATION TEMPERATURES OF CuMnAl ALLOYS,1998.0,Cu70.1Al16.9Mn13.0 %,,16.9,,,,70.1,,,13.0,,,,,,,,,,,,-153.0,,-137.0,,,,
AS_MS_ALL,CuAIMn,Prado,,THE INFLUENCE OF b PHASE AGING ON THE MARTENSITIC TRANSFORMATION TEMPERATURES OF CuMnAl ALLOYS,1998.0,Cu70.1Al16.9Mn13.0 %,,16.9,,,,70.1,,,13.0,,,,,,,,,,,,-133.0,,-130.0,,,,
AS_MS_ALL,CuAIMn,Quian; Geng; Wang; Pillsbury; Hada; Yamagucki; Fujimoto; Hwang; Radermacher; Cui; Yuki; Toyotake; Takeuchi,,Elastocaloric effect in CuAlZn and CuAlMn shape memory alloys under compression,2016.0,Cu73.0Al15.0Mn12.0 %,,15.0,,,,73.0,,,12.0,,,,,,,,,,,,-26.0,,-39.0,,,,
AS_MS_ALL,CuAIMn,Qian; Geng; Wang ; Pillsbury ; Hada ;Yamaguchi ;Fujimoto ;Hwang ;Radermacher ; Cui ;Yuki ; Toyotake; Takeuchi,,Elastocaloric effect in CuAlZn and CuAlMn shape memory alloys under compression,2016.0,Cu73.0Al15.0Mn12.0 %,,15.0,,,,73.0,,,12.0,,,,,,,,,,,,-26.0,,-52.0,,,,
AS_MS_ALL,CuAIMn,Sutou; Omori; Okamoto; Kainuma; Ishida,,Effect of grain refinement on the mechanical and shape memory properties of Cu-AI-Mn base alloys,2001.0,Cu73.0Al17.0Mn10.0 %,,17.0,,,,73.0,,,10.0,,,,,,,,,,,,63.0,,57.0,,,,
AS_MS_ALL,CuAIMn,Sutou; Omori; Okamoto; Kainuma; Ishida,,Effect of grain refinement on the mechanical and shape memory properties of Cu-AI-Mn base alloys,2001.0,Cu74.0Al16.0Mn10.0 %,,16.0,,,,74.0,,,10.0,,,,,,,,,,,,81.0,,76.0,,,,
AS_MS_ALL,CuAIMn,Titenko; Demchenko,,Effect of Annealing in Magnetic Field on Ferromagnetic Nanoparticle Formation in Cu-Al-Mn Alloy with Induced Martensite Transformation,2016.0,Cu73.2Al22.6Mn4.2 %,,22.6,,,,73.2,,,4.2,,,,,,,,,,,,-15.0,,-5.0,,,,
AS_MS_ALL,CuAIMn,Trehern,Materials letters,Exploring thermomechanical functionality of CuAlMn as an extreme low temperature shape memory alloy,,Cu69.4Al18.6Mn12.0 %,,18.6,,,,69.4,,,12.0,,,,,,,,,,,,-140.0,,-129.0,,,,
AS_MS_ALL,CuAIMn,Trehern,Materials letters,Exploring thermomechanical functionality of CuAlMn as an extreme low temperature shape memory alloy,,Cu69.2Al18.6Mn12.2 %,,18.6,,,,69.2,,,12.2,,,,,,,,,,,,-166.0,,-167.0,,,,
AS_MS_ALL,CuAIMn,Trehern,Materials letters,Exploring thermomechanical functionality of CuAlMn as an extreme low temperature shape memory alloy,,Cu68.8Al18.6Mn12.6 %,,18.6,,,,68.8,,,12.6,,,,,,,,,,,,-174.0,,-175.0,,,,
AS_MS_ALL,CuAIMn,Trehern,Materials letters,Exploring thermomechanical functionality of CuAlMn as an extreme low temperature shape memory alloy,,Cu68.6Al18.6Mn12.8 %,,18.6,,,,68.6,,,12.8,,,,,,,,,,,,-206.0,,-206.0,,,,
AS_MS_ALL,CuAIMn,Ursanu; Stanciu; Pricop; Sandulache; Cimpoesu,,Dynamic mechanical analyze of superelastic CuMnAl shape memory alloy,,Cu69.5Al20.5Mn10.0 %,,20.5,,,,69.5,,,10.0,,,,,,,,,,,,-17.0,,-38.0,,,,
AS_MS_ALL,CuAIMn,Wang; Lu; Cui; Xu; Yang,,Internal friction of a CuAlMn shape memory alloy studied as a function of frequency,,Cu73.5Al24.0Mn2.5 %,,24.0,,,,73.5,,,2.5,,,,,,,,,,,,315.0,,210.0,,,,
AS_MS_ALL,CuAIMn,Xu; Huang; Xie; Kimura; Xu; Omori; Kainuma,,Dynamic Recovery and Superelasticity of Columnar-Grained Cu–Al–Mn Shape Memory Alloy,,Cu57.0Al33.0Mn10.0 %,,33.0,,,,57.0,,,10.0,,,,,,,,,,,,-52.0,,-56.0,,,,
AS_MS_ALL,CuAIMn,Zarubova; Novak,,Phase stability of CuAlMn shape memory alloys,,Cu70.6Al25.3Mn4.1 %,,25.3,,,,70.6,,,4.1,,,,,,,,,,,,-18.0,,-25.0,,,,
AS_MS_ALL,CuAIMn,Zarubova; Novak,,Phase stability of CuAlMn shape memory alloys,,Cu70.9Al20.4Mn8.7 %,,20.4,,,,70.9,,,8.7,,,,,,,,,,,,7.0,,3.0,,,,
AS_MS_ALL,CuAIMn,K. Sugimoto; T. Mori; K. Otsuka and K. Shimizu,Scripta Metallurgica,Simultaneous measurements of internal friction; young's modulus and shape change associated with thermoelastic martensite transformation in Cu-Al-Ni single crystals,1974.0,Cu67.9Al28.3Mn3.8 %,,28.3,,,,67.9,,,3.8,,,,,,,,,,,,-78.0,,-84.0,,,,
AS_MS_ALL,CuAIMn,K. Sugimoto; T. Mori; K. Otsuka and K. Shimizu,Scripta Metallurgica,Simultaneous measurements of internal friction; young's modulus and shape change associated with thermoelastic martensite transformation in Cu-Al-Ni single crystals,1974.0,Cu67.6Al28.4Mn4.0 %,,28.4,,,,67.6,,,4.0,,,,,,,,,,,,-121.0,,-130.0,,,,
AS_MS_ALL,CuAIMn,L. Brown,Metallurgical and Materials Transactions A,Pseudoelasticity in β Cu Al Ni alloys at temperatures belowMs,1975.0,Cu69.3Al28.0Mn2.7 %,,28.0,,,,69.3,,,2.7,,,,,,,,,,,,2.0,,-5.0,,,,
AS_MS_ALL,CuAIMn,K. Otsuka; H. Sakamoto and K. Shimizu,Scripta Metallurgica,Two stage superelasticity associated with successive martensite-to-martensite transformations,1976.0,Cu68.6Al27.6Mn3.8 %,,27.6,,,,68.6,,,3.8,,,,,,,,,,,,28.0,,33.0,,,,
AS_MS_ALL,CuAIMn,K. Otsuka; C. Wayman; K. Nakai; H. Sakamoto and K. Shimizu,Acta Metallurgica,Superelasticity effects and stress-induced martensitic transformations in Cu-Al-Ni alloys,1976.0,Cu67.6Al28.4Mn4.0 %,,28.4,,,,67.6,,,4.0,,,,,,,,,,,,-109.0,,-140.0,,,,
AS_MS_ALL,CuAIMn,K. Otsuka; C. Wayman; K. Nakai; H. Sakamoto and K. Shimizu,Acta Metallurgica,Superelasticity effects and stress-induced martensitic transformations in Cu-Al-Ni alloys,1976.0,Cu67.6Al28.4Mn4.0 %,,28.4,,,,67.6,,,4.0,,,,,,,,,,,,-4.0,,-28.5,,,,
AS_MS_ALL,CuAIMn,K. Otsuka; C. Wayman; K. Nakai; H. Sakamoto and K. Shimizu,Acta Metallurgica,Superelasticity effects and stress-induced martensitic transformations in Cu-Al-Ni alloys,1976.0,Cu67.6Al28.4Mn4.0 %,,28.4,,,,67.6,,,4.0,,,,,,,,,,,,2.0,,-23.0,,,,
AS_MS_ALL,CuAIMn,K. Otsuka; C. Wayman; K. Nakai; H. Sakamoto and K. Shimizu,Acta Metallurgica,Superelasticity effects and stress-induced martensitic transformations in Cu-Al-Ni alloys,1976.0,Cu67.6Al28.4Mn4.0 %,,28.4,,,,67.6,,,4.0,,,,,,,,,,,,2.0,,-18.0,,,,
AS_MS_ALL,CuAIMn,K. Otsuka; C. Wayman; K. Nakai; H. Sakamoto and K. Shimizu,Acta Metallurgica,Superelasticity effects and stress-induced martensitic transformations in Cu-Al-Ni alloys,1976.0,Cu67.6Al28.4Mn4.0 %,,28.4,,,,67.6,,,4.0,,,,,,,,,,,,20.0,,2.5,,,,
AS_MS_ALL,CuAIMn,N. Yang; C. Laird and D. P. Pope,Metallurgical Transactions A,The cyclic stress-strain response of polycrystalline; pseudoelastic Cu-14.5 wt pct Al-3 wt pct Ni alloy,1977.0,Cu68.8Al28.5Mn2.7 %,,28.5,,,,68.8,,,2.7,,,,,,,,,,,,-24.0,,-38.0,,,,
AS_MS_ALL,CuAIMn,H. Sakamoto; K. Otsuka and K. Shimizu,Scripta Metallurgica,The heredity of martensitic transformations in ordered alloys,1978.0,Cu68.6Al27.6Mn3.8 %,,27.6,,,,68.6,,,3.8,,,,,,,,,,,,7.0,,10.0,,,,
AS_MS_ALL,NiTi,Y. F. Zheng; B. B. Zhang; B. L. Wang; Y. B. Wang; L. Li; Q. B. Yang and L. S. Cui,Acta Biomaterialia,Introduction of antibacterial function into biomedical TiNi shape memory alloy by the addition of element Ag,2011.0,Ni50.0Ti50.0 %,,,,,,,,,,,50.0,,,,,,50.0,,,,78.0,,62.0,,,,
AS_MS_ALL,NiTi,M. Bitzer; M. Bram; H. Buchkremer and D. Stöver,Journal of materials engineering and performance,Phase transformation behavior of hot isostatically pressed NiTi-X (X= Ag; Nb; W) alloys for functional engineering applications,2012.0,Ni50.8Ti49.2 %,,,,,,,,,,,50.8,,,,,,49.2,,,,11.0,,-8.0,,,,
AS_MS_ALL,NiTi,O. Mercier; E. Torok and B. Tirbonod,International Conference on Martensitic Transformations,Internal friction peaks associated with the martensitic phase transformation of NiTi and NiTiCu alloys,1979.0,Ni49.9Ti50.1 %,,,,,,,,,,,49.9,,,,,,50.1,,,,53.0,,34.0,,,,
AS_MS_ALL,NiTi,L. Meisner; V. Sivokha and V. Grishkov,Shape Memory Materials 94,The martensitic transformations and the shape memory effect in the Ni50Ti50−xZrxalloys,1994.0,Ni50.0Ti50.0 %,,,,,,,,,,,50.0,,,,,,50.0,,,,165.0,,142.0,,,,
AS_MS_ALL,NiTi,Y. Furuya; M. Matsumoto; H. S. Kimura and T. Masumoto,Materials Science and Engineering: A,Thermoelastic phase transformation of Melt Spun Ti50Ni50−xCux (x = 0–20 at.%) ribbons,1991.0,Ni50.0Ti50.0 %,,,,,,,,,,,50.0,,,,,,50.0,,,,70.0,,40.0,,,,
AS_MS_ALL,NiTi,T. Hashinaga; S. Miyazaki; T. Ueki and H. Horikawa,Journal de Physique IV,Transformation and deformation behavior in sputter-deposited Ti-Ni-Cu thin films,1995.0,Ni48.7Ti51.3 %,,,,,,,,,,,48.7,,,,,,51.3,,,,76.0,,62.0,,,,
AS_MS_ALL,NiTi,T. Hashinaga; S. Miyazaki; T. Ueki and H. Horikawa,Journal de Physique IV,Transformation and deformation behavior in sputter-deposited Ti-Ni-Cu thin films,1995.0,Ni48.7Ti51.3 %,,,,,,,,,,,48.7,,,,,,51.3,,,,97.0,,76.0,,,,
AS_MS_ALL,NiTi,T. Hashinaga; S. Miyazaki; T. Ueki and H. Horikawa,Journal de Physique IV,Transformation and deformation behavior in sputter-deposited Ti-Ni-Cu thin films,1995.0,Ni48.7Ti51.3 %,,,,,,,,,,,48.7,,,,,,51.3,,,,92.0,,71.0,,,,
AS_MS_ALL,NiTi,T. Hashinaga; S. Miyazaki; T. Ueki and H. Horikawa,Journal de Physique IV,Transformation and deformation behavior in sputter-deposited Ti-Ni-Cu thin films,1995.0,Ni48.7Ti51.3 %,,,,,,,,,,,48.7,,,,,,51.3,,,,90.0,,71.0,,,,
AS_MS_ALL,NiTi,B. Strnadel; S. Ohashi; H. Ohtsuka; T. Ishihara and S. Miyazaki,Materials Science and Engineering: A,Cyclic stress-strain characteristics of TiNi and TiNiCu shape memory alloys,1995.0,Ni50.0Ti50.0 %,,,,,,,,,,,50.0,,,,,,50.0,,,,48.0,,38.0,,,,
AS_MS_ALL,NiTi,B. Strnadel; S. Ohashi; H. Ohtsuka; T. Ishihara and S. Miyazaki,Materials Science and Engineering: A,Cyclic stress-strain characteristics of TiNi and TiNiCu shape memory alloys,1995.0,Ni50.5Ti49.5 %,,,,,,,,,,,50.5,,,,,,49.5,,,,9.0,,-19.0,,,,
AS_MS_ALL,NiTi,B. Strnadel; S. Ohashi; H. Ohtsuka; T. Ishihara and S. Miyazaki,Materials Science and Engineering: A,Cyclic stress-strain characteristics of TiNi and TiNiCu shape memory alloys,1995.0,Ni50.9Ti49.1 %,,,,,,,,,,,50.9,,,,,,49.1,,,,2.0,,-31.0,,,,
AS_MS_ALL,NiTi,S. Miyazaki; T. Hashinaga and A. Ishida,Thin Solid Films,Martensitic transformations in sputter-deposited Ti−Ni−Cu shape memory alloy thin films,1996.0,Ni48.7Ti51.3 %,,,,,,,,,,,48.7,,,,,,51.3,,,,81.0,,62.0,,,,
AS_MS_ALL,NiTi,S. F. Hsieh and S. K. Wu,Materials Characterization,A Study on Ternary Ti-rich TiNiZr Shape Memory Alloys,1998.0,Ni48.5Ti51.5 %,,,,,,,,,,,48.5,,,,,,51.5,,,,81.0,,59.0,,,,
AS_MS_ALL,NiTi,F. Gil and J. Planell,Journal of Biomedical Materials ReseVARh Part A,Effect of copper addition on the superelastic behavior of Ni‐Ti shape memory alloys for orthodontic applications,1999.0,Ni55.8Ti44.2 %,,,,,,,,,,,55.8,,,,,,44.2,,,,20.0,,27.0,,,,
AS_MS_ALL,NiTi,F. Gil and J. Planell,Journal of Biomedical Materials ReseVARh Part A,Effect of copper addition on the superelastic behavior of Ni‐Ti shape memory alloys for orthodontic applications,1999.0,Ni62.4Ti37.6 %,,,,,,,,,,,62.4,,,,,,37.6,,,,5.0,,24.0,,,,
AS_MS_ALL,NiTi,F. Gil and J. Planell,Journal of Biomedical Materials ReseVARh Part A,Effect of copper addition on the superelastic behavior of Ni‐Ti shape memory alloys for orthodontic applications,1999.0,Ni63.0Ti37.0 %,,,,,,,,,,,63.0,,,,,,37.0,,,,7.0,,12.0,,,,
AS_MS_ALL,NiTi,F. Gil and J. Planell,Journal of Biomedical Materials ReseVARh Part A,Effect of copper addition on the superelastic behavior of Ni‐Ti shape memory alloys for orthodontic applications,1999.0,Ni64.6Ti35.4 %,,,,,,,,,,,64.6,,,,,,35.4,,,,-2.0,,11.0,,,,
AS_MS_ALL,NiTi,F. Gil and J. Planell,Journal of Biomedical Materials ReseVARh Part A,Effect of copper addition on the superelastic behavior of Ni‐Ti shape memory alloys for orthodontic applications,1999.0,Ni69.3Ti30.7 %,,,,,,,,,,,69.3,,,,,,30.7,,,,5.0,,23.0,,,,
AS_MS_ALL,NiTi,F. Gil and J. Planell,Journal of Biomedical Materials ReseVARh Part A,Effect of copper addition on the superelastic behavior of Ni‐Ti shape memory alloys for orthodontic applications,1999.0,Ni69.4Ti30.6 %,,,,,,,,,,,69.4,,,,,,30.6,,,,20.0,,22.0,,,,
AS_MS_ALL,NiTi,F. Gil and J. Planell,Journal of Biomedical Materials ReseVARh Part A,Effect of copper addition on the superelastic behavior of Ni‐Ti shape memory alloys for orthodontic applications,1999.0,Ni69.6Ti30.4 %,,,,,,,,,,,69.6,,,,,,30.4,,,,-1.0,,21.0,,,,
AS_MS_ALL,NiTi,S. Miyazaki and A. Ishida,Materials Science and Engineering: A,Martensitic transformation and shape memory behavior in sputter-deposited TiNi-base thin films,1999.0,Ni48.7Ti51.3 %,,,,,,,,,,,48.7,,,,,,51.3,,,,97.0,,75.0,,,,
AS_MS_ALL,NiTi,S. Miyazaki and A. Ishida,Materials Science and Engineering: A,Martensitic transformation and shape memory behavior in sputter-deposited TiNi-base thin films,1999.0,Ni48.7Ti51.3 %,,,,,,,,,,,48.7,,,,,,51.3,,,,89.0,,73.0,,,,
AS_MS_ALL,NiTi,S. Miyazaki and A. Ishida,Materials Science and Engineering: A,Martensitic transformation and shape memory behavior in sputter-deposited TiNi-base thin films,1999.0,Ni48.7Ti51.3 %,,,,,,,,,,,48.7,,,,,,51.3,,,,92.0,,72.0,,,,
AS_MS_ALL,NiTi,B. Winzek and E. Quandt,Zeitschrift für Metallkunde,Shape-memory Ti-Ni-X-films (X = Cu;Pd) under constraint,1999.0,Ni47.8Ti52.2 %,,,,,,,,,,,47.8,,,,,,52.2,,,,59.0,,56.0,,,,
AS_MS_ALL,NiTi,W. Tang; R. Sandstrom; Z. G. Wei and S. Miyazaki,Metallurgical and Materials Transactions A,Experimental investigation and thermodynamic calculation of the Ti-Ni-Cu shape memory alloys,2000.0,Ni50.0Ti50.0 %,,,,,,,,,,,50.0,,,,,,50.0,,,,78.0,,56.0,,,,
AS_MS_ALL,NiTi,M. Es-Souni; M. Es-Souni and H. F. Brandies,Biomaterials,On the transformation behaviour; mechanical properties and biocompatibility of two NiTi-based shape memory alloys,2001.0,Ni53.0Ti47.0 %,,,,,,,,,,,53.0,,,,,,47.0,,,,22.0,,-23.0,,,,
AS_MS_ALL,NiTi,J. Uchil; K. K. Mahesh and K. Ganesh Kumara,Journal of Materials Science,Dilatometric study of martensitic transformation in NiTiCu and NiTi shape memory alloys,2001.0,Ni50.03Ti49.97 %,,,,,,,,,,,50.03,,,,,,49.97,,,,90.0,,71.0,,,,
AS_MS_ALL,NiTi,J. Uchil; K. K. Mahesh and K. Ganesh Kumara,Journal of Materials Science,Dilatometric study of martensitic transformation in NiTiCu and NiTi shape memory alloys,2001.0,Ni50.03Ti49.97 %,,,,,,,,,,,50.03,,,,,,49.97,,,,96.0,,59.0,,,,
AS_MS_ALL,NiTi,J. Uchil; K. K. Mahesh and K. Ganesh Kumara,Journal of Materials Science,Dilatometric study of martensitic transformation in NiTiCu and NiTi shape memory alloys,2001.0,Ni50.03Ti49.97 %,,,,,,,,,,,50.03,,,,,,49.97,,,,64.0,,57.0,,,,
AS_MS_ALL,NiTi,J. Uchil; K. K. Mahesh and K. Ganesh Kumara,Journal of Materials Science,Dilatometric study of martensitic transformation in NiTiCu and NiTi shape memory alloys,2001.0,Ni50.03Ti49.97 %,,,,,,,,,,,50.03,,,,,,49.97,,,,93.0,,58.0,,,,
AS_MS_ALL,NiTi,J. Uchil; K. K. Mahesh and K. Ganesh Kumara,Journal of Materials Science,Dilatometric study of martensitic transformation in NiTiCu and NiTi shape memory alloys,2001.0,Ni50.03Ti49.97 %,,,,,,,,,,,50.03,,,,,,49.97,,,,84.0,,61.0,,,,
AS_MS_ALL,NiTi,M. Iijima; H. Ohno; I. Kawashima; K. Endo and I. Mizoguchi,Dental Materials,Mechanical behavior at different temperatures and stresses for superelastic nickel–titanium orthodontic wires having different transformation temperatures,2002.0,Ni50.7Ti49.3 %,,,,,,,,,,,50.7,,,,,,49.3,,,,-3.0,,18.0,,,,
AS_MS_ALL,NiTi,Z. Feng; B. Gao; J. Wang; D. Qian and Y. Liu,Materials Science Forum,Influence of Zr Additions on Shape-Memory Effect and Mechanical Properties of Ni-Rich NiTi Alloys,2002.0,Ni50.6Ti49.4 %,,,,,,,,,,,50.6,,,,,,49.4,,,,46.0,,18.0,,,,
AS_MS_ALL,NiTi,H. Du and Y. Fu,Surface and Coatings Technology,Deposition and characterization of Ti1−x(Ni;Cu)x shape memory alloy thin films,2004.0,Ni49.7Ti50.3 %,,,,,,,,,,,49.7,,,,,,50.3,,,,73.0,,63.0,,,,
AS_MS_ALL,NiTi,L.L. Meisner; V.P. Sivokha,Physica B: Condensed Matter,The effect of applied stress on the shape memory behavior of TiNi-based alloys with different consequences of martensitic transformations,2004.0,Ni50.5Ti49.5 %,,,,,,,,,,,50.5,,,,,,49.5,,,,37.0,,26.0,,,,
AS_MS_ALL,NiTi,L.L. Meisner; V.P. Sivokha,Physica B: Condensed Matter,The effect of applied stress on the shape memory behavior of TiNi-based alloys with different consequences of martensitic transformations,2004.0,Ni50.5Ti49.5 %,,,,,,,,,,,50.5,,,,,,49.5,,,,37.0,,18.0,,,,
AS_MS_ALL,NiTi,L.L. Meisner; V.P. Sivokha,Physica B: Condensed Matter,The effect of applied stress on the shape memory behavior of TiNi-based alloys with different consequences of martensitic transformations,2004.0,Ni50.5Ti49.5 %,,,,,,,,,,,50.5,,,,,,49.5,,,,36.0,,12.0,,,,
AS_MS_ALL,NiTi,L.L. Meisner; V.P. Sivokha,Physica B: Condensed Matter,The effect of applied stress on the shape memory behavior of TiNi-based alloys with different consequences of martensitic transformations,2004.0,Ni50.5Ti49.5 %,,,,,,,,,,,50.5,,,,,,49.5,,,,33.0,,-1.0,,,,
AS_MS_ALL,NiTi,L.L. Meisner; V.P. Sivokha,Physica B: Condensed Matter,The effect of applied stress on the shape memory behavior of TiNi-based alloys with different consequences of martensitic transformations,2004.0,Ni50.5Ti49.5 %,,,,,,,,,,,50.5,,,,,,49.5,,,,31.0,,-10.0,,,,
AS_MS_ALL,NiTi,L.L. Meisner; V.P. Sivokha,Physica B: Condensed Matter,The effect of applied stress on the shape memory behavior of TiNi-based alloys with different consequences of martensitic transformations,2004.0,Ni50.5Ti49.5 %,,,,,,,,,,,50.5,,,,,,49.5,,,,26.0,,-11.0,,,,
AS_MS_ALL,NiTi,L.L. Meisner; V.P. Sivokha,Physica B: Condensed Matter,The effect of applied stress on the shape memory behavior of TiNi-based alloys with different consequences of martensitic transformations,2004.0,Ni50.5Ti49.5 %,,,,,,,,,,,50.5,,,,,,49.5,,,,18.0,,-11.0,,,,
AS_MS_ALL,NiTi,L.L. Meisner; V.P. Sivokha,Physica B: Condensed Matter,The effect of applied stress on the shape memory behavior of TiNi-based alloys with different consequences of martensitic transformations,2004.0,Ni50.5Ti49.5 %,,,,,,,,,,,50.5,,,,,,49.5,,,,20.0,,-10.0,,,,
AS_MS_ALL,NiTi,L.L. Meisner; V.P. Sivokha,Physica B: Condensed Matter,The effect of applied stress on the shape memory behavior of TiNi-based alloys with different consequences of martensitic transformations,2004.0,Ni50.5Ti49.5 %,,,,,,,,,,,50.5,,,,,,49.5,,,,16.0,,-11.0,,,,
AS_MS_ALL,NiTi,L.L. Meisner; V.P. Sivokha,Physica B: Condensed Matter,The effect of applied stress on the shape memory behavior of TiNi-based alloys with different consequences of martensitic transformations,2004.0,Ni50.5Ti49.5 %,,,,,,,,,,,50.5,,,,,,49.5,,,,15.0,,-11.0,,,,
AS_MS_ALL,NiTi,R. Santamarta; E. Cesari; J. Pons and T. Goryczka,Metallurgical and Materials Transactions A,Shape memory properties of Ni-Ti based Melt Spun ribbons,2004.0,Ni50.0Ti50.0 %,,,,,,,,,,,50.0,,,,,,50.0,,,,23.0,,8.0,,,,
AS_MS_ALL,NiTi,R. Santamarta; E. Cesari; J. Pons and T. Goryczka,Metallurgical and Materials Transactions A,Shape memory properties of Ni-Ti based Melt Spun ribbons,2004.0,Ni50.0Ti50.0 %,,,,,,,,,,,50.0,,,,,,50.0,,,,14.0,,-3.0,,,,
AS_MS_ALL,NiTi,R. Santamarta; E. Cesari; J. Pons and T. Goryczka,Metallurgical and Materials Transactions A,Shape memory properties of Ni-Ti based Melt Spun ribbons,2004.0,Ni50.0Ti50.0 %,,,,,,,,,,,50.0,,,,,,50.0,,,,20.0,,5.0,,,,
AS_MS_ALL,NiTi,R. Santamarta; E. Cesari; J. Pons and T. Goryczka,Metallurgical and Materials Transactions A,Shape memory properties of Ni-Ti based Melt Spun ribbons,2004.0,Ni50.0Ti50.0 %,,,,,,,,,,,50.0,,,,,,50.0,,,,18.0,,3.0,,,,
AS_MS_ALL,NiTi,A. Ishida; M. Sato and K. Ogawa,Philosophical Magazine Letters,Microstructure and shape-memory behavior of annealed Ti51.5Ni33.1Cu15.4 thin films,2006.0,Ni48.5Ti51.5 %,,,,,,,,,,,48.5,,,,,,51.5,,,,102.0,,92.0,,,,
AS_MS_ALL,NiTi,A. Ishida; M. Sato and K. Ogawa,Philosophical Magazine Letters,Microstructure and shape-memory behavior of annealed Ti51.5Ni33.1Cu15.4 thin films,2006.0,Ni48.5Ti51.5 %,,,,,,,,,,,48.5,,,,,,51.5,,,,88.0,,87.0,,,,
AS_MS_ALL,NiTi,A. Ishida; M. Sato and K. Ogawa,Philosophical Magazine Letters,Microstructure and shape-memory behavior of annealed Ti51.5Ni33.1Cu15.4 thin films,2006.0,Ni48.5Ti51.5 %,,,,,,,,,,,48.5,,,,,,51.5,,,,60.0,,52.0,,,,
AS_MS_ALL,NiTi,Y.-W. Kim; S.-H. Lee and T.-H. Nam,Physica Scripta,Microstructure modifications of Ti–Ni–Cu shape memory alloy strips fabricated by VAR melt overflow process,2007.0,Ni50.0Ti50.0 %,,,,,,,,,,,50.0,,,,,,50.0,,,,37.0,,33.0,,,,
AS_MS_ALL,NiTi,T.-h. Nam; J.-h. Lee; D.-w. Jung; C.-a. Yu; Y. Liu and Y.-w. Kim,Materials Science and Engineering: A,Transformation behaviour of Ti–Ni and Ti–Ni–Cu alloy ribbons with nano Ti2Ni particles,2007.0,Ni49.0Ti51.0 %,,,,,,,,,,,49.0,,,,,,51.0,,,,14.0,,39.0,,,,
AS_MS_ALL,NiTi,T.-h. Nam; J.-h. Lee; D.-w. Jung; C.-a. Yu; Y. Liu and Y.-w. Kim,Materials Science and Engineering: A,Transformation behaviour of Ti–Ni and Ti–Ni–Cu alloy ribbons with nano Ti2Ni particles,2007.0,Ni50.0Ti50.0 %,,,,,,,,,,,50.0,,,,,,50.0,,,,45.0,,40.0,,,,
AS_MS_ALL,NiTi,C. Grossmann; J. Frenzel; V. Sampath; T. Depka; A. Oppenkowski; C. Somsen; K. Neuking; W. Theisen and G. Eggeler,Materialwissenschaft und Werkstofftechnik,Processing and property assessment of NiTi and NiTiCu shape memory actuator springs,2008.0,Ni50.0Ti50.0 %,,,,,,,,,,,50.0,,,,,,50.0,,,,79.0,,67.0,,,,
AS_MS_ALL,NiTi,C. Grossmann; J. Frenzel; V. Sampath; T. Depka; A. Oppenkowski; C. Somsen; K. Neuking; W. Theisen and G. Eggeler,Materialwissenschaft und Werkstofftechnik,Processing and property assessment of NiTi and NiTiCu shape memory actuator springs,2008.0,Ni50.0Ti50.0 %,,,,,,,,,,,50.0,,,,,,50.0,,,,82.0,,68.0,,,,
AS_MS_ALL,NiTi,C. Grossmann; J. Frenzel; V. Sampath; T. Depka; A. Oppenkowski; C. Somsen; K. Neuking; W. Theisen and G. Eggeler,Materialwissenschaft und Werkstofftechnik,Processing and property assessment of NiTi and NiTiCu shape memory actuator springs,2008.0,Ni50.0Ti50.0 %,,,,,,,,,,,50.0,,,,,,50.0,,,,80.0,,66.0,,,,
AS_MS_ALL,NiTi,C. Grossmann; J. Frenzel; V. Sampath; T. Depka; A. Oppenkowski; C. Somsen; K. Neuking; W. Theisen and G. Eggeler,Materialwissenschaft und Werkstofftechnik,Processing and property assessment of NiTi and NiTiCu shape memory actuator springs,2008.0,Ni50.0Ti50.0 %,,,,,,,,,,,50.0,,,,,,50.0,,,,76.0,,66.0,,,,
AS_MS_ALL,NiTi,C. Grossmann; J. Frenzel; V. Sampath; T. Depka; A. Oppenkowski; C. Somsen; K. Neuking; W. Theisen and G. Eggeler,Materialwissenschaft und Werkstofftechnik,Processing and property assessment of NiTi and NiTiCu shape memory actuator springs,2008.0,Ni50.0Ti50.0 %,,,,,,,,,,,50.0,,,,,,50.0,,,,78.0,,60.0,,,,
AS_MS_ALL,NiTi,C. Grossmann; J. Frenzel; V. Sampath; T. Depka; A. Oppenkowski; C. Somsen; K. Neuking; W. Theisen and G. Eggeler,Materialwissenschaft und Werkstofftechnik,Processing and property assessment of NiTi and NiTiCu shape memory actuator springs,2008.0,Ni50.0Ti50.0 %,,,,,,,,,,,50.0,,,,,,50.0,,,,67.0,,62.0,,,,
AS_MS_ALL,NiTi,A. J. Muir Wood; S. Sanjabi; Y. Q. Fu; Z. H. Barber and T. W. Clyne,Surface and Coatings Technology,Nanoindentation of binary and ternary Ni–Ti-based shape memory alloy thin films,2008.0,Ni47.2Ti52.8 %,,,,,,,,,,,47.2,,,,,,52.8,,,,60.0,,40.0,,,,
AS_MS_ALL,NiTi,A. J. Muir Wood; S. Sanjabi; Y. Q. Fu; Z. H. Barber and T. W. Clyne,Surface and Coatings Technology,Nanoindentation of binary and ternary Ni–Ti-based shape memory alloy thin films,2008.0,Ni49.4Ti50.6 %,,,,,,,,,,,49.4,,,,,,50.6,,,,75.0,,40.0,,,,
AS_MS_ALL,NiTi,A. J. Muir Wood; S. Sanjabi; Y. Q. Fu; Z. H. Barber and T. W. Clyne,Surface and Coatings Technology,Nanoindentation of binary and ternary Ni–Ti-based shape memory alloy thin films,2008.0,Ni51.2Ti48.8 %,,,,,,,,,,,51.2,,,,,,48.8,,,,10.0,,-40.0,,,,
AS_MS_ALL,NiTi,C. Grossmann; J. Frenzel; V. Sampath; T. Depka and G. Eggeler,Metallurgical and Materials Transactions A,Elementary Transformation and Deformation Processes and the Cyclic Stability of NiTi and NiTiCu Shape Memory Spring Actuators,2009.0,Ni50.0Ti50.0 %,,,,,,,,,,,50.0,,,,,,50.0,,,,79.0,,59.0,,,,
AS_MS_ALL,NiTi,C. Grossmann; J. Frenzel; V. Sampath; T. Depka and G. Eggeler,Metallurgical and Materials Transactions A,Elementary Transformation and Deformation Processes and the Cyclic Stability of NiTi and NiTiCu Shape Memory Spring Actuators,2009.0,Ni50.0Ti50.0 %,,,,,,,,,,,50.0,,,,,,50.0,,,,69.0,,58.0,,,,
AS_MS_ALL,NiTi,C. Grossmann; J. Frenzel; V. Sampath; T. Depka and G. Eggeler,Metallurgical and Materials Transactions A,Elementary Transformation and Deformation Processes and the Cyclic Stability of NiTi and NiTiCu Shape Memory Spring Actuators,2009.0,Ni50.0Ti50.0 %,,,,,,,,,,,50.0,,,,,,50.0,,,,58.0,,60.0,,,,
AS_MS_ALL,NiTi,N. Okada; Y. Fujii; Y. Ishikawa; M. Onoda; H. Y. Kim and S. Miyazaki,Journal of the Japan Institute of Metals,Effect of Zr Content on Shape Memory Characteristics and Workability of Ti-Ni-Zr Alloy,2008.0,Ni49.5Ti50.5 %,,,,,,,,,,,49.5,,,,,,50.5,,,,112.0,,81.0,,,,
AS_MS_ALL,NiTi,C. J. Araújo; N. J. Silva; M. M. Silva and C. H. Gonzalez,Materials & Design,A comparative study of Ni–Ti and Ni–Ti–Cu shape memory alloy processed by plasma melting and injection molding,2011.0,Ni50.0Ti50.0 %,,,,,,,,,,,50.0,,,,,,50.0,,,,55.0,,25.0,,,,
AS_MS_ALL,NiTi,B. Ingale; W. Wei; P. Chang; Y. Kuo and S. Wu,Journal of Applied Physics,Anomalous transport and thermal properties of NiTi and with Cu and Fe-doped shape memory alloys near the martensitic transition,2011.0,Ni50.0Ti50.0 %,,,,,,,,,,,50.0,,,,,,50.0,,,,55.0,,43.0,,,,
AS_MS_ALL,NiTi,S. Inoue; N. Sawada and T. Namazu,Vacuum,Effect of Zr content on mechanical properties of Ti–Ni–Zr shape memory alloy films prepared by dc magnetron sputtering,2009.0,Ni49.4Ti50.6 %,,,,,,,,,,,49.4,,,,,,50.6,,,,58.0,,33.0,,,,
AS_MS_ALL,NiTi,S. Inoue; N. Sawada and T. Namazu,Vacuum,Effect of Zr content on mechanical properties of Ti–Ni–Zr shape memory alloy films prepared by dc magnetron sputtering,2009.0,Ni49.4Ti50.6 %,,,,,,,,,,,49.4,,,,,,50.6,,,,64.0,,52.0,,,,
AS_MS_ALL,NiTi,A. Phukaoluan; A. Khantachawana; P. Kaewtathip; S. Dechkunakorn; N. Anuwongnukroh; P. Santiwong and J. Kajornchaiyakul,Applied Mechanics and Materials,Property improvement of TiNi by Cu addition for orthodontics applications,2011.0,Ni50.6Ti49.4 %,,,,,,,,,,,50.6,,,,,,49.4,,,,-8.0,,5.0,,,,
AS_MS_ALL,NiTi,A. Ishida; M. Sato and Z. Y. Gao,Journal of Alloys and Compounds,Properties and applications of TiNiCu shape-memory-alloy thin films,2013.0,Ni48.3Ti51.7 %,,,,,,,,,,,48.3,,,,,,51.7,,,,87.0,,88.0,,,,
AS_MS_ALL,NiTi,A. Ishida; M. Sato and Z. Y. Gao,Journal of Alloys and Compounds,Properties and applications of TiNiCu shape-memory-alloy thin films,2013.0,Ni48.3Ti51.7 %,,,,,,,,,,,48.3,,,,,,51.7,,,,80.0,,81.0,,,,
AS_MS_ALL,NiTi,A. Ishida; M. Sato and Z. Y. Gao,Journal of Alloys and Compounds,Properties and applications of TiNiCu shape-memory-alloy thin films,2013.0,Ni48.3Ti51.7 %,,,,,,,,,,,48.3,,,,,,51.7,,,,70.0,,70.0,,,,
AS_MS_ALL,NiTi,H.-j. Jiang; C.-b. Ke; S.-s. Cao; X. Ma and X.-p. Zhang,Transactions of Nonferrous Metals Society of China,Phase transformation and damping behavior of lightweight porous TiNiCu alloys fabricated by powder metallurgy process,2013.0,Ni50.0Ti50.0 %,,,,,,,,,,,50.0,,,,,,50.0,,,,-18.0,,21.0,,,,
AS_MS_ALL,NiTi,B. Ramachandran; R. Tang; P. Chang; Y. Kuo; C. Chien and S. Wu,Journal of Applied Physics,Cu-substitution effect on thermoelectric properties of the TiNi-based shape memory alloys,2013.0,Ni50.0Ti50.0 %,,,,,,,,,,,50.0,,,,,,50.0,,,,51.0,,16.0,,,,
AS_MS_ALL,NiTi,Y.-w. Kim and E. Choi,Materials ReseVARh Bulletin,Effect of Cu addition on the martensitic transformation of powder metallurgy processed Ti–Ni alloys,2014.0,Ni50.0Ti50.0 %,,,,,,,,,,,50.0,,,,,,50.0,,,,59.0,,52.0,,,,
AS_MS_ALL,NiTi,Y.-w. Kim and E. Choi,Materials ReseVARh Bulletin,Effect of Cu addition on the martensitic transformation of powder metallurgy processed Ti–Ni alloys,2014.0,Ni50.0Ti50.0 %,,,,,,,,,,,50.0,,,,,,50.0,,,,35.0,,23.0,,,,
AS_MS_ALL,NiTi,M. Thomasová; H. Seiner; P. Sedlák; M. Frost; M. Ševčík; I. Szurman; R. Kocich; J. Drahokoupil; P. Šittner and M. Landa,Acta Materialia,Evolution of macroscopic elastic moduli of martensitic polycrystalline NiTi and NiTiCu shape memory alloys with pseudoplastic straining,2017.0,Ni50.5Ti49.5 %,,,,,,,,,,,50.5,,,,,,49.5,,,,52.0,,39.0,,,,
AS_MS_ALL,NiTi,Z. Pu; H. K. Tseng and K. Wu,International Society for Optical Engineering,Innovative system of high-temperature shape memory alloys,1994.0,Ni48.5Ti51.5 %,,,,,,,,,,,48.5,,,,,,51.5,,,,10.0,,-40.0,,,,
AS_MS_ALL,NiTi,Z. Pu; H. K. Tseng and K. Wu,International Society for Optical Engineering,Innovative system of high-temperature shape memory alloys,1994.0,Ni48.5Ti51.5 %,,,,,,,,,,,48.5,,,,,,51.5,,,,69.0,,57.0,,,,
AS_MS_ALL,NiTi,D. Angst; P. Thoma and M. Kao,Journal de Physique IV,The Effect of Hafnium Content on the Transformation Temperatures of Ni49Ti51-xHfx. Shape Memory Alloys,1995.0,Ni49.0Ti51.0 %,,,,,,,,,,,49.0,,,,,,51.0,,,,35.0,,19.0,,,,
AS_MS_ALL,NiTi,P. Olier; J. C. Brachet; J. L. Bechade; C. Foucher and G. Guenin,Journal de Physique IV,Investigation of Transformation Temperatures Microstructure and Shape Memory Properties of NiTi; NiTiZr and NiTiHf Alloys,1995.0,Ni50.0Ti50.0 %,,,,,,,,,,,50.0,,,,,,50.0,,,,80.0,,70.0,,,,
AS_MS_ALL,NiTi,K. H. Wu; Z. Pu; H. Tseng and F. S. Biancaniello,Shape Memory and Superelastic Technologies,The Shape Memory Effect of the NiTi-Hf High Temperature Shape Memory Alloy,1995.0,Ni48.6Ti51.4 %,,,,,,,,,,,48.6,,,,,,51.4,,,,71.0,,42.0,,,,
AS_MS_ALL,NiTi,K. H. Wu; Z. Pu; H. Tseng and F. S. Biancaniello,Shape Memory and Superelastic Technologies,The Shape Memory Effect of the NiTi-Hf High Temperature Shape Memory Alloy,1995.0,Ni48.6Ti51.4 %,,,,,,,,,,,48.6,,,,,,51.4,,,,75.0,,40.0,,,,
AS_MS_ALL,NiTi,S. M. Kornegay,,Influence of zirconium additions on nitinol shape memory phase stability; transformation temperatures; and thermo-mechanical properties,2016.0,Ni50.3Ti49.7 %,,,,,,,,,,,50.3,,,,,,49.7,,,,50.0,,60.0,,,,
AS_MS_ALL,NiTi,S. M. Kornegay,,Influence of zirconium additions on nitinol shape memory phase stability; transformation temperatures; and thermo-mechanical properties,2016.0,Ni50.3Ti49.7 %,,,,,,,,,,,50.3,,,,,,49.7,,,,42.0,,58.0,,,,
AS_MS_ALL,NiTi,S. M. Kornegay,,Influence of zirconium additions on nitinol shape memory phase stability; transformation temperatures; and thermo-mechanical properties,2016.0,Ni50.3Ti49.7 %,,,,,,,,,,,50.3,,,,,,49.7,,,,35.0,,55.0,,,,
AS_MS_ALL,NiTi,S. M. Kornegay,,Influence of zirconium additions on nitinol shape memory phase stability; transformation temperatures; and thermo-mechanical properties,2016.0,Ni50.3Ti49.7 %,,,,,,,,,,,50.3,,,,,,49.7,,,,60.0,,42.0,,,,
AS_MS_ALL,NiTi,S. M. Kornegay,,Influence of zirconium additions on nitinol shape memory phase stability; transformation temperatures; and thermo-mechanical properties,2016.0,Ni50.3Ti49.7 %,,,,,,,,,,,50.3,,,,,,49.7,,,,23.0,,18.0,,,,
AS_MS_ALL,NiTi,S. M. Kornegay,,Influence of zirconium additions on nitinol shape memory phase stability; transformation temperatures; and thermo-mechanical properties,2016.0,Ni50.3Ti49.7 %,,,,,,,,,,,50.3,,,,,,49.7,,,,12.0,,5.0,,,,
AS_MS_ALL,NiTi,S. M. Kornegay,,Influence of zirconium additions on nitinol shape memory phase stability; transformation temperatures; and thermo-mechanical properties,2016.0,Ni50.3Ti49.7 %,,,,,,,,,,,50.3,,,,,,49.7,,,,-25.0,,-43.0,,,,
AS_MS_ALL,NiTi,P. Olier; J. C. Brachet; J. L. Bechade; C. Foucher and G. Guenin,Journal de Physique IV,Investigation of Transformation Temperatures Microstructure and Shape Memory Properties of NiTi; NiTiZr and NiTiHf Alloys,1995.0,Ni50.0Ti50.0 %,,,,,,,,,,,50.0,,,,,,50.0,,,,69.0,,57.0,,,,
AS_MS_ALL,NiTi,P. E. Thoma; C. Zhang; J. J. Boehm and R. H. Zee,Journal de Physique IV ,The Effect of Hafnium Content and Cycling under an Applied Axial Stress on the Creep and Martensite Strain of NiTi Based Shape Memory Alloy Wires ,1997.0,Ni49.0Ti51.0 %,,,,,,,,,,,49.0,,,,,,51.0,,,,91.0,,77.0,,,,
AS_MS_ALL,NiTi,Z. Pu; H. Tseng and K. Wu,International Society for Optical Engineering,Martensite transformation and shape memory effect of NiTi-Zr high-temperature shape memory alloys,1995.0,Ni50.0Ti50.0 %,,,,,,,,,,,50.0,,,,,,50.0,,,,91.0,,77.0,,,,
AS_MS_ALL,NiTi,S. Kang; H.-J. Im and T.-H. Nam,Journal of the Korean Institute of Metals and Materials(South Korea),Effect of Hf-content on phase transformation behavior and microstructures of Ti-Ni-Hf shape memory alloys,1999.0,Ni50.0Ti50.0 %,,,,,,,,,,,50.0,,,,,,50.0,,,,91.0,,77.0,,,,
AS_MS_ALL,NiTi,L. Meisner and V. Sivokha,Journal de Physique IV,Deformation of Crystal Lattice in the Process of Martensitic Transformation in Alloys of Ni50Ti50-xZrx,1995.0,Ni50.0Ti50.0 %,,,,,,,,,,,50.0,,,,,,50.0,,,,45.0,,44.0,,,,
AS_MS_ALL,NiTi,J. S. Owusu-Danquah; A. F. Saleeb; B. Dhakal and S. A. Padula,Journal of Materials Engineering and Performance,A Comparative Study of Ni49.9Ti50.1 and Ni50.3Ti29.7Hf20 Tube Actuators,2015.0,Ni49.9Ti50.1 %,,,,,,,,,,,49.9,,,,,,50.1,,,,98.0,,78.0,,,,
AS_MS_ALL,NiTi,T. Asaoka,Materials Science Forum,Effect of aluminum ion implantation on superelastic properties of TiNi alloy,2002.0,Ni51.0Ti49.0 %,,,,,,,,,,,51.0,,,,,,49.0,,,,-12.0,,-30.0,,,,
AS_MS_ALL,NiTi,T. Umale; D. Salas; B. Tomes; R. Arroyave and I. Karaman,Scripta Materialia,The effects of wide range of compositional changes on the martensitic transformation characteristics of NiTiHf shape memory alloys,2019.0,Ni49.8Ti50.2 %,,,,,,,,,,,49.8,,,,,,50.2,,,,60.0,,40.0,,,,
AS_MS_ALL,NiTi,Y. Xu; S. Shimizu; Y. Suzuki; K. Otsuka; T. Ueki; K. Mitose,Acta Materialia,Recovery and Recrystallization Processes in Ti-Pd-Ni High Temperature Shape Memory Alloys,1997.0,Ni50.0Ti50.0 %,,,,,,,,,,,50.0,,,,,,50.0,,,,121.0,,85.0,,,,
AS_MS_ALL,NiTi,K.C. Atli; I. Karaman; R.D. Noebe; D. Gaydosh ,Materials Science and Engineering A,The effect of training on two-way shape memory effect of binary NiTi and NiTi based ternary high temperature shape memory alloys,2013.0,Ni49.9Ti50.1 %,,,,,,,,,,,49.9,,,,,,50.1,,,,107.0,,82.0,,,,
AS_MS_ALL,NiTi,K.C. Atli; I. Karaman; R.D. Noebe; D. Gaydosh ,Materials Science and Engineering A,The effect of training on two-way shape memory effect of binary NiTi and NiTi based ternary high temperature shape memory alloys,2013.0,Ni49.9Ti50.1 %,,,,,,,,,,,49.9,,,,,,50.1,,,,116.0,,76.0,,,,
AS_MS_ALL,NiTi,K.C. Atli; I. Karaman; R.D. Noebe; D. Gaydosh ,Materials Science and Engineering A,The effect of training on two-way shape memory effect of binary NiTi and NiTi based ternary high temperature shape memory alloys,2013.0,Ni49.9Ti50.1 %,,,,,,,,,,,49.9,,,,,,50.1,,,,115.0,,75.0,,,,
AS_MS_ALL,NiTi,K.C. Atli; I. Karaman; R.D. Noebe; D. Gaydosh ,Materials Science and Engineering A,The effect of training on two-way shape memory effect of binary NiTi and NiTi based ternary high temperature shape memory alloys,2013.0,Ni49.9Ti50.1 %,,,,,,,,,,,49.9,,,,,,50.1,,,,102.0,,83.0,,,,
AS_MS_ALL,NiTi,K.C. Atli; I. Karaman; R.D. Noebe; D. Gaydosh ,Materials Science and Engineering A,The effect of training on two-way shape memory effect of binary NiTi and NiTi based ternary high temperature shape memory alloys,2013.0,Ni49.9Ti50.1 %,,,,,,,,,,,49.9,,,,,,50.1,,,,94.0,,71.0,,,,
AS_MS_ALL,NiTi,K.C. Atli; I. Karaman; R.D. Noebe; D. Gaydosh ,Materials Science and Engineering A,The effect of training on two-way shape memory effect of binary NiTi and NiTi based ternary high temperature shape memory alloys,2013.0,Ni49.9Ti50.1 %,,,,,,,,,,,49.9,,,,,,50.1,,,,98.0,,68.0,,,,
AS_MS_ALL,NiTi,P.G. Lindquist,PhD Thesis,Structure and transformation behavior of martensitic Ti - (Ni;Pd) and Ti - (Ni;Pt) alloys,1988.0,Ni50.0Ti50.0 %,,,,,,,,,,,50.0,,,,,,50.0,,,,80.0,,55.0,,,,
AS_MS_ALL,NiTi,K. M. Ibrahim; N. Elbagoury and Y. Fouad,Journal of Alloys and Compounds,Microstructure and martensitic transformation of cast TiNiSi shape memory alloys,2011.0,Ni49.0Ti51.0 %,,,,,,,,,,,49.0,,,,,,51.0,,,,73.0,,65.0,,,,
AS_MS_ALL,NiTi,B. Kockar,Doctoral Thesis,Shape memory behaviors of ultrafine grained nickel-titanium and titanium-nickel-palladium shape memory alloys,2007.0,Ni49.7Ti50.3 %,,,,,,,,,,,49.7,,,,,,50.3,,,,85.0,,70.0,,,,
AS_MS_ALL,NiTi,B. Kockar,Doctoral Thesis,Shape memory behaviors of ultrafine grained nickel-titanium and titanium-nickel-palladium shape memory alloys,2007.0,Ni49.7Ti50.3 %,,,,,,,,,,,49.7,,,,,,50.3,,,,75.0,,66.0,,,,
AS_MS_ALL,NiTi,B. Kockar,Doctoral Thesis,Shape memory behaviors of ultrafine grained nickel-titanium and titanium-nickel-palladium shape memory alloys,2007.0,Ni49.7Ti50.3 %,,,,,,,,,,,49.7,,,,,,50.3,,,,76.0,,64.0,,,,
AS_MS_ALL,NiTi,B. Kockar,Doctoral Thesis,Shape memory behaviors of ultrafine grained nickel-titanium and titanium-nickel-palladium shape memory alloys,2007.0,Ni49.7Ti50.3 %,,,,,,,,,,,49.7,,,,,,50.3,,,,81.0,,52.0,,,,
AS_MS_ALL,NiTi,B. Kockar,Doctoral Thesis,Shape memory behaviors of ultrafine grained nickel-titanium and titanium-nickel-palladium shape memory alloys,2007.0,Ni49.7Ti50.3 %,,,,,,,,,,,49.7,,,,,,50.3,,,,80.0,,50.0,,,,
AS_MS_ALL,NiTi,B. Kockar,Doctoral Thesis,Shape memory behaviors of ultrafine grained nickel-titanium and titanium-nickel-palladium shape memory alloys,2007.0,Ni49.7Ti50.3 %,,,,,,,,,,,49.7,,,,,,50.3,,,,78.0,,45.0,,,,
AS_MS_ALL,NiTi,B. Kockar,Doctoral Thesis,Shape memory behaviors of ultrafine grained nickel-titanium and titanium-nickel-palladium shape memory alloys,2007.0,Ni49.7Ti50.3 %,,,,,,,,,,,49.7,,,,,,50.3,,,,77.0,,44.0,,,,
AS_MS_ALL,NiTi,B. Kockar,Doctoral Thesis,Shape memory behaviors of ultrafine grained nickel-titanium and titanium-nickel-palladium shape memory alloys,2007.0,Ni49.7Ti50.3 %,,,,,,,,,,,49.7,,,,,,50.3,,,,74.0,,39.0,,,,
AS_MS_ALL,NiTi,B. Kockar,Doctoral Thesis,Shape memory behaviors of ultrafine grained nickel-titanium and titanium-nickel-palladium shape memory alloys,2007.0,Ni49.7Ti50.3 %,,,,,,,,,,,49.7,,,,,,50.3,,,,73.0,,39.0,,,,
AS_MS_ALL,NiTi,V.V. Shastry; V.D. Divya; M.A. Azeem; A. Paul; D. Dye; U. Ramamurty,Acta Materialia,Combining indentation and diffusion couple techniques for combinatorial discovery of high temperature shape memory alloys,2013.0,Ni50.0Ti50.0 %,,,,,,,,,,,50.0,,,,,,50.0,,,,68.0,,63.0,,,,
AS_MS_ALL,NiTi,A. Liu; X. Meng; W. Cai and L. C. Zhao,Materials Science Forum,Effect of Ce addition on martensitic transformation behavior of TiNi shape memory alloys,2005.0,Ni50.0Ti50.0 %,,,,,,,,,,,50.0,,,,,,50.0,,,,-12.0,,-6.0,,,,
AS_MS_ALL,NiTi,W. Cai; A. Liu; J. Sui and L. Zhao,Materials transactions,Effects of cerium addition on martensitic transformation and microstructure of Ti49. 3Ni50. 7 alloy,2006.0,Ni50.7Ti49.3 %,,,,,,,,,,,50.7,,,,,,49.3,,,,-38.0,,-47.0,,,,
AS_MS_ALL,NiTi,B. Winzek and E. Quandt,Zeitschrift für Metallkunde,Shape-memory Ti-Ni-X-films (X = Cu;Pd) under constraint,1999.0,Ni47.8Ti52.2 %,,,,,,,,,,,47.8,,,,,,52.2,,,,59.0,,56.0,,,,
AS_MS_ALL,NiTi,B. Lin; K. Gall; H.J. Maier; R. Waldron,Acta Biomaterialia,Structure and thermomechanical behavior of NiTiPt shape memory alloy wires,2009.0,Ni51.0Ti49.0 %,,,,,,,,,,,51.0,,,,,,49.0,,,,28.0,,34.0,,,,
AS_MS_ALL,NiTi,B. Lin; K. Gall; H.J. Maier; R. Waldron,Acta Biomaterialia,Structure and thermomechanical behavior of NiTiPt shape memory alloy wires,2009.0,Ni51.0Ti49.0 %,,,,,,,,,,,51.0,,,,,,49.0,,,,11.0,,23.0,,,,
AS_MS_ALL,NiTi,B. Lin; K. Gall; H.J. Maier; R. Waldron,Acta Biomaterialia,Structure and thermomechanical behavior of NiTiPt shape memory alloy wires,2009.0,Ni51.0Ti49.0 %,,,,,,,,,,,51.0,,,,,,49.0,,,,18.0,,27.0,,,,
AS_MS_ALL,NiTi,B. Lin; K. Gall; H.J. Maier; R. Waldron,Acta Biomaterialia,Structure and thermomechanical behavior of NiTiPt shape memory alloy wires,2009.0,Ni51.0Ti49.0 %,,,,,,,,,,,51.0,,,,,,49.0,,,,23.0,,13.0,,,,
AS_MS_ALL,NiTi,A. L. Liu; N. N. Mao; J. W. Xu and W. Cai,Materials Science Forum,Investigation on Ce Addition on Microstructure and Martensitic Transformation of a Ti51Ni49 Shape Memory Alloy,2016.0,Ni49.0Ti51.0 %,,,,,,,,,,,49.0,,,,,,51.0,,,,88.0,,76.0,,,,
