Repository: AyushChauhan9389/Shape-Memory-Alloy-Dataset

File: Combined_SMA_Dataset.csv (part 31 of 113)
Source_Directory,Alloy_Type,Authors,Source,Title,Year,composition,Ag (at.%),Al (at.%),Au (at.%),Cd (at.%),Co (at.%),Cu (at.%),Fe (at.%),Hf (at.%),Mn (at.%),Nb (at.%),Ni (at.%),Pd (at.%),Pt (at.%),Ru (at.%),Si (at.%),Ta (at.%),Ti (at.%),Zn (at.%),Zr (at.%),Austenite Finish Temperature - AF - (°C),Austenite Start Temperature - AS - (°C),Martensite Finish Temperature - MF - (°C),Martensite Start Temperature - MS - (°C),Cooling Rate (°C/min),Heating Rate (°C/min),Calculated Density (g/cm^3),Thermal transformation span (TSPAN) - (AF-MF) - (°C)
AS_MS_ALL,NiTi,A. L. Liu; Z. Y. Gao; L. Gao; W. Cai and Y. Wu,Journal of Alloys and Compounds,Effect of Dy addition on the microstructure and martensitic transformation of a Ni-rich TiNi shape memory alloy,2007.0,Ni50.7Ti49.3 %,,,,,,,,,,,50.7,,,,,,49.3,,,,-38.0,,-47.0,,,,
AS_MS_ALL,NiTi,O. Rios; R.D. Noebe; T. Biles; A. Garg; A. Palczer; D. Scheiman; H.J. Seifert; M. Kaufman,SPIE Proceedings,Characterization of Ternary NiTiPt High-Temperature Shape Memory Alloys,2005.0,Ni50.0Ti50.0 %,,,,,,,,,,,50.0,,,,,,50.0,,,,60.0,,57.0,,,,
AS_MS_ALL,NiTi,J. W. Xu; A. L. Liu; B. Y. Qian and W. Cai,Advanced Materials Research,Investigation on Microstructure and Phase Transformation of La Added Ti49. 3Ni50. 7 Shape Memory Alloy,2012.0,Ni50.7Ti49.3 %,,,,,,,,,,,50.7,,,,,,49.3,,,,-38.0,,-47.0,,,,
AS_MS_ALL,NiTi,C. Zhao; W. Li; S. Zhao; Y. Jin; X. Meng and Q. Hou,Vacuum,Effect of La addition on the microstructure and martensitic transformation of Ni-Ti-La alloys,2017.0,Ni50.0Ti50.0 %,,,,,,,,,,,50.0,,,,,,50.0,,,,93.0,,73.0,,,,
AS_MS_ALL,NiTi,P.G. Lindquist,PhD Thesis,Structure and transformation behavior of martensitic Ti - (Ni;Pd) and Ti - (Ni;Pt) alloys,1988.0,Ni50.0Ti50.0 %,,,,,,,,,,,50.0,,,,,,50.0,,,,80.0,,55.0,,,,
AS_MS_ALL,NiTi,M. Dovchinvanchig; C. Zhao; S. Zhao; X. Meng; Y. Jin and Y. Xing,Advances in Materials Science and Engineering,Effect of Nd addition on the microstructure and Martensitic transformation of Ni-Ti shape memory alloys,2014.0,Ni50.0Ti50.0 %,,,,,,,,,,,50.0,,,,,,50.0,,,,80.0,,77.0,,,,
AS_MS_ALL,NiTi,L.L. Meisner; V.P. Sivokha,Physica B: Condensed Matter,The effect of applied stress on the shape memory behavior of TiNi-based alloys with different consequences of martensitic transformations,2004.0,Ni50.5Ti49.5 %,,,,,,,,,,,50.5,,,,,,49.5,,,,26.0,,10.0,,,,
AS_MS_ALL,NiTi,L.L. Meisner; V.P. Sivokha,Physica B: Condensed Matter,The effect of applied stress on the shape memory behavior of TiNi-based alloys with different consequences of martensitic transformations,2004.0,Ni50.5Ti49.5 %,,,,,,,,,,,50.5,,,,,,49.5,,,,37.0,,26.0,,,,
AS_MS_ALL,NiTi,L.L. Meisner; V.P. Sivokha,Physica B: Condensed Matter,The effect of applied stress on the shape memory behavior of TiNi-based alloys with different consequences of martensitic transformations,2004.0,Ni50.5Ti49.5 %,,,,,,,,,,,50.5,,,,,,49.5,,,,37.0,,18.0,,,,
AS_MS_ALL,NiTi,L.L. Meisner; V.P. Sivokha,Physica B: Condensed Matter,The effect of applied stress on the shape memory behavior of TiNi-based alloys with different consequences of martensitic transformations,2004.0,Ni50.5Ti49.5 %,,,,,,,,,,,50.5,,,,,,49.5,,,,36.0,,12.0,,,,
AS_MS_ALL,NiTi,L.L. Meisner; V.P. Sivokha,Physica B: Condensed Matter,The effect of applied stress on the shape memory behavior of TiNi-based alloys with different consequences of martensitic transformations,2004.0,Ni50.5Ti49.5 %,,,,,,,,,,,50.5,,,,,,49.5,,,,33.0,,-1.0,,,,
AS_MS_ALL,NiTi,L.L. Meisner; V.P. Sivokha,Physica B: Condensed Matter,The effect of applied stress on the shape memory behavior of TiNi-based alloys with different consequences of martensitic transformations,2004.0,Ni50.5Ti49.5 %,,,,,,,,,,,50.5,,,,,,49.5,,,,31.0,,-10.0,,,,
AS_MS_ALL,NiTi,L.L. Meisner; V.P. Sivokha,Physica B: Condensed Matter,The effect of applied stress on the shape memory behavior of TiNi-based alloys with different consequences of martensitic transformations,2004.0,Ni50.5Ti49.5 %,,,,,,,,,,,50.5,,,,,,49.5,,,,26.0,,-11.0,,,,
AS_MS_ALL,NiTi,L.L. Meisner; V.P. Sivokha,Physica B: Condensed Matter,The effect of applied stress on the shape memory behavior of TiNi-based alloys with different consequences of martensitic transformations,2004.0,Ni50.5Ti49.5 %,,,,,,,,,,,50.5,,,,,,49.5,,,,18.0,,-11.0,,,,
AS_MS_ALL,NiTi,L.L. Meisner; V.P. Sivokha,Physica B: Condensed Matter,The effect of applied stress on the shape memory behavior of TiNi-based alloys with different consequences of martensitic transformations,2004.0,Ni50.5Ti49.5 %,,,,,,,,,,,50.5,,,,,,49.5,,,,20.0,,-10.0,,,,
AS_MS_ALL,NiTi,L.L. Meisner; V.P. Sivokha,Physica B: Condensed Matter,The effect of applied stress on the shape memory behavior of TiNi-based alloys with different consequences of martensitic transformations,2004.0,Ni50.5Ti49.5 %,,,,,,,,,,,50.5,,,,,,49.5,,,,16.0,,-11.0,,,,
AS_MS_ALL,NiTi,L.L. Meisner; V.P. Sivokha,Physica B: Condensed Matter,The effect of applied stress on the shape memory behavior of TiNi-based alloys with different consequences of martensitic transformations,2004.0,Ni50.5Ti49.5 %,,,,,,,,,,,50.5,,,,,,49.5,,,,15.0,,-11.0,,,,
AS_MS_ALL,NiTi,D. Maashaa; U.-O. Dorj; M. Lee; M. H. Lee; C. Zhao; M. Dashjav and S.-M. Woo,Modern Physics Letters B,Investigation on microstructure and martensitic transformation of neodymium-added NiTi shape memory alloys,2016.0,Ni50.0Ti50.0 %,,,,,,,,,,,50.0,,,,,,50.0,,,,84.0,,77.0,,,,
AS_MS_ALL,NiTi,"Liu; Fushun
Ding; Zhen
Li; Yan
Xu; Huibin",Intermatallics ,Phase transformation behaviors and mechanical properties of TiNiMo shape memory alloys,2005.0,Ni50.0Ti50.0 %,,,,,,,,,,,50.0,,,,,,50.0,,,,67.0,,70.0,,,,
AS_MS_ALL,NiTi,"Jiang; Hai Chang
Rong; Li Jian",Materials Science Forum,Microstructures and Mechanical Properties of Porous Ti<sub>51</sub>Ni<sub>(49-x)</sub>Mo<sub>x</sub> Shape Memory Alloys,2007.0,Ni49.0Ti51.0 %,,,,,,,,,,,49.0,,,,,,51.0,,,,76.0,,75.0,,,,
AS_MS_ALL,NiTi,J. Ma; F. Yang; J. I. Subirana; Z. J. Pu and K.-H. Wu,5th Annual International Symposium on Smart Structures and Materials,Study of NiTi-Ta shape memory alloys,1998.0,Ni51.0Ti49.0 %,,,,,,,,,,,51.0,,,,,,49.0,,,,-66.0,,-94.0,,,,
AS_MS_ALL,NiTi,J. Ma; K. Wu and Z. Pu,Materials science forum,Microstructure and transformation behavior of Ni50Ti50-xTax alloys,2000.0,Ni50.0Ti50.0 %,,,,,,,,,,,50.0,,,,,,50.0,,,,67.0,,61.0,,,,
AS_MS_ALL,NiTi,J.J Wang; T. Omori; Y. Sutou; R. Kainuma and K. Ishida,Scripta Materialia,Two-way shape memory effect induced by cold-rolling in Ti-Ni and Ti-Ni-Fe alloys,2005.0,Ni51.0Ti49.0 %,,,,,,,,,,,51.0,,,,,,49.0,,,,-40.07367994,,-53.87407003,,,,
AS_MS_ALL,NiTi,S.K. Wu; H.C. Lin and T.Y. Lin,Materials Science and Engineering:A,Electrical resistivity of Ti–Ni binary and Ti–Ni–X (X=Fe; Cu) ternary shape memory alloys,2006.0,Ni50.0Ti50.0 %,,,,,,,,,,,50.0,,,,,,50.0,,,,49.23,,30.9,,,,
AS_MS_ALL,NiTi,S.K. Wu; H.C. Lin and T.Y. Lin,Materials Science and Engineering:A,Electrical resistivity of Ti–Ni binary and Ti–Ni–X (X=Fe; Cu) ternary shape memory alloys,2006.0,Ni51.0Ti49.0 %,,,,,,,,,,,51.0,,,,,,49.0,,,,25.03467426,,-36.57521379,,,,
AS_MS_ALL,NiTi,S. Gururaja; M. Yaya and Y.S. Kang,Journal of Applied Physics,Design of ferromagnetic shape memory alloy composite made of Fe and TiNi particles,2007.0,Ni50.9Ti49.1 %,,,,,,,,,,,50.9,,,,,,49.1,,,,28.0,,30.0,,,,
AS_MS_ALL,NiTi,M. Bitzer; M. Bram; H. Buchkremer and D. Stöver,Journal of materials engineering and performance,Phase transformation behavior of hot isostatically pressed NiTi-X (X= Ag; Nb; W) alloys for functional engineering applications,2012.0,Ni50.8Ti49.2 %,,,,,,,,,,,50.8,,,,,,49.2,,,,11.0,,-8.0,,,,
AS_MS_ALL,NiTi,A. L. Liu; J. H. Sui; Y. C. Lei; W. Cai; Z. Y. Gao and L. C. Zhao,Journal of Materials Science,Effect of Y addition on microstructure and martensitic transformation of a Ni-rich Ti–Ni shape memory alloy,2007.0,Ni50.7Ti49.3 %,,,,,,,,,,,50.7,,,,,,49.3,,,,-38.0,,-47.0,,,,
AS_MS_ALL,NiTi,R.M. Manjeri,Department of Mechanical; Materials and Aerospace Engineering; University of Central Florida,Low temperature and reduced length scale behavior of shape memory and superelastic NiTi and NiTiFe alloys,2009.0,Ni50.0Ti50.0 %,,,,,,,,,,,50.0,,,,,,50.0,,,,94.85,,83.85,,,,
AS_MS_ALL,NiTi,R.M. Manjeri,Department of Mechanical; Materials and Aerospace Engineering; University of Central Florida,Low temperature and reduced length scale behavior of shape memory and superelastic NiTi and NiTiFe alloys,2009.0,Ni50.0Ti50.0 %,,,,,,,,,,,50.0,,,,,,50.0,,,,-1.15,,-30.15,,,,
AS_MS_ALL,NiTi,T. Nishiura and M. Nishida,Materials Transactions,Internal defects of B19' martensite vi R-phase in Ti-Ni-Fe and thermally cycled Ti-Ni alloys,2009.0,Ni50.0Ti50.0 %,,,,,,,,,,,50.0,,,,,,50.0,,,,56.66747304,,54.04383203,,,,
AS_MS_ALL,NiTi,T. Nishiura and M. Nishida,Materials Transactions,Internal defects of B19' martensite vi R-phase in Ti-Ni-Fe and thermally cycled Ti-Ni alloys,2009.0,Ni50.0Ti50.0 %,,,,,,,,,,,50.0,,,,,,50.0,,,,50.31444319,,35.33829211,,,,
AS_MS_ALL,NiTi,T. Nishiura and M. Nishida,Materials Transactions,Internal defects of B19' martensite vi R-phase in Ti-Ni-Fe and thermally cycled Ti-Ni alloys,2009.0,Ni50.0Ti50.0 %,,,,,,,,,,,50.0,,,,,,50.0,,,,48.91407069,,36.40684151,,,,
AS_MS_ALL,NiTi,Y. V. Kudryavtsev and E. Semenova,Powder Metallurgy and Metal Ceramics,Effect of scandium and yttrium on martensitic transformations in TiNi-based alloys,2009.0,Ni50.0Ti50.0 %,,,,,,,,,,,50.0,,,,,,50.0,,,,85.0,,80.0,,,,
AS_MS_ALL,NiTi,Y. V. Kudryavtsev and E. Semenova,Powder Metallurgy and Metal Ceramics,Effect of scandium and yttrium on martensitic transformations in TiNi-based alloys,2009.0,Ni50.0Ti50.0 %,,,,,,,,,,,50.0,,,,,,50.0,,,,86.0,,80.0,,,,
AS_MS_ALL,NiTi,D. König; P. Frowein; A. Wieczorek; J. Frenzel; S. Hamann; G. Eggeler and A. Ludwig,Shape Memory and Superelasticity,Composition; Constitution and Phase Transformation Behavior in Thin-Film and Bulk Ti–Ni–Y,2017.0,Ni50.0Ti50.0 %,,,,,,,,,,,50.0,,,,,,50.0,,,,91.0,,83.0,,,,
AS_MS_ALL,NiTi,B.D. Ingale; W.C. Wei; P.C. Chang; Y.K. Kuo and S.K. Wu,Journal of Applied Physics,Anomalous transport and thermal properties of NiTi and with Cu and Fe-doped shape memory alloys near the martensitic transition,2011.0,Ni50.0Ti50.0 %,,,,,,,,,,,50.0,,,,,,50.0,,,,53.75616039,,16.29352929,,,,
AS_MS_ALL,NiTi,C-Y. Nien; H-K. Wang; C-H. Chen; S. Li; S-K Wu and C-H Hsueh,Journals of Materials Research: Cambridge University Press,Superelasticity of TiNi-based shape memory alloys at micro/nanoscale,2014.0,Ni50.07Ti49.93 %,,,,,,,,,,,50.07,,,,,,49.93,,,,68.5,,58.1,,,,
AS_MS_ALL,NiTi,C-Y. Nien; H-K. Wang; C-H. Chen; S. Li; S-K Wu and C-H Hsueh,Journals of Materials Research: Cambridge University Press,Superelasticity of TiNi-based shape memory alloys at micro/nanoscale,2014.0,Ni50.95Ti49.05 %,,,,,,,,,,,50.95,,,,,,49.05,,,,-60.5,,-61.8,,,,
AS_MS_ALL,NiTi,G.K. Gupta; K. K. Patel; R. Purohit and P. Bhagoria,Materials Today: Proceedings,Effect Of Rolling On Ni-Ti-Fe Shape Memory Alloys Prepared Through Novel Powder Metallurgy Route,2017.0,Ni50.0Ti50.0 %,,,,,,,,,,,50.0,,,,,,50.0,,,,62.69054862,,101.0810811,,,,
AS_MS_ALL,NiTi,Y-Q. Zhang; S-Y. Jiang; X-M. Zhu; Y-N. Zhao; Y-L. Liang and D. Sun,Transactions of Nonferrous Metals Society of China,Influence of Fe addition on phase transformation behavior of NiTi shape memory alloy,2017.0,Ni50.0Ti50.0 %,,,,,,,,,,,50.0,,,,,,50.0,,,,46.2,,37.4,,,,
AS_MS_ALL,NiTi,Y-N. Zhao; S-Y. Jiang; Y-Q. Zhang and Y-L. Liang,Acta Metallurgica Sinica (English Letters),Influence of Fe Addition on Phase Transformation; Microstructure and Mechanical Property of Equiatomic NiTi Shape Memory Alloy,2017.0,Ni50.0Ti50.0 %,,,,,,,,,,,50.0,,,,,,50.0,,,,44.40065681,,40.72249589,,,,
AS_MS_ALL,NiTi,"Kök; Mediha
Zardawi; Hanaa Shahab Ahmed
Qader; Ibrahim Nazem
Sait Kanca; M.",The European Physical Journal Plus,The effects of cobalt elements addition on Ti2Ni phases; thermodynamics parameters; crystal structure and transformation temperature of NiTi shape memory alloys,2019.0,Ni49.0Ti51.0 %,,,,,,,,,,,49.0,,,,,,51.0,,,,30.0,,6.0,,,,
AS_MS_ALL,NiTi,El-Bagoury; N.,Materials Science and Technology,Microstructure and martensitic transformation and mechanical properties of cast Ni rich NiTiCo shape memory alloy,2014.0,Ni51.0Ti49.0 %,,,,,,,,,,,51.0,,,,,,49.0,,,,21.0,,15.0,,,,
AS_MS_ALL,NiTi,A. L. Liu; W. Cai; Z. Y. Gao and L. C. Zhao,Materials Science and Engineering: A,The microstructure and martensitic transformation of (Ti49.3Ni50.7)1−xGdx shape memory alloys,2006.0,Ni50.7Ti49.3 %,,,,,,,,,,,50.7,,,,,,49.3,,,,-41.0,,-47.0,,,,
AS_MS_ALL,NiTi,P. Li; H. E. Karaca and Y.-T. Cheng,Journal of Alloys and Compounds,Spherical indentation of NiTi-based shape memory alloys,2015.0,Ni50.1Ti49.9 %,,,,,,,,,,,50.1,,,,,,49.9,,,,85.0,,78.0,,,,
AS_MS_ALL,NiTi,P. Li; H. E. Karaca and Y.-T. Cheng,Journal of Alloys and Compounds,Spherical indentation of NiTi-based shape memory alloys,2015.0,Ni50.8Ti49.2 %,,,,,,,,,,,50.8,,,,,,49.2,,,,-4.0,,-15.0,,,,
AS_MS_ALL,NiTi,T. Sakuma; Y. Mihara; Y. Ochi; M. Ozawa; K. Okita and N. Okabe,Materials Science Forum,Effects of Pre-Strain and Nb Content on Transformation Temperatures in Ti-Ni-Nb Shape Memory Alloy,2005.0,Ni50.0Ti50.0 %,,,,,,,,,,,50.0,,,,,,50.0,,,,72.0,,56.0,,,,
AS_MS_ALL,NiTi,K. Uchida; N. Shigenaka; T. Sakuma; Y. Sutou and K. Yamauchi,Materials transactions,Effect of Nb content on martensitic transformation temperatures and mechanical properties of Ti-Ni-Nb shape memory alloys for pipe joint applications,2007.0,Ni50.36Ti49.64 %,,,,,,,,,,,50.36,,,,,,49.64,,,,78.0,,54.0,,,,
AS_MS_ALL,NiTi,N. El-Bagoury and A. A. Nofal,Materials Science and Technology,Phase transformation and microstructure and mechanical properties of as cast NiTiRe shape memory alloys,2014.0,Ni52.0Ti48.0 %,,,,,,,,,,,52.0,,,,,,48.0,,,,31.0,,30.0,,,,
AS_MS_ALL,NITiCo,Kök; Mediha; Ateş; Gonca,The European Physical Journal Plus,The effect of addition of various elements on properties of NiTi-based shape memory alloys for biomedical application,2017.0,Ni48.0Ti51.0Co1.0 %,,,,,1.0,,,,,,48.0,,,,,,51.0,,,,-2.3,,-17.4,,,,
AS_MS_ALL,NITiCo,"Santosh; S.
Sampath; V.",Transactions of the Indian Institute of Metals,Effect of Ternary Addition of Cobalt on Shape Memory Characteristics of Ni–Ti Alloys,2019.0,Ni49.0Ti50.0Co1.0 %,,,,,1.0,,,,,,49.0,,,,,,50.0,,,,-12.0,,6.47,,,,
AS_MS_ALL,NITiCo,"Santosh; S.
Sampath; V.",Transactions of the Indian Institute of Metals,Effect of Ternary Addition of Cobalt on Shape Memory Characteristics of Ni–Ti Alloys,2019.0,Ni48.0Ti50.0Co2.0 %,,,,,2.0,,,,,,48.0,,,,,,50.0,,,,-37.0,,-9.0,,,,
AS_MS_ALL,NITiCo,"Kök; Mediha
Zardawi; Hanaa Shahab Ahmed
Qader; Ibrahim Nazem
Sait Kanca; M.",The European Physical Journal Plus,The effects of cobalt elements addition on Ti2Ni phases; thermodynamics parameters; crystal structure and transformation temperature of NiTi shape memory alloys,2019.0,Ni46.5Ti51.5Co2.0 %,,,,,2.0,,,,,,46.5,,,,,,51.5,,,,27.0,,18.0,,,,
AS_MS_ALL,NITiCo,"Kök; Mediha
Zardawi; Hanaa Shahab Ahmed
Qader; Ibrahim Nazem
Sait Kanca; M.",The European Physical Journal Plus,The effects of cobalt elements addition on Ti2Ni phases; thermodynamics parameters; crystal structure and transformation temperature of NiTi shape memory alloys,2019.0,Ni45.0Ti52.0Co3.0 %,,,,,3.0,,,,,,45.0,,,,,,52.0,,,,25.0,,22.0,,,,
AS_MS_ALL,NITiCo,"Kök; Mediha
Zardawi; Hanaa Shahab Ahmed
Qader; Ibrahim Nazem
Sait Kanca; M.",The European Physical Journal Plus,The effects of cobalt elements addition on Ti2Ni phases; thermodynamics parameters; crystal structure and transformation temperature of NiTi shape memory alloys,2019.0,Ni43.5Ti52.5Co4.0 %,,,,,4.0,,,,,,43.5,,,,,,52.5,,,,22.0,,8.0,,,,
AS_MS_ALL,NITiCo,"Kök; Mediha
Zardawi; Hanaa Shahab Ahmed
Qader; Ibrahim Nazem
Sait Kanca; M.",The European Physical Journal Plus,The effects of cobalt elements addition on Ti2Ni phases; thermodynamics parameters; crystal structure and transformation temperature of NiTi shape memory alloys,2019.0,Ni42.0Ti53.0Co5.0 %,,,,,5.0,,,,,,42.0,,,,,,53.0,,,,6.0,,-4.0,,,,
AS_MS_ALL,NITiCo,"Kök; Mediha
Zardawi; Hanaa Shahab Ahmed
Qader; Ibrahim Nazem
Sait Kanca; M.",The European Physical Journal Plus,The effects of cobalt elements addition on Ti2Ni phases; thermodynamics parameters; crystal structure and transformation temperature of NiTi shape memory alloys,2019.0,Ni40.5Ti53.5Co6.0 %,,,,,6.0,,,,,,40.5,,,,,,53.5,,,,-10.0,,-20.0,,,,
AS_MS_ALL,NITiCo,"Mohammad Sharifi; E.
Kermanpur; A.",Transactions of Nonferrous Metals Society of China,Superelastic behavior of nanostructured Ti 50 Ni 48 Co 2 shape memory alloy with cold rolling processing,2018.0,Ni48.0Ti50.0Co2.0 %,,,,,2.0,,,,,,48.0,,,,,,50.0,,,,12.0,,-42.0,,,,
AS_MS_ALL,NITiCo,"Mohammad Sharifi; E.
Kermanpur; A.",Transactions of Nonferrous Metals Society of China,Superelastic behavior of nanostructured Ti 50 Ni 48 Co 2 shape memory alloy with cold rolling processing,2018.0,Ni48.0Ti50.0Co2.0 %,,,,,2.0,,,,,,48.0,,,,,,50.0,,,,5.0,,-10.0,,,,
AS_MS_ALL,NITiCo,"Mohammad Sharifi; E.
Kermanpur; A.
Karimzadeh; F.",Materials Science and Engineering: A,The effect of thermomechanical processing on the microstructure and mechanical properties of the nanocrystalline TiNiCo shape memory alloy,2014.0,Ni48.0Ti50.0Co2.0 %,,,,,2.0,,,,,,48.0,,,,,,50.0,,,,17.0,,13.0,,,,
AS_MS_ALL,NITiCo,El-Bagoury; N.,Materials Science and Technology,Microstructure and martensitic transformation and mechanical properties of cast Ni rich NiTiCo shape memory alloy,2014.0,Ni50.5Ti49.0Co0.5 %,,,,,0.5,,,,,,50.5,,,,,,49.0,,,,28.0,,22.0,,,,
AS_MS_ALL,NITiCo,El-Bagoury; N.,Materials Science and Technology,Microstructure and martensitic transformation and mechanical properties of cast Ni rich NiTiCo shape memory alloy,2014.0,Ni49.5Ti49.0Co1.5 %,,,,,1.5,,,,,,49.5,,,,,,49.0,,,,48.0,,31.0,,,,
AS_MS_ALL,NITiCo,El-Bagoury; N.,Materials Science and Technology,Microstructure and martensitic transformation and mechanical properties of cast Ni rich NiTiCo shape memory alloy,2014.0,Ni47.0Ti49.0Co4.0 %,,,,,4.0,,,,,,47.0,,,,,,49.0,,,,48.0,,42.0,,,,
AS_MS_ALL,NITiCo,"Goryczka; T.
Lelatko; J.
Vokoun; D.
Ochin; P.",ESOMAT 2009 - 8th European Symposium on Martensitic Transformations,Martensitic transformation in NiTiCo strip covered by nanocrystalline platinum layer,2009.0,Ni47.0Ti50.0Co3.0 %,,,,,3.0,,,,,,47.0,,,,,,50.0,,,,1.15,,-17.75,,,,
AS_MS_ALL,NITiCo,"Goryczka; T.
Lelatko; J.
Vokoun; D.
Ochin; P.",ESOMAT 2009 - 8th European Symposium on Martensitic Transformations,Martensitic transformation in NiTiCo strip covered by nanocrystalline platinum layer,2009.0,Ni47.0Ti50.0Co3.0 %,,,,,3.0,,,,,,47.0,,,,,,50.0,,,,-2.15,,-20.0,,,,
AS_MS_ALL,NITiCo,"Goryczka; T.
Morawiec; H.",Journal of Alloys and Compounds,Structure studies of the R-phase using X-ray diffraction methods,2004.0,Ni47.0Ti50.0Co3.0 %,,,,,3.0,,,,,,47.0,,,,,,50.0,,,,-27.8,,-53.9,,,,
AS_MS_ALL,NITiCo,Goryczka; Tomasz,Solid State Phenomena,Structure and Shape Memory Effect in Annealed Ni-Ti-Co Strip Produced by Twin Roll Casting Technique,2009.0,Ni47.0Ti50.0Co3.0 %,,,,,3.0,,,,,,47.0,,,,,,50.0,,,,2.0,,-16.61,,,,
AS_MS_ALL,NITiCo,Goryczka; Tomasz,Solid State Phenomena,Structure and Shape Memory Effect in Annealed Ni-Ti-Co Strip Produced by Twin Roll Casting Technique,2009.0,Ni47.0Ti50.0Co3.0 %,,,,,3.0,,,,,,47.0,,,,,,50.0,,,,2.0,,-14.3,,,,
AS_MS_ALL,NITiCo,Goryczka; Tomasz,Solid State Phenomena,Structure and Shape Memory Effect in Annealed Ni-Ti-Co Strip Produced by Twin Roll Casting Technique,2009.0,Ni47.0Ti50.0Co3.0 %,,,,,3.0,,,,,,47.0,,,,,,50.0,,,,15.0,,-18.4,,,,
AS_MS_ALL,NITiCo,Goryczka; Tomasz,Solid State Phenomena,Structure and Shape Memory Effect in Annealed Ni-Ti-Co Strip Produced by Twin Roll Casting Technique,2009.0,Ni47.0Ti50.0Co3.0 %,,,,,3.0,,,,,,47.0,,,,,,50.0,,,,-2.25,,-20.3,,,,
AS_MS_ALL,NITiCo,"Isola; L.
La Roca; P.
Roatta; A.
Vermaut; Ph
Jordan; L.
Ochin; P.
Malarría; J.",Materials Science and Engineering: A,Load-biased martensitic transformation strain of Ti50–Ni47–Co3 strip obtained by a twin-roll casting technique,2014.0,Ni47.0Ti50.0Co3.0 %,,,,,3.0,,,,,,47.0,,,,,,50.0,,,,-28.0,,-66.15,,,,
AS_MS_ALL,NITiCo,"Isola; L.
La Roca; P.
Roatta; A.
Vermaut; Ph
Jordan; L.
Ochin; P.
Malarría; J.",Materials Science and Engineering: A,Load-biased martensitic transformation strain of Ti50–Ni47–Co3 strip obtained by a twin-roll casting technique,2014.0,Ni47.0Ti50.0Co3.0 %,,,,,3.0,,,,,,47.0,,,,,,50.0,,,,-27.0,,-66.15,,,,
AS_MS_ALL,NITiCo,"Isola; L.
La Roca; P.
Sobrero; C.
Fuster; V.
Vermaut; Ph
Malarría; J.",Materials & Design,Martensitic transformation strain and stability of Ni50−x–Ti50–Cox (x=3;4) strips obtained by twin-roll casting and standard processing techniques,2016.0,Ni47.0Ti50.0Co3.0 %,,,,,3.0,,,,,,47.0,,,,,,50.0,,,,-28.0,,-66.0,,,,
AS_MS_ALL,NITiCo,"Isola; L.
La Roca; P.
Sobrero; C.
Fuster; V.
Vermaut; Ph
Malarría; J.",Materials & Design,Martensitic transformation strain and stability of Ni50−x–Ti50–Cox (x=3;4) strips obtained by twin-roll casting and standard processing techniques,2016.0,Ni47.0Ti50.0Co3.0 %,,,,,3.0,,,,,,47.0,,,,,,50.0,,,,10.85,,-33.0,,,,
AS_MS_ALL,NITiCo,"Jing; Rui-rui
Liu; Fu-shun",Chinese Journal of Aeronautics,The Influence of Co Addition on Phase Transformation Behavior and Mechanical Properties of TiNi Alloys,2007.0,Ni48.0Ti50.0Co2.0 %,,,,,2.0,,,,,,48.0,,,,,,50.0,,,,58.05890981,,31.13566508,,,,
AS_MS_ALL,NITiCo,"Jing; Rui-rui
Liu; Fu-shun",Chinese Journal of Aeronautics,The Influence of Co Addition on Phase Transformation Behavior and Mechanical Properties of TiNi Alloys,2007.0,Ni46.0Ti50.0Co4.0 %,,,,,4.0,,,,,,46.0,,,,,,50.0,,,,-3.78895746,,-15.97702796,,,,
AS_MS_ALL,NITiCo,"Jing; Rui-rui
Liu; Fu-shun",Chinese Journal of Aeronautics,The Influence of Co Addition on Phase Transformation Behavior and Mechanical Properties of TiNi Alloys,2007.0,Ni44.0Ti50.0Co6.0 %,,,,,6.0,,,,,,44.0,,,,,,50.0,,,,-48.86800907,,-70.70715024,,,,
AS_MS_ALL,NITiCo,"Jing; Rui-rui
Liu; Fu-shun",Chinese Journal of Aeronautics,The Influence of Co Addition on Phase Transformation Behavior and Mechanical Properties of TiNi Alloys,2007.0,Ni42.0Ti50.0Co8.0 %,,,,,8.0,,,,,,42.0,,,,,,50.0,,,,-113.2519576,,-132.5513434,,,,
AS_MS_ALL,NITiCo,"Goryczka; Tomasz
Ochin; Patrick",Solid State Phenomena,Texture in NiTi-Based Shape Memory Alloys Produced by Twin Roll Casting,2013.0,Ni47.0Ti50.0Co3.0 %,,,,,3.0,,,,,,47.0,,,,,,50.0,,,,12.7,,-6.9,,,,
AS_MS_ALL,NiTiPt,B. Lin; K. Gall; H.J. Maier; R. Waldron,Acta Biomaterialia,Structure and thermomechanical behavior of NiTiPt shape memory alloy wires,2009.0,Ni42.7Ti49.8Pt7.5 %,,,,,,,,,,,42.7,,7.5,,,,49.8,,,,-12.0,,-24.0,,,,
AS_MS_ALL,NiTiPt,B. Lin; K. Gall; H.J. Maier; R. Waldron,Acta Biomaterialia,Structure and thermomechanical behavior of NiTiPt shape memory alloy wires,2009.0,Ni42.7Ti49.8Pt7.5 %,,,,,,,,,,,42.7,,7.5,,,,49.8,,,,-8.0,,-8.0,,,,
AS_MS_ALL,NiTiPt,L. Kovarik; F. Yang; A. Garg; D. Diercks; M. Kaufman; R.D. Noebe; M.J. Mills,Acta Materialia,Structural analysis of a new precipitate phase in high-temperature TiNiPt shape memory alloys,2010.0,Ni30.0Ti50.0Pt20.0 %,,,,,,,,,,,30.0,,20.0,,,,50.0,,,,255.0,,229.0,,,,
AS_MS_ALL,NiTiPt,L. Kovarik; F. Yang; A. Garg; D. Diercks; M. Kaufman; R.D. Noebe; M.J. Mills,Acta Materialia,Structural analysis of a new precipitate phase in high-temperature TiNiPt shape memory alloys,2010.0,Ni30.0Ti50.0Pt20.0 %,,,,,,,,,,,30.0,,20.0,,,,50.0,,,,311.0,,288.0,,,,
AS_MS_ALL,NiTiPt,L. Kovarik; F. Yang; A. Garg; D. Diercks; M. Kaufman; R.D. Noebe; M.J. Mills,Acta Materialia,Structural analysis of a new precipitate phase in high-temperature TiNiPt shape memory alloys,2010.0,Ni30.0Ti50.0Pt20.0 %,,,,,,,,,,,30.0,,20.0,,,,50.0,,,,289.0,,266.0,,,,
AS_MS_ALL,NiTiPt,L. Kovarik; F. Yang; A. Garg; D. Diercks; M. Kaufman; R.D. Noebe; M.J. Mills,Acta Materialia,Structural analysis of a new precipitate phase in high-temperature TiNiPt shape memory alloys,2010.0,Ni30.0Ti50.0Pt20.0 %,,,,,,,,,,,30.0,,20.0,,,,50.0,,,,267.0,,239.0,,,,
AS_MS_ALL,NiTiPt,L. Kovarik; F. Yang; A. Garg; D. Diercks; M. Kaufman; R.D. Noebe; M.J. Mills,Acta Materialia,Structural analysis of a new precipitate phase in high-temperature TiNiPt shape memory alloys,2010.0,Ni30.0Ti50.0Pt20.0 %,,,,,,,,,,,30.0,,20.0,,,,50.0,,,,285.0,,260.0,,,,
AS_MS_ALL,NiTiPt,T. Biggs; M.B. Cortie; M.J. Witcomb; L.A. Cornish,Platinum Metals Review,Platinum Alloys for Shape Memory Applications,2003.0,Ni10.0Ti50.0Pt40.0 %,,,,,,,,,,,10.0,,40.0,,,,50.0,,,,963.0,,974.0,,,,
AS_MS_ALL,NiTiPt,T. Biggs; M.B. Cortie; M.J. Witcomb; L.A. Cornish,Platinum Metals Review,Platinum Alloys for Shape Memory Applications,2003.0,Ni8.0Ti50.0Pt42.0 %,,,,,,,,,,,8.0,,42.0,,,,50.0,,,,965.0,,982.0,,,,
AS_MS_ALL,NiTiPt,T. Biggs; M.B. Cortie; M.J. Witcomb; L.A. Cornish,Platinum Metals Review,Platinum Alloys for Shape Memory Applications,2003.0,Ni6.0Ti50.0Pt44.0 %,,,,,,,,,,,6.0,,44.0,,,,50.0,,,,964.0,,988.0,,,,
AS_MS_ALL,NiTiPt,T. Biggs; M.B. Cortie; M.J. Witcomb; L.A. Cornish,Platinum Metals Review,Platinum Alloys for Shape Memory Applications,2003.0,Ni5.0Ti50.0Pt45.0 %,,,,,,,,,,,5.0,,45.0,,,,50.0,,,,964.0,,986.0,,,,
AS_MS_ALL,NiTiPt,T. Biggs; M.B. Cortie; M.J. Witcomb; L.A. Cornish,Platinum Metals Review,Platinum Alloys for Shape Memory Applications,2003.0,Ni4.0Ti50.0Pt46.0 %,,,,,,,,,,,4.0,,46.0,,,,50.0,,,,975.0,,988.0,,,,
AS_MS_ALL,NiTiPt,T. Biggs; M.B. Cortie; M.J. Witcomb; L.A. Cornish,Platinum Metals Review,Platinum Alloys for Shape Memory Applications,2003.0,Ni3.0Ti50.0Pt47.0 %,,,,,,,,,,,3.0,,47.0,,,,50.0,,,,1009.0,,1022.0,,,,
AS_MS_ALL,NiTiPt,T. Biggs; M.B. Cortie; M.J. Witcomb; L.A. Cornish,Platinum Metals Review,Platinum Alloys for Shape Memory Applications,2003.0,Ni2.0Ti50.0Pt48.0 %,,,,,,,,,,,2.0,,48.0,,,,50.0,,,,1013.0,,1024.0,,,,
AS_MS_ALL,NiTiPt,T. Biggs; M.B. Cortie; M.J. Witcomb; L.A. Cornish,Platinum Metals Review,Platinum Alloys for Shape Memory Applications,2003.0,Ni1.0Ti50.0Pt49.0 %,,,,,,,,,,,1.0,,49.0,,,,50.0,,,,1011.0,,1026.0,,,,
AS_MS_ALL,NiTiPt,O. Rios; R.D. Noebe; T. Biles; A. Garg; A. Palczer; D. Scheiman; H.J. Seifert; M. Kaufman,SPIE Proceedings,Characterization of Ternary NiTiPt High-Temperature Shape Memory Alloys,2005.0,Ni45.0Ti50.0Pt5.0 %,,,,,,,,,,,45.0,,5.0,,,,50.0,,,,51.0,,46.0,,,,
AS_MS_ALL,NiTiPt,O. Rios; R.D. Noebe; T. Biles; A. Garg; A. Palczer; D. Scheiman; H.J. Seifert; M. Kaufman,SPIE Proceedings,Characterization of Ternary NiTiPt High-Temperature Shape Memory Alloys,2005.0,Ni40.0Ti50.0Pt10.0 %,,,,,,,,,,,40.0,,10.0,,,,50.0,,,,86.0,,87.0,,,,
AS_MS_ALL,NiTiPt,O. Rios; R.D. Noebe; T. Biles; A. Garg; A. Palczer; D. Scheiman; H.J. Seifert; M. Kaufman,SPIE Proceedings,Characterization of Ternary NiTiPt High-Temperature Shape Memory Alloys,2005.0,Ni29.0Ti52.0Pt19.0 %,,,,,,,,,,,29.0,,19.0,,,,52.0,,,,268.0,,259.0,,,,
AS_MS_ALL,NiTiPt,O. Rios; R.D. Noebe; T. Biles; A. Garg; A. Palczer; D. Scheiman; H.J. Seifert; M. Kaufman,SPIE Proceedings,Characterization of Ternary NiTiPt High-Temperature Shape Memory Alloys,2005.0,Ni30.0Ti50.0Pt20.0 %,,,,,,,,,,,30.0,,20.0,,,,50.0,,,,313.0,,312.0,,,,
AS_MS_ALL,NiTiPt,O. Rios; R.D. Noebe; T. Biles; A. Garg; A. Palczer; D. Scheiman; H.J. Seifert; M. Kaufman,SPIE Proceedings,Characterization of Ternary NiTiPt High-Temperature Shape Memory Alloys,2005.0,Ni31.0Ti48.0Pt21.0 %,,,,,,,,,,,31.0,,21.0,,,,48.0,,,,284.0,,307.0,,,,
AS_MS_ALL,NiTiPt,O. Rios; R.D. Noebe; T. Biles; A. Garg; A. Palczer; D. Scheiman; H.J. Seifert; M. Kaufman,SPIE Proceedings,Characterization of Ternary NiTiPt High-Temperature Shape Memory Alloys,2005.0,Ni25.0Ti53.0Pt22.0 %,,,,,,,,,,,25.0,,22.0,,,,53.0,,,,342.0,,286.0,,,,
AS_MS_ALL,NiTiPt,O. Rios; R.D. Noebe; T. Biles; A. Garg; A. Palczer; D. Scheiman; H.J. Seifert; M. Kaufman,SPIE Proceedings,Characterization of Ternary NiTiPt High-Temperature Shape Memory Alloys,2005.0,Ni32.5Ti45.0Pt22.5 %,,,,,,,,,,,32.5,,22.5,,,,45.0,,,,444.0,,459.0,,,,
AS_MS_ALL,NiTiPt,O. Rios; R.D. Noebe; T. Biles; A. Garg; A. Palczer; D. Scheiman; H.J. Seifert; M. Kaufman,SPIE Proceedings,Characterization of Ternary NiTiPt High-Temperature Shape Memory Alloys,2005.0,Ni22.0Ti53.0Pt25.0 %,,,,,,,,,,,22.0,,25.0,,,,53.0,,,,420.0,,402.0,,,,
AS_MS_ALL,NiTiPt,O. Rios; R.D. Noebe; T. Biles; A. Garg; A. Palczer; D. Scheiman; H.J. Seifert; M. Kaufman,SPIE Proceedings,Characterization of Ternary NiTiPt High-Temperature Shape Memory Alloys,2005.0,Ni25.0Ti50.0Pt25.0 %,,,,,,,,,,,25.0,,25.0,,,,50.0,,,,449.0,,436.0,,,,
AS_MS_ALL,NiTiPt,O. Rios; R.D. Noebe; T. Biles; A. Garg; A. Palczer; D. Scheiman; H.J. Seifert; M. Kaufman,SPIE Proceedings,Characterization of Ternary NiTiPt High-Temperature Shape Memory Alloys,2005.0,Ni28.0Ti47.0Pt25.0 %,,,,,,,,,,,28.0,,25.0,,,,47.0,,,,449.0,,446.0,,,,
AS_MS_ALL,NiTiPt,O. Rios; R.D. Noebe; T. Biles; A. Garg; A. Palczer; D. Scheiman; H.J. Seifert; M. Kaufman,SPIE Proceedings,Characterization of Ternary NiTiPt High-Temperature Shape Memory Alloys,2005.0,Ni17.5Ti55.0Pt27.5 %,,,,,,,,,,,17.5,,27.5,,,,55.0,,,,486.0,,470.0,,,,
AS_MS_ALL,NiTiPt,O. Rios; R.D. Noebe; T. Biles; A. Garg; A. Palczer; D. Scheiman; H.J. Seifert; M. Kaufman,SPIE Proceedings,Characterization of Ternary NiTiPt High-Temperature Shape Memory Alloys,2005.0,Ni25.0Ti47.0Pt28.0 %,,,,,,,,,,,25.0,,28.0,,,,47.0,,,,552.0,,523.0,,,,
AS_MS_ALL,NiTiPt,O. Rios; R.D. Noebe; T. Biles; A. Garg; A. Palczer; D. Scheiman; H.J. Seifert; M. Kaufman,SPIE Proceedings,Characterization of Ternary NiTiPt High-Temperature Shape Memory Alloys,2005.0,Ni19.0Ti52.0Pt29.0 %,,,,,,,,,,,19.0,,29.0,,,,52.0,,,,526.0,,492.0,,,,
AS_MS_ALL,NiTiPt,O. Rios; R.D. Noebe; T. Biles; A. Garg; A. Palczer; D. Scheiman; H.J. Seifert; M. Kaufman,SPIE Proceedings,Characterization of Ternary NiTiPt High-Temperature Shape Memory Alloys,2005.0,Ni20.0Ti50.0Pt30.0 %,,,,,,,,,,,20.0,,30.0,,,,50.0,,,,600.0,,591.0,,,,
AS_MS_ALL,NiTiPt,O. Rios; R.D. Noebe; T. Biles; A. Garg; A. Palczer; D. Scheiman; H.J. Seifert; M. Kaufman,SPIE Proceedings,Characterization of Ternary NiTiPt High-Temperature Shape Memory Alloys,2005.0,Ni21.0Ti48.0Pt31.0 %,,,,,,,,,,,21.0,,31.0,,,,48.0,,,,666.0,,605.0,,,,
AS_MS_ALL,NiTiPt,O. Rios; R.D. Noebe; T. Biles; A. Garg; A. Palczer; D. Scheiman; H.J. Seifert; M. Kaufman,SPIE Proceedings,Characterization of Ternary NiTiPt High-Temperature Shape Memory Alloys,2005.0,Ni10.0Ti50.0Pt40.0 %,,,,,,,,,,,10.0,,40.0,,,,50.0,,,,838.0,,811.0,,,,
AS_MS_ALL,NiTiPt,O. Rios; R.D. Noebe; T. Biles; A. Garg; A. Palczer; D. Scheiman; H.J. Seifert; M. Kaufman,SPIE Proceedings,Characterization of Ternary NiTiPt High-Temperature Shape Memory Alloys,2005.0,Ni5.0Ti50.0Pt45.0 %,,,,,,,,,,,5.0,,45.0,,,,50.0,,,,963.0,,917.0,,,,
AS_MS_ALL,NiTiPt,P.G. Lindquist,PhD Thesis,Structure and transformation behavior of martensitic Ti - (Ni;Pd) and Ti - (Ni;Pt) alloys,1988.0,Ni45.0Ti50.0Pt5.0 %,,,,,,,,,,,45.0,,5.0,,,,50.0,,,,36.0,,29.0,,,,
AS_MS_ALL,NiTiPt,P.G. Lindquist,PhD Thesis,Structure and transformation behavior of martensitic Ti - (Ni;Pd) and Ti - (Ni;Pt) alloys,1988.0,Ni40.0Ti50.0Pt10.0 %,,,,,,,,,,,40.0,,10.0,,,,50.0,,,,-27.0,,18.0,,,,
AS_MS_ALL,NiTiPt,P.G. Lindquist,PhD Thesis,Structure and transformation behavior of martensitic Ti - (Ni;Pd) and Ti - (Ni;Pt) alloys,1988.0,Ni30.0Ti50.0Pt20.0 %,,,,,,,,,,,30.0,,20.0,,,,50.0,,,,263.0,,300.0,,,,
AS_MS_ALL,NiTiPt,P.G. Lindquist,PhD Thesis,Structure and transformation behavior of martensitic Ti - (Ni;Pd) and Ti - (Ni;Pt) alloys,1988.0,Ni20.0Ti50.0Pt30.0 %,,,,,,,,,,,20.0,,30.0,,,,50.0,,,,626.0,,619.0,,,,
AS_MS_ALL,NiTiPt,L.L. Meisner; V.P. Sivokha,Physica B: Condensed Matter,The effect of applied stress on the shape memory behavior of TiNi-based alloys with different consequences of martensitic transformations,2004.0,Ni34.0Ti50.0Pt16.0 %,,,,,,,,,,,34.0,,16.0,,,,50.0,,,,119.0,,217.0,,,,
AS_MS_ALL,NiTiPt,L.L. Meisner; V.P. Sivokha,Physica B: Condensed Matter,The effect of applied stress on the shape memory behavior of TiNi-based alloys with different consequences of martensitic transformations,2004.0,Ni34.0Ti50.0Pt16.0 %,,,,,,,,,,,34.0,,16.0,,,,50.0,,,,167.0,,274.0,,,,
AS_MS_ALL,NiTiPt,L.L. Meisner; V.P. Sivokha,Physica B: Condensed Matter,The effect of applied stress on the shape memory behavior of TiNi-based alloys with different consequences of martensitic transformations,2004.0,Ni34.0Ti50.0Pt16.0 %,,,,,,,,,,,34.0,,16.0,,,,50.0,,,,158.0,,249.0,,,,
AS_MS_ALL,NiTiPt,L.L. Meisner; V.P. Sivokha,Physica B: Condensed Matter,The effect of applied stress on the shape memory behavior of TiNi-based alloys with different consequences of martensitic transformations,2004.0,Ni34.0Ti50.0Pt16.0 %,,,,,,,,,,,34.0,,16.0,,,,50.0,,,,138.0,,230.0,,,,
AS_MS_ALL,NiTiPt,L.L. Meisner; V.P. Sivokha,Physica B: Condensed Matter,The effect of applied stress on the shape memory behavior of TiNi-based alloys with different consequences of martensitic transformations,2004.0,Ni34.0Ti50.0Pt16.0 %,,,,,,,,,,,34.0,,16.0,,,,50.0,,,,121.0,,229.0,,,,
AS_MS_ALL,NiTiPt,L.L. Meisner; V.P. Sivokha,Physica B: Condensed Matter,The effect of applied stress on the shape memory behavior of TiNi-based alloys with different consequences of martensitic transformations,2004.0,Ni34.0Ti50.0Pt16.0 %,,,,,,,,,,,34.0,,16.0,,,,50.0,,,,114.0,,234.0,,,,
AS_MS_ALL,NiTiPt,L.L. Meisner; V.P. Sivokha,Physica B: Condensed Matter,The effect of applied stress on the shape memory behavior of TiNi-based alloys with different consequences of martensitic transformations,2004.0,Ni34.0Ti50.0Pt16.0 %,,,,,,,,,,,34.0,,16.0,,,,50.0,,,,121.0,,233.0,,,,
AS_MS_ALL,NiTiPt,L.L. Meisner; V.P. Sivokha,Physica B: Condensed Matter,The effect of applied stress on the shape memory behavior of TiNi-based alloys with different consequences of martensitic transformations,2004.0,Ni34.0Ti50.0Pt16.0 %,,,,,,,,,,,34.0,,16.0,,,,50.0,,,,123.0,,226.0,,,,
AS_MS_ALL,NiTiPt,T.  Inamura; Y.Takahashi; H. Hosoda; K. Wakashima; T. Nagase; T. Nakano; Y. Umakoshi; S. Miyazaki,Materials Transactions,Martensitic Transformation Behavior and Shape Memory Properties of Ti–Ni–Pt Melt-Spun Ribbons,2006.0,Ni40.0Ti50.0Pt10.0 %,,,,,,,,,,,40.0,,10.0,,,,50.0,,,,-23.0,,20.0,,,,
AS_MS_ALL,NiTiPt,T.  Inamura; Y.Takahashi; H. Hosoda; K. Wakashima; T. Nagase; T. Nakano; Y. Umakoshi; S. Miyazaki,Materials Transactions,Martensitic Transformation Behavior and Shape Memory Properties of Ti–Ni–Pt Melt-Spun Ribbons,2006.0,Ni40.0Ti50.0Pt10.0 %,,,,,,,,,,,40.0,,10.0,,,,50.0,,,,42.0,,53.0,,,,
AS_MS_ALL,NiTiPt,T.  Inamura; Y.Takahashi; H. Hosoda; K. Wakashima; T. Nagase; T. Nakano; Y. Umakoshi; S. Miyazaki,Materials Transactions,Martensitic Transformation Behavior and Shape Memory Properties of Ti–Ni–Pt Melt-Spun Ribbons,2006.0,Ni40.0Ti50.0Pt10.0 %,,,,,,,,,,,40.0,,10.0,,,,50.0,,,,42.0,,51.0,,,,
AS_MS_ALL,NiTiPt,T.  Inamura; Y.Takahashi; H. Hosoda; K. Wakashima; T. Nagase; T. Nakano; Y. Umakoshi; S. Miyazaki,Materials Transactions,Martensitic Transformation Behavior and Shape Memory Properties of Ti–Ni–Pt Melt-Spun Ribbons,2006.0,Ni40.0Ti50.0Pt10.0 %,,,,,,,,,,,40.0,,10.0,,,,50.0,,,,-62.0,,-40.0,,,,
AS_MS_ALL,NiTiPt,T.  Inamura; Y.Takahashi; H. Hosoda; K. Wakashima; T. Nagase; T. Nakano; Y. Umakoshi; S. Miyazaki,Materials Transactions,Martensitic Transformation Behavior and Shape Memory Properties of Ti–Ni–Pt Melt-Spun Ribbons,2006.0,Ni40.0Ti50.0Pt10.0 %,,,,,,,,,,,40.0,,10.0,,,,50.0,,,,55.0,,62.0,,,,
AS_MS_ALL,NiTiPt,J. Frenzel; A. Wieczorek; I. Opahle; B. Maaß; R. Drautz; G. Eggeler,Acta Materialia,On the effect of alloy composition on martensite start temperatures and latent heats in Ni–Ti-based shape memory alloys,2015.0,Ni49.8Ti48.2Pt2.0 %,,,,,,,,,,,49.8,,2.0,,,,48.2,,,,313.0,,325.0,,,,
AS_MS_ALL,NiTiPt,T.E. Bucheit; D.F. Susan; J.E. Massad; J.R. McElhanon; R.D. Noebe,Metallurgical and Materials Transactions A,Mechanical and Functional Behavior of High-Temperature Ni-Ti-Pt Shape Memory Alloys ,2014.0,Ni34.0Ti50.5Pt15.5 %,,,,,,,,,,,34.0,,15.5,,,,50.5,,,,202.0,,206.0,,,,
AS_MS_ALL,NiTiPt,T.E. Bucheit; D.F. Susan; J.E. Massad; J.R. McElhanon; R.D. Noebe,Metallurgical and Materials Transactions A,Mechanical and Functional Behavior of High-Temperature Ni-Ti-Pt Shape Memory Alloys ,2014.0,Ni33.5Ti50.5Pt16.0 %,,,,,,,,,,,33.5,,16.0,,,,50.5,,,,204.0,,213.0,,,,
AS_MS_ALL,NiTiPt,T.E. Bucheit; D.F. Susan; J.E. Massad; J.R. McElhanon; R.D. Noebe,Metallurgical and Materials Transactions A,Mechanical and Functional Behavior of High-Temperature Ni-Ti-Pt Shape Memory Alloys ,2014.0,Ni33.0Ti50.5Pt16.5 %,,,,,,,,,,,33.0,,16.5,,,,50.5,,,,222.0,,219.0,,,,
AS_MS_ALL,NiTiPt,G. Hudish,PhD Thesis,Influence of microstructure on the shape memory properties of two Ti-lean; Ni-Ti-Pt high temperature shape memory alloys,2013.0,Ni29.5Ti49.5Pt21.0 %,,,,,,,,,,,29.5,,21.0,,,,49.5,,,,245.0,,226.0,,,,
AS_MS_ALL,NiTiPt,G. Hudish,PhD Thesis,Influence of microstructure on the shape memory properties of two Ti-lean; Ni-Ti-Pt high temperature shape memory alloys,2013.0,Ni29.5Ti49.5Pt21.0 %,,,,,,,,,,,29.5,,21.0,,,,49.5,,,,354.0,,301.0,,,,
AS_MS_ALL,NiTiPt,G. Hudish,PhD Thesis,Influence of microstructure on the shape memory properties of two Ti-lean; Ni-Ti-Pt high temperature shape memory alloys,2013.0,Ni29.5Ti49.5Pt21.0 %,,,,,,,,,,,29.5,,21.0,,,,49.5,,,,260.0,,237.0,,,,
AS_MS_ALL,NiTiPt,G. Hudish,PhD Thesis,Influence of microstructure on the shape memory properties of two Ti-lean; Ni-Ti-Pt high temperature shape memory alloys,2013.0,Ni29.5Ti49.5Pt21.0 %,,,,,,,,,,,29.5,,21.0,,,,49.5,,,,361.0,,315.0,,,,
AS_MS_ALL,NiTiPt,G. Hudish,PhD Thesis,Influence of microstructure on the shape memory properties of two Ti-lean; Ni-Ti-Pt high temperature shape memory alloys,2013.0,Ni29.5Ti49.5Pt21.0 %,,,,,,,,,,,29.5,,21.0,,,,49.5,,,,299.0,,260.0,,,,
AS_MS_ALL,NiTiPt,G. Hudish,PhD Thesis,Influence of microstructure on the shape memory properties of two Ti-lean; Ni-Ti-Pt high temperature shape memory alloys,2013.0,Ni29.5Ti49.5Pt21.0 %,,,,,,,,,,,29.5,,21.0,,,,49.5,,,,353.0,,340.0,,,,
AS_MS_ALL,NiTiPt,G. Hudish,PhD Thesis,Influence of microstructure on the shape memory properties of two Ti-lean; Ni-Ti-Pt high temperature shape memory alloys,2013.0,Ni29.5Ti49.5Pt21.0 %,,,,,,,,,,,29.5,,21.0,,,,49.5,,,,371.0,,338.0,,,,
AS_MS_ALL,NiTiPt,G. Hudish,PhD Thesis,Influence of microstructure on the shape memory properties of two Ti-lean; Ni-Ti-Pt high temperature shape memory alloys,2013.0,Ni29.5Ti49.5Pt21.0 %,,,,,,,,,,,29.5,,21.0,,,,49.5,,,,348.0,,331.0,,,,
AS_MS_ALL,NiTiPt,G. Hudish,PhD Thesis,Influence of microstructure on the shape memory properties of two Ti-lean; Ni-Ti-Pt high temperature shape memory alloys,2013.0,Ni29.5Ti49.5Pt21.0 %,,,,,,,,,,,29.5,,21.0,,,,49.5,,,,241.0,,318.0,,,,
AS_MS_ALL,NiTiPt,G. Hudish,PhD Thesis,Influence of microstructure on the shape memory properties of two Ti-lean; Ni-Ti-Pt high temperature shape memory alloys,2013.0,Ni29.5Ti49.5Pt21.0 %,,,,,,,,,,,29.5,,21.0,,,,49.5,,,,342.0,,319.0,,,,
AS_MS_ALL,NiTiPt,G. Hudish,PhD Thesis,Influence of microstructure on the shape memory properties of two Ti-lean; Ni-Ti-Pt high temperature shape memory alloys,2013.0,Ni29.5Ti49.5Pt21.0 %,,,,,,,,,,,29.5,,21.0,,,,49.5,,,,313.0,,293.0,,,,
AS_MS_ALL,NiTiPt,G. Hudish,PhD Thesis,Influence of microstructure on the shape memory properties of two Ti-lean; Ni-Ti-Pt high temperature shape memory alloys,2013.0,Ni29.5Ti49.5Pt21.0 %,,,,,,,,,,,29.5,,21.0,,,,49.5,,,,262.0,,262.0,,,,
AS_MS_ALL,NiTiPt,G. Hudish,PhD Thesis,Influence of microstructure on the shape memory properties of two Ti-lean; Ni-Ti-Pt high temperature shape memory alloys,2013.0,Ni29.5Ti49.5Pt21.0 %,,,,,,,,,,,29.5,,21.0,,,,49.5,,,,255.0,,254.0,,,,
AS_MS_ALL,NiTiPt,G. Hudish,PhD Thesis,Influence of microstructure on the shape memory properties of two Ti-lean; Ni-Ti-Pt high temperature shape memory alloys,2013.0,Ni29.5Ti49.5Pt21.0 %,,,,,,,,,,,29.5,,21.0,,,,49.5,,,,247.0,,248.0,,,,
AS_MS_ALL,NiTiPt,G. Hudish,PhD Thesis,Influence of microstructure on the shape memory properties of two Ti-lean; Ni-Ti-Pt high temperature shape memory alloys,2013.0,Ni29.5Ti49.5Pt21.0 %,,,,,,,,,,,29.5,,21.0,,,,49.5,,,,238.0,,243.0,,,,
AS_MS_ALL,NiTiPt,G. Hudish,PhD Thesis,Influence of microstructure on the shape memory properties of two Ti-lean; Ni-Ti-Pt high temperature shape memory alloys,2013.0,Ni29.5Ti49.5Pt21.0 %,,,,,,,,,,,29.5,,21.0,,,,49.5,,,,221.0,,236.0,,,,
AS_MS_ALL,NiTiPt,G. Hudish,PhD Thesis,Influence of microstructure on the shape memory properties of two Ti-lean; Ni-Ti-Pt high temperature shape memory alloys,2013.0,Ni29.5Ti49.5Pt21.0 %,,,,,,,,,,,29.5,,21.0,,,,49.5,,,,207.0,,234.0,,,,
AS_MS_ALL,NiTiPt,G. Hudish,PhD Thesis,Influence of microstructure on the shape memory properties of two Ti-lean; Ni-Ti-Pt high temperature shape memory alloys,2013.0,Ni29.5Ti49.5Pt21.0 %,,,,,,,,,,,29.5,,21.0,,,,49.5,,,,200.0,,226.0,,,,
