Repository: AyushChauhan9389/Shape-Memory-Alloy-Dataset

File: Combined_SMA_Dataset.csv (part 33 of 113)
Source_Directory,Alloy_Type,Authors,Source,Title,Year,composition,Ag (at.%),Al (at.%),Au (at.%),Cd (at.%),Co (at.%),Cu (at.%),Fe (at.%),Hf (at.%),Mn (at.%),Nb (at.%),Ni (at.%),Pd (at.%),Pt (at.%),Ru (at.%),Si (at.%),Ta (at.%),Ti (at.%),Zn (at.%),Zr (at.%),Austenite Finish Temperature - AF - (°C),Austenite Start Temperature - AS - (°C),Martensite Finish Temperature - MF - (°C),Martensite Start Temperature - MS - (°C),Cooling Rate (°C/min),Heating Rate (°C/min),Calculated Density (g/cm^3),Thermal transformation span (TSPAN) - (AF-MF) - (°C)
AS_MS_ALL,NiTiPt,G. Hudish,PhD Thesis,Influence of microstructure on the shape memory properties of two Ti-lean; Ni-Ti-Pt high temperature shape memory alloys,2013.0,Ni30.5Ti48.5Pt21.0 %,,,,,,,,,,,30.5,,21.0,,,,48.5,,,,335.0,,340.0,,,,
AS_MS_ALL,NiTiPt,G. Hudish,PhD Thesis,Influence of microstructure on the shape memory properties of two Ti-lean; Ni-Ti-Pt high temperature shape memory alloys,2013.0,Ni30.5Ti48.5Pt21.0 %,,,,,,,,,,,30.5,,21.0,,,,48.5,,,,335.0,,337.0,,,,
AS_MS_ALL,NiTiPt,G. Hudish,PhD Thesis,Influence of microstructure on the shape memory properties of two Ti-lean; Ni-Ti-Pt high temperature shape memory alloys,2013.0,Ni30.5Ti48.5Pt21.0 %,,,,,,,,,,,30.5,,21.0,,,,48.5,,,,333.0,,334.0,,,,
AS_MS_ALL,NiTiPt,G. Hudish,PhD Thesis,Influence of microstructure on the shape memory properties of two Ti-lean; Ni-Ti-Pt high temperature shape memory alloys,2013.0,Ni30.5Ti48.5Pt21.0 %,,,,,,,,,,,30.5,,21.0,,,,48.5,,,,328.0,,332.0,,,,
AS_MS_ALL,NiTiPt,G. Hudish,PhD Thesis,Influence of microstructure on the shape memory properties of two Ti-lean; Ni-Ti-Pt high temperature shape memory alloys,2013.0,Ni30.5Ti48.5Pt21.0 %,,,,,,,,,,,30.5,,21.0,,,,48.5,,,,327.0,,330.0,,,,
AS_MS_ALL,NiTiPt,G. Hudish,PhD Thesis,Influence of microstructure on the shape memory properties of two Ti-lean; Ni-Ti-Pt high temperature shape memory alloys,2013.0,Ni30.5Ti48.5Pt21.0 %,,,,,,,,,,,30.5,,21.0,,,,48.5,,,,324.0,,325.0,,,,
AS_MS_ALL,NiTiPt,G. Hudish,PhD Thesis,Influence of microstructure on the shape memory properties of two Ti-lean; Ni-Ti-Pt high temperature shape memory alloys,2013.0,Ni30.5Ti48.5Pt21.0 %,,,,,,,,,,,30.5,,21.0,,,,48.5,,,,360.0,,374.0,,,,
AS_MS_ALL,NiTiPt,G. Hudish,PhD Thesis,Influence of microstructure on the shape memory properties of two Ti-lean; Ni-Ti-Pt high temperature shape memory alloys,2013.0,Ni30.5Ti48.5Pt21.0 %,,,,,,,,,,,30.5,,21.0,,,,48.5,,,,357.0,,366.0,,,,
AS_MS_ALL,NiTiPt,G. Hudish,PhD Thesis,Influence of microstructure on the shape memory properties of two Ti-lean; Ni-Ti-Pt high temperature shape memory alloys,2013.0,Ni30.5Ti48.5Pt21.0 %,,,,,,,,,,,30.5,,21.0,,,,48.5,,,,355.0,,363.0,,,,
AS_MS_ALL,NiTiPt,G. Hudish,PhD Thesis,Influence of microstructure on the shape memory properties of two Ti-lean; Ni-Ti-Pt high temperature shape memory alloys,2013.0,Ni30.5Ti48.5Pt21.0 %,,,,,,,,,,,30.5,,21.0,,,,48.5,,,,356.0,,357.0,,,,
AS_MS_ALL,NiTiPt,G. Hudish,PhD Thesis,Influence of microstructure on the shape memory properties of two Ti-lean; Ni-Ti-Pt high temperature shape memory alloys,2013.0,Ni30.5Ti48.5Pt21.0 %,,,,,,,,,,,30.5,,21.0,,,,48.5,,,,354.0,,353.0,,,,
AS_MS_ALL,NiTiPt,G. Hudish,PhD Thesis,Influence of microstructure on the shape memory properties of two Ti-lean; Ni-Ti-Pt high temperature shape memory alloys,2013.0,Ni30.5Ti48.5Pt21.0 %,,,,,,,,,,,30.5,,21.0,,,,48.5,,,,351.0,,352.0,,,,
AS_MS_ALL,NiTiPt,G. Hudish,PhD Thesis,Influence of microstructure on the shape memory properties of two Ti-lean; Ni-Ti-Pt high temperature shape memory alloys,2013.0,Ni30.5Ti48.5Pt21.0 %,,,,,,,,,,,30.5,,21.0,,,,48.5,,,,349.0,,345.0,,,,
AS_MS_ALL,TiPd,H. Donkersloot and J. Van Vucht,Journal of the Less Common Metals,Martensitic transformations in gold-titanium; palladium-titanium and platinum-titanium alloys near the equiatomic composition,1970.0,Ti45.0Pd55.0 %,,,,,,,,,,,,55.0,,,,,45.0,,,,410.0,,430.0,,,,
AS_MS_ALL,TiPd,H. Donkersloot and J. Van Vucht,Journal of the Less Common Metals,Martensitic transformations in gold-titanium; palladium-titanium and platinum-titanium alloys near the equiatomic composition,1970.0,Ti47.5Pd52.5 %,,,,,,,,,,,,52.5,,,,,47.5,,,,495.0,,475.0,,,,
AS_MS_ALL,TiPd,H. Donkersloot and J. Van Vucht,Journal of the Less Common Metals,Martensitic transformations in gold-titanium; palladium-titanium and platinum-titanium alloys near the equiatomic composition,1970.0,Ti49.0Pd51.0 %,,,,,,,,,,,,51.0,,,,,49.0,,,,520.0,,485.0,,,,
AS_MS_ALL,TiPd,H. Donkersloot and J. Van Vucht,Journal of the Less Common Metals,Martensitic transformations in gold-titanium; palladium-titanium and platinum-titanium alloys near the equiatomic composition,1970.0,Ti50.0Pd50.0 %,,,,,,,,,,,,50.0,,,,,50.0,,,,520.0,,510.0,,,,
AS_MS_ALL,TiPd,H. Donkersloot and J. Van Vucht,Journal of the Less Common Metals,Martensitic transformations in gold-titanium; palladium-titanium and platinum-titanium alloys near the equiatomic composition,1970.0,Ti51.0Pd49.0 %,,,,,,,,,,,,49.0,,,,,51.0,,,,495.0,,485.0,,,,
AS_MS_ALL,TiPd,H. Donkersloot and J. Van Vucht,Journal of the Less Common Metals,Martensitic transformations in gold-titanium; palladium-titanium and platinum-titanium alloys near the equiatomic composition,1970.0,Ti52.5Pd47.5 %,,,,,,,,,,,,47.5,,,,,52.5,,,,455.0,,460.0,,,,
AS_MS_ALL,TiPd,H. Donkersloot and J. Van Vucht,Journal of the Less Common Metals,Martensitic transformations in gold-titanium; palladium-titanium and platinum-titanium alloys near the equiatomic composition,1970.0,Ti55.0Pd45.0 %,,,,,,,,,,,,45.0,,,,,55.0,,,,430.0,,450.0,,,,
AS_MS_ALL,TiPd,K. Enami and Y. Nakagawa,ICOMAT 1992,93 martensite in the Ti-Pd-Fe alloys,1992.0,Ti50.0Pd50.0 %,,,,,,,,,,,,50.0,,,,,50.0,,,,573.0,,533.0,,,,
AS_MS_ALL,TiPd,K. Otsuka; K. Oda; Y. Ueno; M. Piao; T. Ueki and H. Horikawa,Scripta Metallurgica et Materialia,The shape memory effect in a Ti50Pd50 alloy,1993.0,Ti50.0Pd50.0 %,,,,,,,,,,,,50.0,,,,,50.0,,,,574.0,,544.7,,,,
AS_MS_ALL,TiPd,T. Hoshiya; I. Goto; M. Omi; H. Ando; K. Enami and K. Yamauchi,,Ecomaterials,1994.0,Ti50.0Pd50.0 %,,,,,,,,,,,,50.0,,,,,50.0,,,,566.0,,513.0,,,,
AS_MS_ALL,TiPd,T. Hoshiya; H. Sekino; Y. Matsui; F. Sakurai and K. Enami,Journal of nuclear materials,Effects of residual strain on deformation processes of neutron-irradiated Ti Ni and Ti Pd shape memory alloys,1996.0,Ti50.0Pd50.0 %,,,,,,,,,,,,50.0,,,,,50.0,,,,566.0,,532.0,,,,
AS_MS_ALL,TiPd,Y. Xu; K. Otsuka; E. Furubayashi; T. Ueki and K. Mitose,Materials Letters,Recovery and recrystallization in the Ti50Pd50 martensite,1997.0,Ti50.0Pd50.0 %,,,,,,,,,,,,50.0,,,,,50.0,,,,517.0,,540.0,,,,
AS_MS_ALL,TiPd,Y. Xu; K. Otsuka; E. Furubayashi; T. Ueki and K. Mitose,Materials Letters,Recovery and recrystallization in the Ti50Pd50 martensite,1997.0,Ti50.0Pd50.0 %,,,,,,,,,,,,50.0,,,,,50.0,,,,581.5,,546.0,,,,
AS_MS_ALL,TiPd,Y. Xu; K. Otsuka; E. Furubayashi; T. Ueki and K. Mitose,Materials Letters,Recovery and recrystallization in the Ti50Pd50 martensite,1997.0,Ti50.0Pd50.0 %,,,,,,,,,,,,50.0,,,,,50.0,,,,592.0,,547.0,,,,
AS_MS_ALL,TiPd,Y. Xu; K. Otsuka; E. Furubayashi; T. Ueki and K. Mitose,Materials Letters,Recovery and recrystallization in the Ti50Pd50 martensite,1997.0,Ti50.0Pd50.0 %,,,,,,,,,,,,50.0,,,,,50.0,,,,590.0,,549.0,,,,
AS_MS_ALL,TiPd,Y. Xu; K. Otsuka; E. Furubayashi and K. Mitose,Materials Letters,TEM observation of recrystallization process in solution-treated Ti50Pd50 martensite,1998.0,Ti50.0Pd50.0 %,,,,,,,,,,,,50.0,,,,,50.0,,,,572.3,,536.8,,,,
AS_MS_ALL,TiPd,W. Cai; K. Otsuka and M. Asai,Materials transactions; JIM,Martensite aging effect in Ti–Pd and Ti–Pd–Ni high temperature shape memory alloys,1999.0,Ti50.0Pd50.0 %,,,,,,,,,,,,50.0,,,,,50.0,,,,572.2,,532.4,,,,
AS_MS_ALL,TiPd,V. C. Solomon and M. Nishida,Materials Transactions,Martensitic transformation in Ti-rich Ti-Pd shape memory alloys,2002.0,Ti50.0Pd50.0 %,,,,,,,,,,,,50.0,,,,,50.0,,,,580.0,,538.0,,,,
AS_MS_ALL,TiPd,V. C. Solomon and M. Nishida,Materials Transactions,Martensitic transformation in Ti-rich Ti-Pd shape memory alloys,2002.0,Ti53.0Pd47.0 %,,,,,,,,,,,,47.0,,,,,53.0,,,,585.0,,534.0,,,,
AS_MS_ALL,TiPd,V. C. Solomon and M. Nishida,Materials Transactions,Martensitic transformation in Ti-rich Ti-Pd shape memory alloys,2002.0,Ti50.0Pd50.0 %,,,,,,,,,,,,50.0,,,,,50.0,,,,582.0,,548.0,,,,
AS_MS_ALL,TiPd,V. C. Solomon and M. Nishida,Materials Transactions,Martensitic transformation in Ti-rich Ti-Pd shape memory alloys,2002.0,Ti53.0Pd47.0 %,,,,,,,,,,,,47.0,,,,,53.0,,,,547.0,,519.0,,,,
AS_MS_ALL,TiPd,V. C. Solomon and M. Nishida,Materials Transactions,Martensitic transformation in Ti-rich Ti-Pd shape memory alloys,2002.0,Ti53.0Pd47.0 %,,,,,,,,,,,,47.0,,,,,53.0,,,,495.0,,514.0,,,,
AS_MS_ALL,TiPd,V. C. Solomon and M. Nishida,Materials Transactions,Martensitic transformation in Ti-rich Ti-Pd shape memory alloys,2002.0,Ti53.0Pd47.0 %,,,,,,,,,,,,47.0,,,,,53.0,,,,499.0,,513.0,,,,
AS_MS_ALL,TiPd,V. C. Solomon and M. Nishida,Materials Transactions,Martensitic transformation in Ti-rich Ti-Pd shape memory alloys,2002.0,Ti53.0Pd47.0 %,,,,,,,,,,,,47.0,,,,,53.0,,,,504.0,,502.0,,,,
AS_MS_ALL,TiPd,V. C. Solomon and M. Nishida,Materials Transactions,Martensitic transformation in Ti-rich Ti-Pd shape memory alloys,2002.0,Ti53.0Pd47.0 %,,,,,,,,,,,,47.0,,,,,53.0,,,,505.0,,495.0,,,,
AS_MS_ALL,TiPd,V. C. Solomon and M. Nishida,Materials Transactions,Martensitic transformation in Ti-rich Ti-Pd shape memory alloys,2002.0,Ti53.0Pd47.0 %,,,,,,,,,,,,47.0,,,,,53.0,,,,592.0,,555.0,,,,
AS_MS_ALL,TiPd,V. C. Solomon and M. Nishida,Materials Transactions,Martensitic transformation in Ti-rich Ti-Pd shape memory alloys,2002.0,Ti53.0Pd47.0 %,,,,,,,,,,,,47.0,,,,,53.0,,,,513.0,,486.0,,,,
AS_MS_ALL,TiPd,V. C. Solomon and M. Nishida,Materials Transactions,Martensitic transformation in Ti-rich Ti-Pd shape memory alloys,2002.0,Ti53.0Pd47.0 %,,,,,,,,,,,,47.0,,,,,53.0,,,,591.0,,540.0,,,,
AS_MS_ALL,TiPd,V. C. Solomon and M. Nishida,Materials Transactions,Martensitic transformation in Ti-rich Ti-Pd shape memory alloys,2002.0,Ti53.0Pd47.0 %,,,,,,,,,,,,47.0,,,,,53.0,,,,584.0,,529.0,,,,
AS_MS_ALL,TiPd,T. Yamamuro; Y. Morizono; J. Honjyo and M. Nishida,Materials Science and Engineering: A,Phase equilibrium and martensitic transformation in near equiatomic TiPd alloys,2006.0,Ti50.0Pd50.0 %,,,,,,,,,,,,50.0,,,,,50.0,,,,581.0,,538.0,,,,
AS_MS_ALL,TiPd,T. Yamamuro; Y. Morizono; J. Honjyo and M. Nishida,Materials Science and Engineering: A,Phase equilibrium and martensitic transformation in near equiatomic TiPd alloys,2006.0,Ti55.0Pd45.0 %,,,,,,,,,,,,45.0,,,,,55.0,,,,591.0,,539.0,,,,
AS_MS_ALL,TiPd,M. Kawakita; M. Takahashi; S. Takahashi and Y. Yamabe-Mitarai,Materials Letters,Effect of Zr on phase transformation and high-temperature shape memory effect in TiPd alloys,2012.0,Ti50.0Pd50.0 %,,,,,,,,,,,,50.0,,,,,50.0,,,,565.0,,524.0,,,,
AS_MS_ALL,TiPd,M. Todai; T. Fukuda and T. Kakeshita,Journal of Alloys and Compounds,Temperature dependence of diffuse satellites in Ti–(50− x) Pd–xFe (14⩽ x⩽ 20 (at.%)) alloys,2014.0,Ti50.0Pd50.0 %,,,,,,,,,,,,50.0,,,,,50.0,,,,603.0,,534.0,,,,
AS_MS_ALL,TiPd,Y. Xu; S. Shimizu; Y. Suzuki; K. Otsuka; T. Ueki; K. Mitose,Acta Materialia,Recovery and Recrystallization Processes in Ti-Pd-Ni High Temperature Shape Memory Alloys,1997.0,Ti50.0Pd50.0 %,,,,,,,,,,,,50.0,,,,,50.0,,,,577.0,,540.0,,,,
AS_MS_ALL,TiPd,K. Otsuka; K. Oda; Y. Ueno; M. Piao,Scripta Metallurgica et Materialia,The Shape Memory Effect in a Ti50Pd50 Alloy,1993.0,Ti50.0Pd50.0 %,,,,,,,,,,,,50.0,,,,,50.0,,,,574.0,,545.0,,,,
AS_MS_ALL,TiPd,H.C. Donkersloot; J.H.N. Van Vucht ,Journal of the Less Common Materials,Martensitic transformations in gold-titanium; palladium-titanium and platinum-titanium alloys near the equiatomic composition,1970.0,Ti45.0Pd55.0 %,,,,,,,,,,,,55.0,,,,,45.0,,,,410.0,,430.0,,,,
AS_MS_ALL,TiPd,H.C. Donkersloot; J.H.N. Van Vucht ,Journal of the Less Common Materials,Martensitic transformations in gold-titanium; palladium-titanium and platinum-titanium alloys near the equiatomic composition,1970.0,Ti47.5Pd52.5 %,,,,,,,,,,,,52.5,,,,,47.5,,,,495.0,,475.0,,,,
AS_MS_ALL,TiPd,H.C. Donkersloot; J.H.N. Van Vucht ,Journal of the Less Common Materials,Martensitic transformations in gold-titanium; palladium-titanium and platinum-titanium alloys near the equiatomic composition,1970.0,Ti49.0Pd51.0 %,,,,,,,,,,,,51.0,,,,,49.0,,,,520.0,,485.0,,,,
AS_MS_ALL,TiPd,H.C. Donkersloot; J.H.N. Van Vucht ,Journal of the Less Common Materials,Martensitic transformations in gold-titanium; palladium-titanium and platinum-titanium alloys near the equiatomic composition,1970.0,Ti50.0Pd50.0 %,,,,,,,,,,,,50.0,,,,,50.0,,,,520.0,,510.0,,,,
AS_MS_ALL,TiPd,H.C. Donkersloot; J.H.N. Van Vucht ,Journal of the Less Common Materials,Martensitic transformations in gold-titanium; palladium-titanium and platinum-titanium alloys near the equiatomic composition,1970.0,Ti51.0Pd49.0 %,,,,,,,,,,,,49.0,,,,,51.0,,,,495.0,,485.0,,,,
AS_MS_ALL,TiPd,H.C. Donkersloot; J.H.N. Van Vucht ,Journal of the Less Common Materials,Martensitic transformations in gold-titanium; palladium-titanium and platinum-titanium alloys near the equiatomic composition,1970.0,Ti52.5Pd47.5 %,,,,,,,,,,,,47.5,,,,,52.5,,,,455.0,,460.0,,,,
AS_MS_ALL,TiPd,H.C. Donkersloot; J.H.N. Van Vucht ,Journal of the Less Common Materials,Martensitic transformations in gold-titanium; palladium-titanium and platinum-titanium alloys near the equiatomic composition,1970.0,Ti55.0Pd45.0 %,,,,,,,,,,,,45.0,,,,,55.0,,,,430.0,,450.0,,,,
AS_MS_ALL,TiPd,P.G. Lindquist,PhD Thesis,Structure and transformation behavior of martensitic Ti - (Ni;Pd) and Ti - (Ni;Pt) alloys,1988.0,Ti50.0Pd50.0 %,,,,,,,,,,,,50.0,,,,,50.0,,,,580.0,,563.0,,,,
AS_MS_ALL,FeMnSi,Charfi A; Gamaoun F; Bouraoui T; Bradai C; Normand B,InAdvanced Materials Research 2012 ,Shape Memory Effect Improvement and Study of the Corrosion Resistance of the Fe-8Mn-6Si-13Cr-6Ni-12Co Alloy,2012.0,Fe57.95Mn30.05Si12.0 %,,,,,,,57.95,,30.05,,,,,,12.0,,,,,,111.85,,-0.15,,,,
AS_MS_ALL,FeMnSi,Druker A; Baruj A; Malarría J,Materials characterization,Effect of rolling conditions on the structure and shape memory properties of Fe–Mn–Si alloys,2010.0,Fe62.2Mn30.16Si7.64 %,,,,,,,62.2,,30.16,,,,,,7.64,,,,,,52.0,,38.0,,,,
AS_MS_ALL,FeMnSi,Druker A; Baruj A; Malarría J,Materials characterization,Effect of rolling conditions on the structure and shape memory properties of Fe–Mn–Si alloys,2010.0,Fe62.2Mn30.16Si7.64 %,,,,,,,62.2,,30.16,,,,,,7.64,,,,,,52.0,,38.0,,,,
AS_MS_ALL,FeMnSi,Golovin IS; Markova GV; Kustov SB; Komissarov AA,The Physics of Metals and Metallography,Study of martensitic transformation in the Fe-22 Mn-3 Si alloy by mechanical spectroscopy,2010.0,Fe72.58Mn21.64Si5.78 %,,,,,,,72.58,,21.64,,,,,,5.78,,,,,,201.7,,67.89,,,,
AS_MS_ALL,FeMnSi,Golovin IS; Pons J; Kustov SB; Cesari E,Metal Science and Heat Treatment, Effect of thermal cycling on martensitic γ↔ ε-transformation in alloy Fe–22% Mn–3% Si,2012.0,Fe73.08Mn21.71Si5.21 %,,,,,,,73.08,,21.71,,,,,,5.21,,,,,,202.7,,129.0,,,,
AS_MS_ALL,FeMnSi,Golovin IS; Pons J; Kustov SB; Cesari E,Metal Science and Heat Treatment, Effect of thermal cycling on martensitic γ↔ ε-transformation in alloy Fe–22% Mn–3% Si,2012.0,Fe73.08Mn21.71Si5.21 %,,,,,,,73.08,,21.71,,,,,,5.21,,,,,,207.0,,126.0,,,,
AS_MS_ALL,FeMnSi,Golovin IS; Pons J; Kustov SB; Cesari E,Metal Science and Heat Treatment, Effect of thermal cycling on martensitic γ↔ ε-transformation in alloy Fe–22% Mn–3% Si,2012.0,Fe73.08Mn21.71Si5.21 %,,,,,,,73.08,,21.71,,,,,,5.21,,,,,,211.0,,125.0,,,,
AS_MS_ALL,FeMnSi,Golovin IS; Pons J; Kustov SB; Cesari E,Metal Science and Heat Treatment, Effect of thermal cycling on martensitic γ↔ ε-transformation in alloy Fe–22% Mn–3% Si,2012.0,Fe73.08Mn21.71Si5.21 %,,,,,,,73.08,,21.71,,,,,,5.21,,,,,,219.5,,121.0,,,,
AS_MS_ALL,FeMnSi,Golovin IS; Pons J; Kustov SB; Cesari E,Metal Science and Heat Treatment, Effect of thermal cycling on martensitic γ↔ ε-transformation in alloy Fe–22% Mn–3% Si,2012.0,Fe73.08Mn21.71Si5.21 %,,,,,,,73.08,,21.71,,,,,,5.21,,,,,,222.9,,119.8,,,,
AS_MS_ALL,FeMnSi,Golovin IS; Pons J; Kustov SB; Cesari E,Metal Science and Heat Treatment, Effect of thermal cycling on martensitic γ↔ ε-transformation in alloy Fe–22% Mn–3% Si,2012.0,Fe73.08Mn21.71Si5.21 %,,,,,,,73.08,,21.71,,,,,,5.21,,,,,,225.0,,118.0,,,,
AS_MS_ALL,FeMnSi,Golovin IS; Pons J; Kustov SB; Cesari E,Metal Science and Heat Treatment, Effect of thermal cycling on martensitic γ↔ ε-transformation in alloy Fe–22% Mn–3% Si,2012.0,Fe73.08Mn21.71Si5.21 %,,,,,,,73.08,,21.71,,,,,,5.21,,,,,,227.0,,117.0,,,,
AS_MS_ALL,FeMnSi,Golovin IS; Pons J; Kustov SB; Cesari E,Metal Science and Heat Treatment, Effect of thermal cycling on martensitic γ↔ ε-transformation in alloy Fe–22% Mn–3% Si,2012.0,Fe73.08Mn21.71Si5.21 %,,,,,,,73.08,,21.71,,,,,,5.21,,,,,,228.0,,116.0,,,,
AS_MS_ALL,FeMnSi,Golovin IS; Pons J; Kustov SB; Cesari E,Metal Science and Heat Treatment, Effect of thermal cycling on martensitic γ↔ ε-transformation in alloy Fe–22% Mn–3% Si,2012.0,Fe73.08Mn21.71Si5.21 %,,,,,,,73.08,,21.71,,,,,,5.21,,,,,,230.0,,115.0,,,,
AS_MS_ALL,FeMnSi,Golovin IS; Pons J; Kustov SB; Cesari E,Metal Science and Heat Treatment, Effect of thermal cycling on martensitic γ↔ ε-transformation in alloy Fe–22% Mn–3% Si,2012.0,Fe73.08Mn21.71Si5.21 %,,,,,,,73.08,,21.71,,,,,,5.21,,,,,,231.0,,114.3,,,,
AS_MS_ALL,FeMnSi,Stanford N; Dunne DP,Acta materialia, Effect of Si on the reversibility of stress-induced martensite in Fe–Mn–Si shape memory alloys,2010.0,Fe72.41Mn22.95Si4.64 %,,,,,,,72.41,,22.95,,,,,,4.64,,,,,,236.85,,110.85,,,,
AS_MS_ALL,FeMnSi,Stanford N; Dunne DP,Acta materialia, Effect of Si on the reversibility of stress-induced martensite in Fe–Mn–Si shape memory alloys,2010.0,Fe74.38Mn17.08Si8.54 %,,,,,,,74.38,,17.08,,,,,,8.54,,,,,,273.85,,135.85,,,,
AS_MS_ALL,FeMnSi,Stanford N; Dunne DP,Acta materialia, Effect of Si on the reversibility of stress-induced martensite in Fe–Mn–Si shape memory alloys,2010.0,Fe71.57Mn19.35Si9.08 %,,,,,,,71.57,,19.35,,,,,,9.08,,,,,,301.85,,128.85,,,,
AS_MS_ALL,FeMnSi,Stanford N; Dunne DP,Acta materialia, Effect of Si on the reversibility of stress-induced martensite in Fe–Mn–Si shape memory alloys,2010.0,Fe70.44Mn19.76Si9.8 %,,,,,,,70.44,,19.76,,,,,,9.8,,,,,,184.85,,62.85,,,,
AS_MS_ALL,FeMnSi,Stanford N; Dunne DP,Acta materialia, Effect of Si on the reversibility of stress-induced martensite in Fe–Mn–Si shape memory alloys,2010.0,Fe65.48Mn25.08Si9.44 %,,,,,,,65.48,,25.08,,,,,,9.44,,,,,,235.85,,60.85,,,,
AS_MS_ALL,FeMnSi,Gavriljuk VG; Bliznuk VV; Shanina BD; Kolesnik SP,Materials Science and Engineering, Effect of silicon on atomic distribution and shape memory in Fe–Mn base alloys,2005.0,Fe59.58Mn29.56Si10.86 %,,,,,,,59.58,,29.56,,,,,,10.86,,,,,,104.85,,16.85,,,,
AS_MS_ALL,NiTiFe,X.Y. Kang; Y.F. Li; X.Q. Yin; H.F. Xie and X.J. Mi,Advanced Materials Research: Trans Tech Publ,The Microstructure and Properties of Ti50Ni47Fe3 and Ti50Ni46.75Fe3Cr0.25 Shape Memory Alloy,2013.0,Ni47.0Ti50.0Fe3.0 %,,,,,,,3.0,,,,47.0,,,,,,50.0,,,,-94.15,,-148.15,,,,
AS_MS_ALL,NiTiFe,Y. Liang; S. Jiang and J. Yu,Metals,Microstructure; mechanical property; and phase transformation of quaternary NiTiFeNb and NiTiFeTa shape memory alloys,2017.0,Ni45.0Ti51.8Fe3.2 %,,,,,,,3.2,,,,45.0,,,,,,51.8,,,,-13.4,,-11.8,,,,
AS_MS_ALL,NiTiFe,B. Chen and F-S. Liu,Rare Metals,Phase transformation behavior and mechanical properties of Ti50Ni49−xFe1Coxshape memory alloys,2013.0,Ni49.0Ti50.0Fe1.0 %,,,,,,,1.0,,,,49.0,,,,,,50.0,,,,31.0149273,,18.43299176,,,,
AS_MS_ALL,NiTiFe,F. Liu; Y. Li; Y. Li and H. Xu,Materials Science and Engineering: A,A study on TiNi(Fe;Mo) shape memory alloy,2006.0,Ni48.0Ti50.0Fe2.0 %,,,,,,,2.0,,,,48.0,,,,,,50.0,,,,-54.14507772,,-61.13989637,,,,
AS_MS_ALL,NiTiFe,H. Xu; C. Jiang; S. Gong; and G. Feng,Materials Science and Engineering:A,Martensitic transformation of the Ti50Ni48Fe2 alloy deformed at different temperatures,2000.0,Ni48.0Ti50.0Fe2.0 %,,,,,,,2.0,,,,48.0,,,,,,50.0,,,,-22.0,,-32.0,,,,
AS_MS_ALL,NiTiFe,X-B. Yuan; B. Chen; F-S. Liu; Q. Xu and W. Ma,Rare Metals,Transforming behaviors and superelasticity of Ti50Ni48Fe2 shape memory alloy subjected to cold-rolling and subsequent annealing,2014.0,Ni48.0Ti50.0Fe2.0 %,,,,,,,2.0,,,,48.0,,,,,,50.0,,,,-30.15,,-60.15,,,,
AS_MS_ALL,NiTiFe,X-B. Yuan; B. Chen; F-S. Liu; Q. Xu and W. Ma,Rare Metals,Transforming behaviors and superelasticity of Ti50Ni48Fe2 shape memory alloy subjected to cold-rolling and subsequent annealing,2014.0,Ni48.0Ti50.0Fe2.0 %,,,,,,,2.0,,,,48.0,,,,,,50.0,,,,-34.15,,-51.15,,,,
AS_MS_ALL,NiTiFe,X-B. Yuan; B. Chen; F-S. Liu; Q. Xu and W. Ma,Rare Metals,Transforming behaviors and superelasticity of Ti50Ni48Fe2 shape memory alloy subjected to cold-rolling and subsequent annealing,2014.0,Ni48.0Ti50.0Fe2.0 %,,,,,,,2.0,,,,48.0,,,,,,50.0,,,,-36.15,,-50.15,,,,
AS_MS_ALL,NiTiFe,X-B. Yuan; B. Chen; F-S. Liu; Q. Xu and W. Ma,Rare Metals,Transforming behaviors and superelasticity of Ti50Ni48Fe2 shape memory alloy subjected to cold-rolling and subsequent annealing,2014.0,Ni48.0Ti50.0Fe2.0 %,,,,,,,2.0,,,,48.0,,,,,,50.0,,,,-33.15,,-55.15,,,,
AS_MS_ALL,NiTiFe,X-B. Yuan; B. Chen; F-S. Liu; Q. Xu and W. Ma,Rare Metals,Transforming behaviors and superelasticity of Ti50Ni48Fe2 shape memory alloy subjected to cold-rolling and subsequent annealing,2014.0,Ni48.0Ti50.0Fe2.0 %,,,,,,,2.0,,,,48.0,,,,,,50.0,,,,-39.15,,-45.15,,,,
AS_MS_ALL,NiTiFe,X-B. Yuan; B. Chen; F-S. Liu; Q. Xu and W. Ma,Rare Metals,Transforming behaviors and superelasticity of Ti50Ni48Fe2 shape memory alloy subjected to cold-rolling and subsequent annealing,2014.0,Ni48.0Ti50.0Fe2.0 %,,,,,,,2.0,,,,48.0,,,,,,50.0,,,,-43.15,,-43.15,,,,
AS_MS_ALL,NiTiFe,S.K. Giri; M. K and U. Ramamurty,Materials Science and Engineering:A,Enhancement of fatigue life of Ni–Ti–Fe shape memory alloys by thermal cycling,2010.0,Ni47.0Ti50.0Fe3.0 %,,,,,,,3.0,,,,47.0,,,,,,50.0,,,,-43.0,,-28.0,,,,
AS_MS_ALL,NiTiFe,J. Wang; F. Liu and J. Cao,Materials Science and Engineering: A,The microstructure and thermomechanical behavior of Ti 50 Ni 47 Fe 2.5 Nd 0.5 shape memory alloys,2010.0,Ni47.5Ti50.0Fe2.5 %,,,,,,,2.5,,,,47.5,,,,,,50.0,,,,-44.0,,-88.0,,,,
AS_MS_ALL,NiTiFe,C.M. Hwang and C.M. Wayman,Scripta metallurgica,Compositional dependence of transformation temperatures in ternary TiNiAl and TiNiFe alloys,1983.0,Ni47.0Ti50.0Fe3.0 %,,,,,,,3.0,,,,47.0,,,,,,50.0,,,,-91.0,,-100.0,,,,
AS_MS_ALL,NiTiFe,K.R. Edmonds and C.M. Hwang,Scripta metallurgica,Phase transformations in ternary TiNiX alloys,1986.0,Ni47.0Ti50.0Fe3.0 %,,,,,,,3.0,,,,47.0,,,,,,50.0,,,,-90.0,,-97.0,,,,
AS_MS_ALL,NiTiFe,K.R. Edmonds and C.M. Hwang,Scripta metallurgica,Phase transformations in ternary TiNiX alloys,1986.0,Ni47.0Ti50.0Fe3.0 %,,,,,,,3.0,,,,47.0,,,,,,50.0,,,,-90.0,,-97.0,,,,
AS_MS_ALL,NiTiFe,K.R. Edmonds and C.M. Hwang,Scripta metallurgica,Phase transformations in ternary TiNiX alloys,1986.0,Ni47.0Ti50.0Fe3.0 %,,,,,,,3.0,,,,47.0,,,,,,50.0,,,,-90.0,,-97.0,,,,
AS_MS_ALL,NiTiFe,K.R. Edmonds and C.M. Hwang,Scripta metallurgica,Phase transformations in ternary TiNiX alloys,1986.0,Ni47.0Ti50.0Fe3.0 %,,,,,,,3.0,,,,47.0,,,,,,50.0,,,,-90.0,,-96.0,,,,
AS_MS_ALL,NiTiFe,T. Saburi; K. Doi and S. Nenno,Materials Science Forum,Self-Accomodation of R-Phase in Ti-Ni-Fe and T-Ni-Al Alloys,1990.0,Ni48.2Ti50.3Fe1.5 %,,,,,,,1.5,,,,48.2,,,,,,50.3,,,,23.85,,12.85,,,,
AS_MS_ALL,NiTiFe,J. Zhang; X. Ren; K. Otsuka; K. Tanaka; Y.I. Chumlyakov and M. Asai,Materials Transactions; JIM,Elastic constants of Ti-48 at% Ni-2 at %Fe single crystal prior B2→ R transformation,1999.0,Ni48.11Ti50.0Fe1.89 %,,,,,,,1.89,,,,48.11,,,,,,50.0,,,,-63.15,,-77.65,,,,
AS_MS_ALL,NiTiFe,J. Singh ,Department of Mechanical; Materials and Aerospace Engineering; University of Central Florida,Comissioning Of An Arc-melting/vacuum Quench Furnace Facility For Fabrication Of Ni-Ti-Fe Shape Memory Alloys; And the Characterization,2004.0,Ni48.4Ti50.0Fe1.6 %,,,,,,,1.6,,,,48.4,,,,,,50.0,,,,28.28,,-26.32,,,,
AS_MS_ALL,NiTiFe,J. Singh ,Department of Mechanical; Materials and Aerospace Engineering; University of Central Florida,Comissioning Of An Arc-melting/vacuum Quench Furnace Facility For Fabrication Of Ni-Ti-Fe Shape Memory Alloys; And the Characterization,2004.0,Ni48.4Ti50.0Fe1.6 %,,,,,,,1.6,,,,48.4,,,,,,50.0,,,,8.33,,-6.9,,,,
AS_MS_ALL,NiTiFe,J. Singh ,Department of Mechanical; Materials and Aerospace Engineering; University of Central Florida,Comissioning Of An Arc-melting/vacuum Quench Furnace Facility For Fabrication Of Ni-Ti-Fe Shape Memory Alloys; And the Characterization,2004.0,Ni48.4Ti50.0Fe1.6 %,,,,,,,1.6,,,,48.4,,,,,,50.0,,,,-28.66,,-94.98,,,,
AS_MS_ALL,NiTiFe,J. Singh ,Department of Mechanical; Materials and Aerospace Engineering; University of Central Florida,Comissioning Of An Arc-melting/vacuum Quench Furnace Facility For Fabrication Of Ni-Ti-Fe Shape Memory Alloys; And the Characterization,2004.0,Ni48.4Ti50.0Fe1.6 %,,,,,,,1.6,,,,48.4,,,,,,50.0,,,,-43.73,,-102.93,,,,
AS_MS_ALL,NiTiFe,J. Singh ,Department of Mechanical; Materials and Aerospace Engineering; University of Central Florida,Comissioning Of An Arc-melting/vacuum Quench Furnace Facility For Fabrication Of Ni-Ti-Fe Shape Memory Alloys; And the Characterization,2004.0,Ni47.5Ti50.0Fe2.5 %,,,,,,,2.5,,,,47.5,,,,,,50.0,,,,-22.65,,-107.76,,,,
AS_MS_ALL,NiTiFe,J.J Wang; T. Omori; Y. Sutou; R. Kainuma and K. Ishida,Scripta Materialia,Two-way shape memory effect induced by cold-rolling in Ti-Ni and Ti-Ni-Fe alloys,2005.0,Ni47.5Ti50.0Fe2.5 %,,,,,,,2.5,,,,47.5,,,,,,50.0,,,,-27.71154716,,-69.39800407,,,,
AS_MS_ALL,NiTiFe,S.K. Wu; H.C. Lin and T.Y. Lin,Materials Science and Engineering:A,Electrical resistivity of Ti–Ni binary and Ti–Ni–X (X=Fe; Cu) ternary shape memory alloys,2006.0,Ni48.5Ti50.0Fe1.5 %,,,,,,,1.5,,,,48.5,,,,,,50.0,,,,10.22068507,,-75.60385391,,,,
AS_MS_ALL,NiTiFe,S.K. Wu; H.C. Lin and T.Y. Lin,Materials Science and Engineering:A,Electrical resistivity of Ti–Ni binary and Ti–Ni–X (X=Fe; Cu) ternary shape memory alloys,2006.0,Ni48.5Ti50.0Fe1.5 %,,,,,,,1.5,,,,48.5,,,,,,50.0,,,,-27.43732135,,-63.79730089,,,,
AS_MS_ALL,NiTiFe,S.K. Wu; H.C. Lin and T.Y. Lin,Materials Science and Engineering:A,Electrical resistivity of Ti–Ni binary and Ti–Ni–X (X=Fe; Cu) ternary shape memory alloys,2006.0,Ni48.5Ti50.0Fe1.5 %,,,,,,,1.5,,,,48.5,,,,,,50.0,,,,-24.5611226,,-50.63314093,,,,
AS_MS_ALL,NiTiFe,H. Sitepu,Powder Diffraction ,Structural refinement of neutron powder diffraction data of two-stage martensitic phase transformations in Ti 50.75 Ni 47.75 Fe 1.50 shape memory alloy,2007.0,Ni47.75Ti50.75Fe1.5 %,,,,,,,1.5,,,,47.75,,,,,,50.75,,,,40.399242,,17.08834727,,,,
AS_MS_ALL,NiTiFe,J. Frenzel; J. Pfetzing; K. Neuking and G. Eggeler,Materials Science and Engineering:A,On the influence of thermomechanical treatments on the microstructure and phase transformation behavior of Ni-Ti-Fe shape memory alloy,2008.0,Ni48.0Ti50.0Fe2.0 %,,,,,,,2.0,,,,48.0,,,,,,50.0,,,,-39.53958393,,-43.88988662,,,,
AS_MS_ALL,NiTiFe,J. Frenzel; J. Pfetzing; K. Neuking and G. Eggeler,Materials Science and Engineering:A,On the influence of thermomechanical treatments on the microstructure and phase transformation behavior of Ni-Ti-Fe shape memory alloy,2008.0,Ni48.0Ti50.0Fe2.0 %,,,,,,,2.0,,,,48.0,,,,,,50.0,,,,-59.24791596,,-36.7878717,,,,
AS_MS_ALL,NiTiFe,J. Frenzel; J. Pfetzing; K. Neuking and G. Eggeler,Materials Science and Engineering:A,On the influence of thermomechanical treatments on the microstructure and phase transformation behavior of Ni-Ti-Fe shape memory alloy,2008.0,Ni48.0Ti50.0Fe2.0 %,,,,,,,2.0,,,,48.0,,,,,,50.0,,,,-28.99699457,,-48.68236473,,,,
AS_MS_ALL,NiTiFe,R.M. Manjeri,Department of Mechanical; Materials and Aerospace Engineering; University of Central Florida,Low temperature and reduced length scale behavior of shape memory and superelastic NiTi and NiTiFe alloys,2009.0,Ni48.5Ti50.5Fe1.0 %,,,,,,,1.0,,,,48.5,,,,,,50.5,,,,50.85,,23.85,,,,
AS_MS_ALL,NiTiFe,R.M. Manjeri,Department of Mechanical; Materials and Aerospace Engineering; University of Central Florida,Low temperature and reduced length scale behavior of shape memory and superelastic NiTi and NiTiFe alloys,2009.0,Ni50.5Ti48.5Fe1.0 %,,,,,,,1.0,,,,50.5,,,,,,48.5,,,,10.85,,-153.15,,,,
AS_MS_ALL,NiTiFe,R.M. Manjeri,Department of Mechanical; Materials and Aerospace Engineering; University of Central Florida,Low temperature and reduced length scale behavior of shape memory and superelastic NiTi and NiTiFe alloys,2009.0,Ni52.0Ti46.0Fe2.0 %,,,,,,,2.0,,,,52.0,,,,,,46.0,,,,-27.15,,-153.15,,,,
AS_MS_ALL,NiTiFe,R.M. Manjeri,Department of Mechanical; Materials and Aerospace Engineering; University of Central Florida,Low temperature and reduced length scale behavior of shape memory and superelastic NiTi and NiTiFe alloys,2009.0,Ni55.4Ti42.6Fe2.0 %,,,,,,,2.0,,,,55.4,,,,,,42.6,,,,-68.15,,-153.15,,,,
AS_MS_ALL,NiTiFe,R.M. Manjeri,Department of Mechanical; Materials and Aerospace Engineering; University of Central Florida,Low temperature and reduced length scale behavior of shape memory and superelastic NiTi and NiTiFe alloys,2009.0,Ni48.0Ti50.0Fe2.0 %,,,,,,,2.0,,,,48.0,,,,,,50.0,,,,10.85,,-27.15,,,,
AS_MS_ALL,NiTiFe,R.M. Manjeri,Department of Mechanical; Materials and Aerospace Engineering; University of Central Florida,Low temperature and reduced length scale behavior of shape memory and superelastic NiTi and NiTiFe alloys,2009.0,Ni50.0Ti48.0Fe2.0 %,,,,,,,2.0,,,,50.0,,,,,,48.0,,,,-18.15,,-153.15,,,,
AS_MS_ALL,NiTiFe,R.M. Manjeri,Department of Mechanical; Materials and Aerospace Engineering; University of Central Florida,Low temperature and reduced length scale behavior of shape memory and superelastic NiTi and NiTiFe alloys,2009.0,Ni47.0Ti50.0Fe3.0 %,,,,,,,3.0,,,,47.0,,,,,,50.0,,,,-47.15,,-139.15,,,,
AS_MS_ALL,NiTiFe,R.M. Manjeri,Department of Mechanical; Materials and Aerospace Engineering; University of Central Florida,Low temperature and reduced length scale behavior of shape memory and superelastic NiTi and NiTiFe alloys,2009.0,Ni47.5Ti49.5Fe3.0 %,,,,,,,3.0,,,,47.5,,,,,,49.5,,,,-0.15,,-74.15,,,,
AS_MS_ALL,NiTiFe,R.M. Manjeri,Department of Mechanical; Materials and Aerospace Engineering; University of Central Florida,Low temperature and reduced length scale behavior of shape memory and superelastic NiTi and NiTiFe alloys,2009.0,Ni49.5Ti47.5Fe3.0 %,,,,,,,3.0,,,,49.5,,,,,,47.5,,,,-59.15,,-153.15,,,,
AS_MS_ALL,NiTiFe,R.M. Manjeri,Department of Mechanical; Materials and Aerospace Engineering; University of Central Florida,Low temperature and reduced length scale behavior of shape memory and superelastic NiTi and NiTiFe alloys,2009.0,Ni46.0Ti50.0Fe4.0 %,,,,,,,4.0,,,,46.0,,,,,,50.0,,,,-28.15,,-153.15,,,,
AS_MS_ALL,NiTiFe,R.M. Manjeri,Department of Mechanical; Materials and Aerospace Engineering; University of Central Florida,Low temperature and reduced length scale behavior of shape memory and superelastic NiTi and NiTiFe alloys,2009.0,Ni49.0Ti47.0Fe4.0 %,,,,,,,4.0,,,,49.0,,,,,,47.0,,,,-76.15,,-153.15,,,,
AS_MS_ALL,NiTiFe,R.M. Manjeri,Department of Mechanical; Materials and Aerospace Engineering; University of Central Florida,Low temperature and reduced length scale behavior of shape memory and superelastic NiTi and NiTiFe alloys,2009.0,Ni49.0Ti47.0Fe4.0 %,,,,,,,4.0,,,,49.0,,,,,,47.0,,,,-100.15,,-153.15,,,,
AS_MS_ALL,NiTiFe,R.M. Manjeri,Department of Mechanical; Materials and Aerospace Engineering; University of Central Florida,Low temperature and reduced length scale behavior of shape memory and superelastic NiTi and NiTiFe alloys,2009.0,Ni45.0Ti50.0Fe5.0 %,,,,,,,5.0,,,,45.0,,,,,,50.0,,,,-74.15,,-153.15,,,,
AS_MS_ALL,NiTiFe,T. Nishiura and M. Nishida,Materials Transactions,Internal defects of B19' martensite vi R-phase in Ti-Ni-Fe and thermally cycled Ti-Ni alloys,2009.0,Ni47.75Ti50.75Fe1.5 %,,,,,,,1.5,,,,47.75,,,,,,50.75,,,,18.85,,-11.15,,,,
AS_MS_ALL,NiTiFe,T. Nishiura and M. Nishida,Materials Transactions,Internal defects of B19' martensite vi R-phase in Ti-Ni-Fe and thermally cycled Ti-Ni alloys,2009.0,Ni47.75Ti50.75Fe1.5 %,,,,,,,1.5,,,,47.75,,,,,,50.75,,,,17.53415391,,-14.54315337,,,,
AS_MS_ALL,NiTiFe,T. Nishiura and M. Nishida,Materials Transactions,Internal defects of B19' martensite vi R-phase in Ti-Ni-Fe and thermally cycled Ti-Ni alloys,2009.0,Ni47.75Ti50.75Fe1.5 %,,,,,,,1.5,,,,47.75,,,,,,50.75,,,,15.45964712,,-18.66916324,,,,
AS_MS_ALL,NiTiFe,T. Nishiura and M. Nishida,Materials Transactions,Internal defects of B19' martensite vi R-phase in Ti-Ni-Fe and thermally cycled Ti-Ni alloys,2009.0,Ni47.75Ti50.75Fe1.5 %,,,,,,,1.5,,,,47.75,,,,,,50.75,,,,13.9503531,,-22.35290588,,,,
AS_MS_ALL,NiTiFe,T. Nishiura and M. Nishida,Materials Transactions,Internal defects of B19' martensite vi R-phase in Ti-Ni-Fe and thermally cycled Ti-Ni alloys,2009.0,Ni47.75Ti50.75Fe1.5 %,,,,,,,1.5,,,,47.75,,,,,,50.75,,,,10.11425813,,-25.16995221,,,,
AS_MS_ALL,NiTiFe,T. Nishiura and M. Nishida,Materials Transactions,Internal defects of B19' martensite vi R-phase in Ti-Ni-Fe and thermally cycled Ti-Ni alloys,2009.0,Ni47.75Ti50.75Fe1.5 %,,,,,,,1.5,,,,47.75,,,,,,50.75,,,,5.746241003,,-28.53664237,,,,
AS_MS_ALL,NiTiFe,B.D. Ingale; W.C. Wei; P.C. Chang; Y.K. Kuo and S.K. Wu,Journal of Applied Physics,Anomalous transport and thermal properties of NiTi and with Cu and Fe-doped shape memory alloys near the martensitic transition,2011.0,Ni48.5Ti50.0Fe1.5 %,,,,,,,1.5,,,,48.5,,,,,,50.0,,,,3.305527497,,-37.53341751,,,,
AS_MS_ALL,NiTiFe,T. Nagase; A. Sasaki; H. Y. Yasuda; H. Mori; T. Terai and T. Kakeshita,Intermetallics,Stability of B2 phase in Ti–Ni–Fe alloys against MeV electron-irradiation-induced solid-state amorphization and martensite transformation,2011.0,Ni48.0Ti50.0Fe2.0 %,,,,,,,2.0,,,,48.0,,,,,,50.0,,,,-70.0883165,,-113.5251515,,,,
AS_MS_ALL,NiTiFe,M. Todai. A. Higaki; T. Fukuda and T. Kakeshita,Philosophical Magazine Letters,Martensitic transformation from incommensurate state with nano-scale domain structure in a Ti–42Ni–8Fe (at.%) alloy under a compressive stress,2011.0,Ni42.0Ti50.0Fe8.0 %,,,,,,,8.0,,,,42.0,,,,,,50.0,,,,-175.9363983,,-158.8610171,,,,
AS_MS_ALL,NiTiFe,S. Kustov; D. Salas; E. Cesari; R. Santamarta and J. Van Humbeeck,Acta Materialia,Isothermal and athermal martensitic transformations in Ni–Ti shape memory alloys,2012.0,Ni47.4Ti50.0Fe2.6 %,,,,,,,2.6,,,,47.4,,,,,,50.0,,,,-77.88758865,,-91.75283688,,,,
AS_MS_ALL,NiTiFe,H. Sen; Y. Wang; J. Zhang; D. Wang; S. Ren and X. Ren,EPL (Europhysics Letters),Evidence for crossover martensite in Ti50Ni45Fe5: An intermediate state between normal martensite and strain glass,2012.0,Ni47.0Ti50.0Fe3.0 %,,,,,,,3.0,,,,47.0,,,,,,50.0,,,,-31.81243034,,-11.79455894,,,,
AS_MS_ALL,NiTiFe,H. Sen; Y. Wang; J. Zhang; D. Wang; S. Ren and X. Ren,EPL (Europhysics Letters),Evidence for crossover martensite in Ti50Ni45Fe5: An intermediate state between normal martensite and strain glass,2012.0,Ni45.0Ti50.0Fe5.0 %,,,,,,,5.0,,,,45.0,,,,,,50.0,,,,-89.99891187,,-58.0,,,,
AS_MS_ALL,NiTiFe,S. Xue; W. Wang; D. Wu; Q. Zhai and H. Zheng,Materials Letters,On the explanation for the time-dependence of B2 to R martensitic transformation in Ti50Ni47Fe3 shape memory alloy,2012.0,Ni47.0Ti50.0Fe3.0 %,,,,,,,3.0,,,,47.0,,,,,,50.0,,,,-31.90726236,,-27.98506978,,,,
AS_MS_ALL,NiTiFe,S. Xue; W. Wang; D. Wu; Q. Zhai and H. Zheng,Materials Letters,On the explanation for the time-dependence of B2 to R martensitic transformation in Ti50Ni47Fe3 shape memory alloy,2012.0,Ni47.0Ti50.0Fe3.0 %,,,,,,,3.0,,,,47.0,,,,,,50.0,,,,-34.29982578,,-26.2510453,,,,
AS_MS_ALL,NiTiFe,R. Basu; L. Jain; B.C. Maji; M. Krishnan and I. Samajdar,Metallurgical and Materials Transactions A,Microstructural Developments Through Marforming in a Ni-Ti-Fe Shape Memory Alloy,2013.0,Ni47.0Ti50.0Fe3.0 %,,,,,,,3.0,,,,47.0,,,,,,50.0,,,,-24.69307899,,-11.97346414,,,,
AS_MS_ALL,NiTiFe,R. Basu; L. Jain; B.C. Maji; M. Krishnan and I. Samajdar,Metallurgical and Materials Transactions A,Microstructural Developments Through Marforming in a Ni-Ti-Fe Shape Memory Alloy,2013.0,Ni47.0Ti50.0Fe3.0 %,,,,,,,3.0,,,,47.0,,,,,,50.0,,,,-19.69998759,,-10.97018084,,,,
AS_MS_ALL,NiTiFe,M. Matsuda; R. Yamashita; S. Tsurekawa; K. Takashima; M. Mitsuhara and M. Nishida,Journal of Alloys and Compounds,Antiphase boundary-like structure of B19′ martensite via R-phase transformation in Ti–Ni–Fe alloy,2014.0,Ni47.75Ti50.75Fe1.5 %,,,,,,,1.5,,,,47.75,,,,,,50.75,,,,7.85,,-4.15,,,,
AS_MS_ALL,NiTiFe,C-Y. Nien; H-K. Wang; C-H. Chen; S. Li; S-K Wu and C-H Hsueh,Journals of Materials Research: Cambridge University Press,Superelasticity of TiNi-based shape memory alloys at micro/nanoscale,2014.0,Ni49.71Ti49.49Fe0.8 %,,,,,,,0.8,,,,49.71,,,,,,49.49,,,,-9.7,,-23.66467094,,,,
AS_MS_ALL,NiTiFe,Y. Zhang and F-S. Liu,Materials Science Forum: Trans Tech Publications Ltd,Effects of mechanical treatment and pre-deformation on shape recovery stress of Ti50Ni47Fe3 shape memory alloy,2014.0,Ni47.0Ti50.0Fe3.0 %,,,,,,,3.0,,,,47.0,,,,,,50.0,,,,-37.0,,-149.0,,,,
AS_MS_ALL,NiTiFe,Y. Zhang and F-S. Liu,Materials Science Forum: Trans Tech Publications Ltd,Effects of mechanical treatment and pre-deformation on shape recovery stress of Ti50Ni47Fe3 shape memory alloy,2014.0,Ni47.0Ti50.0Fe3.0 %,,,,,,,3.0,,,,47.0,,,,,,50.0,,,,24.0,,-53.0,,,,
AS_MS_ALL,NiTiFe,Y. Zhang and F-S. Liu,Materials Science Forum: Trans Tech Publications Ltd,Effects of mechanical treatment and pre-deformation on shape recovery stress of Ti50Ni47Fe3 shape memory alloy,2014.0,Ni47.0Ti50.0Fe3.0 %,,,,,,,3.0,,,,47.0,,,,,,50.0,,,,-14.0,,-139.0,,,,
AS_MS_ALL,NiTiFe,R. Basu; L. Jain; B. Maji and M. Krishnan,Journal of Alloys and Compounds,Dynamic recrystallization in a Ni-Ti-Fe shape memory alloy: Effects on austenite–martensite phase transformation,2015.0,Ni47.0Ti50.0Fe3.0 %,,,,,,,3.0,,,,47.0,,,,,,50.0,,,,-40.77308042,,-29.36155601,,,,
AS_MS_ALL,NiTiFe,R. Basu; L. Jain; B. Maji and M. Krishnan,Journal of Alloys and Compounds,Dynamic recrystallization in a Ni-Ti-Fe shape memory alloy: Effects on austenite–martensite phase transformation,2015.0,Ni47.0Ti50.0Fe3.0 %,,,,,,,3.0,,,,47.0,,,,,,50.0,,,,-39.1911658,,-29.59442203,,,,
AS_MS_ALL,NiTiFe,R. Basu; L. Jain; B. Maji and M. Krishnan,Journal of Alloys and Compounds,Dynamic recrystallization in a Ni-Ti-Fe shape memory alloy: Effects on austenite–martensite phase transformation,2015.0,Ni47.0Ti50.0Fe3.0 %,,,,,,,3.0,,,,47.0,,,,,,50.0,,,,-39.61930832,,-27.70070311,,,,
AS_MS_ALL,NiTiFe,R. Basu; L. Jain; B. Maji and M. Krishnan,Journal of Alloys and Compounds,Dynamic recrystallization in a Ni-Ti-Fe shape memory alloy: Effects on austenite–martensite phase transformation,2015.0,Ni47.0Ti50.0Fe3.0 %,,,,,,,3.0,,,,47.0,,,,,,50.0,,,,-44.15445338,,-30.28600865,,,,
AS_MS_ALL,NiTiFe,R. Basu; L. Jain; B. Maji and M. Krishnan,Journal of Alloys and Compounds,Dynamic recrystallization in a Ni-Ti-Fe shape memory alloy: Effects on austenite–martensite phase transformation,2015.0,Ni47.0Ti50.0Fe3.0 %,,,,,,,3.0,,,,47.0,,,,,,50.0,,,,-41.71402037,,-26.72287199,,,,
AS_MS_ALL,NiTiFe,R. Basu; L. Jain; B. Maji and M. Krishnan,Journal of Alloys and Compounds,Dynamic recrystallization in a Ni-Ti-Fe shape memory alloy: Effects on austenite–martensite phase transformation,2015.0,Ni47.0Ti50.0Fe3.0 %,,,,,,,3.0,,,,47.0,,,,,,50.0,,,,-45.76905304,,-26.27088702,,,,
AS_MS_ALL,NiTiFe,R. Basu; M. Eskandari; L. Upadhayay; M.A. Mohtadi-Bonab and J.A. Szpunar,Journal of Alloys and Compounds,A systematic investigation on the role of microstructure on phase transformation behavior in Ni–Ti–Fe shape memory alloys,2015.0,Ni47.0Ti50.0Fe3.0 %,,,,,,,3.0,,,,47.0,,,,,,50.0,,,,-22.84,,-21.5,,,,
AS_MS_ALL,NiTiFe,R. Basu; M. Eskandari; L. Upadhayay; M.A. Mohtadi-Bonab and J.A. Szpunar,Journal of Alloys and Compounds,A systematic investigation on the role of microstructure on phase transformation behavior in Ni–Ti–Fe shape memory alloys,2015.0,Ni47.0Ti50.0Fe3.0 %,,,,,,,3.0,,,,47.0,,,,,,50.0,,,,-21.8,,-21.3,,,,
AS_MS_ALL,NiTiFe,R. Basu; M. Eskandari; L. Upadhayay; M.A. Mohtadi-Bonab and J.A. Szpunar,Journal of Alloys and Compounds,A systematic investigation on the role of microstructure on phase transformation behavior in Ni–Ti–Fe shape memory alloys,2015.0,Ni47.0Ti50.0Fe3.0 %,,,,,,,3.0,,,,47.0,,,,,,50.0,,,,-20.0,,-21.85,,,,
AS_MS_ALL,NiTiFe,R. Basu; M.A. Mohtadi-Bonab; X. Wang; M. Eskandari and J.A. Szpunar,Journal of Alloys and Compounds,Role of microstructure on phase transformation behavior in Ni–Ti–Fe shape memory alloys during thermal cycling,2015.0,Ni47.0Ti50.0Fe3.0 %,,,,,,,3.0,,,,47.0,,,,,,50.0,,,,-22.34868657,,-21.27648077,,,,
