Repository: AyushChauhan9389/Shape-Memory-Alloy-Dataset

File: Combined_SMA_Dataset.csv (part 34 of 113)
Source_Directory,Alloy_Type,Authors,Source,Title,Year,composition,Ag (at.%),Al (at.%),Au (at.%),Cd (at.%),Co (at.%),Cu (at.%),Fe (at.%),Hf (at.%),Mn (at.%),Nb (at.%),Ni (at.%),Pd (at.%),Pt (at.%),Ru (at.%),Si (at.%),Ta (at.%),Ti (at.%),Zn (at.%),Zr (at.%),Austenite Finish Temperature - AF - (°C),Austenite Start Temperature - AS - (°C),Martensite Finish Temperature - MF - (°C),Martensite Start Temperature - MS - (°C),Cooling Rate (°C/min),Heating Rate (°C/min),Calculated Density (g/cm^3),Thermal transformation span (TSPAN) - (AF-MF) - (°C)
AS_MS_ALL,NiTiFe,R. Basu; M.A. Mohtadi-Bonab; X. Wang; M. Eskandari and J.A. Szpunar,Journal of Alloys and Compounds,Role of microstructure on phase transformation behavior in Ni–Ti–Fe shape memory alloys during thermal cycling,2015.0,Ni47.0Ti50.0Fe3.0 %,,,,,,,3.0,,,,47.0,,,,,,50.0,,,,-22.88247134,,-22.95350496,,,,
AS_MS_ALL,NiTiFe,R. Basu; M.A. Mohtadi-Bonab; X. Wang; M. Eskandari and J.A. Szpunar,Journal of Alloys and Compounds,Role of microstructure on phase transformation behavior in Ni–Ti–Fe shape memory alloys during thermal cycling,2015.0,Ni47.0Ti50.0Fe3.0 %,,,,,,,3.0,,,,47.0,,,,,,50.0,,,,-23.04814026,,-21.20572877,,,,
AS_MS_ALL,NiTiFe,R. Basu; M.A. Mohtadi-Bonab; X. Wang; M. Eskandari and J.A. Szpunar,Journal of Alloys and Compounds,Role of microstructure on phase transformation behavior in Ni–Ti–Fe shape memory alloys during thermal cycling,2015.0,Ni47.0Ti50.0Fe3.0 %,,,,,,,3.0,,,,47.0,,,,,,50.0,,,,-23.12373802,,-21.17482316,,,,
AS_MS_ALL,NiTiFe,R. Basu; M.A. Mohtadi-Bonab; X. Wang; M. Eskandari and J.A. Szpunar,Journal of Alloys and Compounds,Role of microstructure on phase transformation behavior in Ni–Ti–Fe shape memory alloys during thermal cycling,2015.0,Ni47.0Ti50.0Fe3.0 %,,,,,,,3.0,,,,47.0,,,,,,50.0,,,,-23.26895032,,-21.84290658,,,,
AS_MS_ALL,NiTiFe,R. Basu; M.A. Mohtadi-Bonab; X. Wang; M. Eskandari and J.A. Szpunar,Journal of Alloys and Compounds,Role of microstructure on phase transformation behavior in Ni–Ti–Fe shape memory alloys during thermal cycling,2015.0,Ni47.0Ti50.0Fe3.0 %,,,,,,,3.0,,,,47.0,,,,,,50.0,,,,-23.5327671,,-21.70574395,,,,
AS_MS_ALL,NiTiFe,R. Basu; M.A. Mohtadi-Bonab; X. Wang; M. Eskandari and J.A. Szpunar,Journal of Alloys and Compounds,Role of microstructure on phase transformation behavior in Ni–Ti–Fe shape memory alloys during thermal cycling,2015.0,Ni47.0Ti50.0Fe3.0 %,,,,,,,3.0,,,,47.0,,,,,,50.0,,,,-23.04602094,,-21.42253863,,,,
AS_MS_ALL,NiTiFe,R. Basu; M.A. Mohtadi-Bonab; X. Wang; M. Eskandari and J.A. Szpunar,Journal of Alloys and Compounds,Role of microstructure on phase transformation behavior in Ni–Ti–Fe shape memory alloys during thermal cycling,2015.0,Ni47.0Ti50.0Fe3.0 %,,,,,,,3.0,,,,47.0,,,,,,50.0,,,,-22.28323313,,-21.08178755,,,,
AS_MS_ALL,NiTiFe,C-H. Chen and S-K. Wu,Materials Characterization,Observations of self-accomodated R-phase morphologies in a Ti50.3Ni48.2Fe1.5 shape memory alloy,2015.0,Ni48.2Ti50.3Fe1.5 %,,,,,,,1.5,,,,48.2,,,,,,50.3,,,,26.7,,8.49416117,,,,
AS_MS_ALL,NiTiFe,S-H. Chang; C. Chien and S-K. Wu,Materials Transactions,Damping characteristics of the inherent and intrinsic internal friction of Ti50Ni50-xFex  (x= 2; 3; and 4) shape memory alloys,2016.0,Ni48.0Ti50.0Fe2.0 %,,,,,,,2.0,,,,48.0,,,,,,50.0,,,,6.543141434,,-47.7,,,,
AS_MS_ALL,NiTiFe,S-H. Chang; C. Chien and S-K. Wu,Materials Transactions,Damping characteristics of the inherent and intrinsic internal friction of Ti50Ni50-xFex  (x= 2; 3; and 4) shape memory alloys,2016.0,Ni47.0Ti50.0Fe3.0 %,,,,,,,3.0,,,,47.0,,,,,,50.0,,,,-16.6,,-102.0,,,,
AS_MS_ALL,NiTiFe,S-H. Chang; C. Chien and S-K. Wu,Materials Transactions,Damping characteristics of the inherent and intrinsic internal friction of Ti50Ni50-xFex  (x= 2; 3; and 4) shape memory alloys,2016.0,Ni46.0Ti50.0Fe4.0 %,,,,,,,4.0,,,,46.0,,,,,,50.0,,,,-52.3,,-29.9,,,,
AS_MS_ALL,NiTiFe,T. Fukuda; G. Yamasaki; H. Yoshinobu and T. Kakeshita,Materials Transactions,Mechanical Properties of the R-Phase and the Commensurate Phase under [111] Tensile Stress in Iron-Doped Titanium-Nickel Alloys,2016.0,Ni46.0Ti50.0Fe4.0 %,,,,,,,4.0,,,,46.0,,,,,,50.0,,,,-18.5105506,,-20.36316043,,,,
AS_MS_ALL,NiTiFe,T. Fukuda; G. Yamasaki; H. Yoshinobu and T. Kakeshita,Materials Transactions,Mechanical Properties of the R-Phase and the Commensurate Phase under [111] Tensile Stress in Iron-Doped Titanium-Nickel Alloys,2016.0,Ni46.0Ti50.0Fe4.0 %,,,,,,,4.0,,,,46.0,,,,,,50.0,,,,-19.98112594,,-21.68487241,,,,
AS_MS_ALL,NiTiFe,T. Fukuda; G. Yamasaki; H. Yoshinobu and T. Kakeshita,Materials Transactions,Mechanical Properties of the R-Phase and the Commensurate Phase under [111] Tensile Stress in Iron-Doped Titanium-Nickel Alloys,2016.0,Ni46.0Ti50.0Fe4.0 %,,,,,,,4.0,,,,46.0,,,,,,50.0,,,,-32.17423329,,-27.15,,,,
AS_MS_ALL,NiTiFe,G.K. Gupta; K. K. Patel; R. Purohit and P. Bhagoria,Materials Today: Proceedings,Effect Of Rolling On Ni-Ti-Fe Shape Memory Alloys Prepared Through Novel Powder Metallurgy Route,2017.0,Ni49.0Ti50.0Fe1.0 %,,,,,,,1.0,,,,49.0,,,,,,50.0,,,,29.21037241,,76.93693694,,,,
AS_MS_ALL,NiTiFe,G.K. Gupta; K. K. Patel; R. Purohit and P. Bhagoria,Materials Today: Proceedings,Effect Of Rolling On Ni-Ti-Fe Shape Memory Alloys Prepared Through Novel Powder Metallurgy Route,2017.0,Ni49.0Ti50.0Fe1.0 %,,,,,,,1.0,,,,49.0,,,,,,50.0,,,,-61.71734639,,-23.96396396,,,,
AS_MS_ALL,NiTiFe,G.K. Gupta; K. K. Patel; R. Purohit and P. Bhagoria,Materials Today: Proceedings,Effect Of Rolling On Ni-Ti-Fe Shape Memory Alloys Prepared Through Novel Powder Metallurgy Route,2017.0,Ni47.0Ti50.0Fe3.0 %,,,,,,,3.0,,,,47.0,,,,,,50.0,,,,-64.47328007,,-61.8018018,,,,
AS_MS_ALL,NiTiFe,G.K. Gupta; K. K. Patel; R. Purohit and P. Bhagoria,Materials Today: Proceedings,Effect Of Rolling On Ni-Ti-Fe Shape Memory Alloys Prepared Through Novel Powder Metallurgy Route,2017.0,Ni45.0Ti50.0Fe5.0 %,,,,,,,5.0,,,,45.0,,,,,,50.0,,,,22.34283815,,29.72972973,,,,
AS_MS_ALL,NiTiFe,G.K. Gupta; K. K. Patel; R. Purohit and P. Bhagoria,Materials Today: Proceedings,Effect Of Rolling On Ni-Ti-Fe Shape Memory Alloys Prepared Through Novel Powder Metallurgy Route,2017.0,Ni45.0Ti50.0Fe5.0 %,,,,,,,5.0,,,,45.0,,,,,,50.0,,,,-73.51695004,,-69.00900901,,,,
AS_MS_ALL,NiTiFe,K. Sapozhnikov; J. Torrens-Serra; E. Cesari; J. Van Humbeeck and S. Kustov,Metals,Effect of Hydrogen on the Elastic and Anelastic Properties of the R Phase in Ti50Ni46.1Fe3.9 Alloy,2017.0,Ni46.1Ti50.0Fe3.9 %,,,,,,,3.9,,,,46.1,,,,,,50.0,,,,-31.73285714,,-34.75,,,,
AS_MS_ALL,NiTiFe,Y-Q. Zhang; S-Y. Jiang; X-M. Zhu; Y-N. Zhao; Y-L. Liang and D. Sun,Transactions of Nonferrous Metals Society of China,Influence of Fe addition on phase transformation behavior of NiTi shape memory alloy,2017.0,Ni45.0Ti51.8Fe3.2 %,,,,,,,3.2,,,,45.0,,,,,,51.8,,,,-14.42453116,,-12.38278887,,,,
AS_MS_ALL,NiTiFe,Y. Liang; S. Jiang; Y. Zhang and C. Zhao,Journal of Materials Engineering and Performance,Effect of Plane Strain Compression and Subsequent Recrystallization Annealing on Microstructures and Phase Transformation of NiTiFe Shape Memory Alloy,2018.0,Ni47.0Ti50.0Fe3.0 %,,,,,,,3.0,,,,47.0,,,,,,50.0,,,,-27.9,,-11.7,,,,
AS_MS_ALL,NiTiFe,Y. Liang; S. Jiang; Y. Zhang and C. Zhao,Journal of Materials Engineering and Performance,Effect of Plane Strain Compression and Subsequent Recrystallization Annealing on Microstructures and Phase Transformation of NiTiFe Shape Memory Alloy,2018.0,Ni47.0Ti50.0Fe3.0 %,,,,,,,3.0,,,,47.0,,,,,,50.0,,,,-28.4,,-26.2,,,,
AS_MS_ALL,NiTiFe,Y. Liang; S. Jiang; Y. Zhang and C. Zhao,Journal of Materials Engineering and Performance,Effect of Plane Strain Compression and Subsequent Recrystallization Annealing on Microstructures and Phase Transformation of NiTiFe Shape Memory Alloy,2018.0,Ni47.0Ti50.0Fe3.0 %,,,,,,,3.0,,,,47.0,,,,,,50.0,,,,-28.6,,-23.5,,,,
AS_MS_ALL,NiTiFe,Y. Liang; S. Jiang; Y. Zhang and C. Zhao,Journal of Materials Engineering and Performance,Effect of Plane Strain Compression and Subsequent Recrystallization Annealing on Microstructures and Phase Transformation of NiTiFe Shape Memory Alloy,2018.0,Ni47.0Ti50.0Fe3.0 %,,,,,,,3.0,,,,47.0,,,,,,50.0,,,,-26.8,,-25.6,,,,
AS_MS_ALL,NiTiFe,I. Aaltio; T. Fukuda and T. Kakeshita,Journal of Alloys and Compounds,Elastocaloric cooling and heating using R-phase transformation in hot rolled Ni-Ti-Fe shape memory alloys with 2 and 4 at% Fe content,2019.0,Ni48.0Ti50.0Fe2.0 %,,,,,,,2.0,,,,48.0,,,,,,50.0,,,,0.85,,-65.15,,,,
AS_MS_ALL,AgCd,R. V. KRISHNAN AND L. C. BROWN,METALLURGICAL TRANSACTIONS,Martensitic Transformations in # Ag-Cd Alloys,1972.0,Ag54.0Cd46.0 %,54.0,,,46.0,,,,,,,,,,,,,,,,,-105.0,,-90.0,,,,
AS_MS_ALL,AgCd,R. V. KRISHNAN AND L. C. BROWN,METALLURGICAL TRANSACTIONS,Martensitic Transformations in # Ag-Cd Alloys,1972.0,Ag54.5Cd45.5 %,54.5,,,45.5,,,,,,,,,,,,,,,,,-90.0,,-80.0,,,,
AS_MS_ALL,AgCd,R. V. KRISHNAN AND L. C. BROWN,METALLURGICAL TRANSACTIONS,Martensitic Transformations in # Ag-Cd Alloys,1972.0,Ag55.0Cd45.0 %,55.0,,,45.0,,,,,,,,,,,,,,,,,-75.0,,-65.0,,,,
AS_MS_ALL,AgCd,H. C. Tong and C. M. Wayman,Scripta Metallurgica,Marmem effect in β' AgCd alloys,1973.0,Ag54.2Cd45.8 %,54.2,,,45.8,,,,,,,,,,,,,,,,,-97.0,,-87.0,,,,
AS_MS_ALL,AgCd,H. C. Tong and C. M. Wayman,Scripta Metallurgica,Marmem effect in β' AgCd alloys,1973.0,Ag55.2Cd44.8 %,55.2,,,44.8,,,,,,,,,,,,,,,,,-70.0,,-66.0,,,,
AS_MS_ALL,AgCd,H. C. Tong and C. M. Wayman,Scripta Metallurgica,Marmem effect in β' AgCd alloys,1973.0,Ag56.2Cd43.8 %,56.2,,,43.8,,,,,,,,,,,,,,,,,-46.0,,-50.0,,,,
AS_MS_ALL,AgCd,S. Miura; T. Mori,Scripta METALLURGICA,FERROELASTIC AND SUPEHELASTIC BEHAVIOR IN Ag-Cd ALLOYS,1973.0,Ag55.0Cd45.0 %,55.0,,,45.0,,,,,,,,,,,,,,,,,-91.0,,-70.0,,,,
AS_MS_ALL,AgCd,S. Miura; T. Mori,Scripta METALLURGICA,FERROELASTIC AND SUPEHELASTIC BEHAVIOR IN Ag-Cd ALLOYS,1973.0,Ag56.0Cd44.0 %,56.0,,,44.0,,,,,,,,,,,,,,,,,-69.0,,-40.0,,,,
AS_MS_ALL,AgCd,H. C. TONGf;and C. M. WAYMAN,ACTA METALLURGICA,THERMODYNAMICS OF THERMOELASTIC MARTENSITIC TRANSFORMATIONS,1975.0,Ag52.2Cd47.8 %,52.2,,,47.8,,,,,,,,,,,,,,,,,-147.0,,-147.0,,,,
AS_MS_ALL,AgCd,H. C. TONGf;and C. M. WAYMAN,ACTA METALLURGICA,THERMODYNAMICS OF THERMOELASTIC MARTENSITIC TRANSFORMATIONS,1975.0,Ag53.2Cd46.8 %,53.2,,,46.8,,,,,,,,,,,,,,,,,-124.0,,-120.0,,,,
AS_MS_ALL,AgCd,H. C. TONGf;and C. M. WAYMAN,ACTA METALLURGICA,THERMODYNAMICS OF THERMOELASTIC MARTENSITIC TRANSFORMATIONS,1975.0,Ag54.2Cd45.8 %,54.2,,,45.8,,,,,,,,,,,,,,,,,-97.0,,-87.0,,,,
AS_MS_ALL,AgCd,H. C. TONGf;and C. M. WAYMAN,ACTA METALLURGICA,THERMODYNAMICS OF THERMOELASTIC MARTENSITIC TRANSFORMATIONS,1975.0,Ag55.2Cd44.8 %,55.2,,,44.8,,,,,,,,,,,,,,,,,-69.0,,-63.0,,,,
AS_MS_ALL,AgCd,H. C. TONG and C. M. WAYMAN,ACTA METALLURGICA,CHARACTERISTIC TEMPERATURES AND OTHER PROPERTIES OF THERMOELASTIC MARTENSITES,1974.0,Ag55.5Cd44.5 %,55.5,,,44.5,,,,,,,,,,,,,,,,,-61.43,,-55.87,,,,
AS_MS_ALL,AgCd,K. V. S. PRASAD and C. BANSAL,Physica Status Solidi. A; Applied Research,Resistivity and Thermoelectric Power Measurements on AgCd Shape Memory Alloys,1986.0,Ag50.0Cd50.0 %,50.0,,,50.0,,,,,,,,,,,,,,,,,-188.0,,-178.0,,,,
AS_MS_ALL,AgCd,K. V. S. PRASAD and C. BANSAL,Physica Status Solidi. A; Applied Research,Resistivity and Thermoelectric Power Measurements on AgCd Shape Memory Alloys,1986.0,Ag51.2Cd48.8 %,51.2,,,48.8,,,,,,,,,,,,,,,,,-153.0,,-147.0,,,,
AS_MS_ALL,AgCd,K. V. S. PRASAD and C. BANSAL,Physica Status Solidi. A; Applied Research,Resistivity and Thermoelectric Power Measurements on AgCd Shape Memory Alloys,1986.0,Ag51.2Cd48.8 %,51.2,,,48.8,,,,,,,,,,,,,,,,,-151.0,,-150.0,,,,
AS_MS_ALL,AgCd,K. V. S. PRASAD and C. BANSAL,Physica Status Solidi. A; Applied Research,Resistivity and Thermoelectric Power Measurements on AgCd Shape Memory Alloys,1986.0,Ag54.5Cd45.5 %,54.5,,,45.5,,,,,,,,,,,,,,,,,-89.0,,-83.0,,,,
AS_MS_ALL,AgCd,K. V. S. PRASAD and C. BANSAL,Physica Status Solidi. A; Applied Research,Resistivity and Thermoelectric Power Measurements on AgCd Shape Memory Alloys,1986.0,Ag54.5Cd45.5 %,54.5,,,45.5,,,,,,,,,,,,,,,,,-87.0,,-82.0,,,,
AS_MS_ALL,AgCd,K. V. S. PRASAD and C. BANSAL,Physica Status Solidi. A; Applied Research,Resistivity and Thermoelectric Power Measurements on AgCd Shape Memory Alloys,1986.0,Ag54.5Cd45.5 %,54.5,,,45.5,,,,,,,,,,,,,,,,,-85.0,,-82.0,,,,
AS_MS_ALL,AgCd,K. V. S. PRASAD and C. BANSAL,Physica Status Solidi. A; Applied Research,Resistivity and Thermoelectric Power Measurements on AgCd Shape Memory Alloys,1986.0,Ag54.5Cd45.5 %,54.5,,,45.5,,,,,,,,,,,,,,,,,-80.0,,-82.0,,,,
AS_MS_ALL,AgCd,T. Saburi and C.M. Wayman,Acta Metallurgica,THE SHAPE MEMORY MECHANISM AND RELATED PHENOMENA IN Ag-45at.%Cd ,1980.0,Ag55.0Cd45.0 %,55.0,,,45.0,,,,,,,,,,,,,,,,,-70.0,,-60.0,,,,
AS_MS_ALL,TiAu,H. Donkersloot and J. Van Vucht,Journal of the Less Common Metals,Martensitic transformations in gold-titanium; palladium-titanium and platinum-titanium alloys near the equiatomic composition,1970.0,Ti47.4Au52.6 %,,,52.6,,,,,,,,,,,,,,47.4,,,,630.0,,630.0,,,,
AS_MS_ALL,TiAu,H. Donkersloot and J. Van Vucht,Journal of the Less Common Metals,Martensitic transformations in gold-titanium; palladium-titanium and platinum-titanium alloys near the equiatomic composition,1970.0,Ti50.0Au50.0 %,,,50.0,,,,,,,,,,,,,,50.0,,,,615.0,,620.0,,,,
AS_MS_ALL,TiAu,H. Donkersloot and J. Van Vucht,Journal of the Less Common Metals,Martensitic transformations in gold-titanium; palladium-titanium and platinum-titanium alloys near the equiatomic composition,1970.0,Ti52.6Au47.4 %,,,47.4,,,,,,,,,,,,,,52.6,,,,560.0,,605.0,,,,
AS_MS_ALL,TiAu,H. Donkersloot and J. Van Vucht,Journal of the Less Common Metals,Martensitic transformations in gold-titanium; palladium-titanium and platinum-titanium alloys near the equiatomic composition,1970.0,Ti55.0Au45.0 %,,,45.0,,,,,,,,,,,,,,55.0,,,,535.0,,575.0,,,,
AS_MS_ALL,TiAu,H. Donkersloot and J. Van Vucht,Journal of the Less Common Metals,Martensitic transformations in gold-titanium; palladium-titanium and platinum-titanium alloys near the equiatomic composition,1970.0,Ti57.5Au42.5 %,,,42.5,,,,,,,,,,,,,,57.5,,,,390.0,,290.0,,,,
AS_MS_ALL,TiAu,H. Hosoda; R. Tachi; T. Inamura; K. Wakashima and S. Miyazaki,Materials Science Forum,Martensitic transformation of TiAu shape memory alloys,2007.0,Ti47.0Au53.0 %,,,53.0,,,,,,,,,,,,,,47.0,,,,618.0,,610.0,,,,
AS_MS_ALL,TiAu,H. Hosoda; R. Tachi; T. Inamura; K. Wakashima and S. Miyazaki,Materials Science Forum,Martensitic transformation of TiAu shape memory alloys,2007.0,Ti49.0Au51.0 %,,,51.0,,,,,,,,,,,,,,49.0,,,,611.0,,602.0,,,,
AS_MS_ALL,TiAu,H. Hosoda; R. Tachi; T. Inamura; K. Wakashima and S. Miyazaki,Materials Science Forum,Martensitic transformation of TiAu shape memory alloys,2007.0,Ti50.0Au50.0 %,,,50.0,,,,,,,,,,,,,,50.0,,,,618.0,,608.0,,,,
AS_MS_ALL,TiAu,H. Hosoda; R. Tachi; T. Inamura; K. Wakashima and S. Miyazaki,Materials Science Forum,Martensitic transformation of TiAu shape memory alloys,2007.0,Ti51.0Au49.0 %,,,49.0,,,,,,,,,,,,,,51.0,,,,587.0,,574.0,,,,
AS_MS_ALL,TiAu,H. Hosoda; R. Tachi; T. Inamura; K. Wakashima and S. Miyazaki,Materials Science Forum,Martensitic transformation of TiAu shape memory alloys,2007.0,Ti54.0Au46.0 %,,,46.0,,,,,,,,,,,,,,54.0,,,,490.0,,526.0,,,,
AS_MS_ALL,TiAu,C. Declairieux; A. Denquin; P. Ochin; R. Portier and P. Vermaut,Intermetallics,On the potential of Ti50Au50 compound as a high temperature shape memory alloy,2011.0,Ti50.0Au50.0 %,,,50.0,,,,,,,,,,,,,,50.0,,,,615.0,,597.0,,,,
AS_MS_ALL,TiAu,P. Vermaut; C. Declairieux; P. Ochin; V. Kolomytsev; A. Pasko; G. Monastyrsky; A. Denquin and R. Portier,Journal of Alloys and Compounds,Martensitic transformation and shape memory effect at very high temperatures in HfPd; and TiAu intermetallic compounds,2013.0,Ti50.0Au50.0 %,,,50.0,,,,,,,,,,,,,,50.0,,,,639.0,,611.0,,,,
AS_MS_ALL,TiAu,T. Aoki; M. Tahara; K. Goto; Y. Yamabe-Mitarai; H. Kanetaka; T. Inamura and H. Hosoda,Advanced Materials Research,Martensitic Transformation and Related Properties of AuTi-FeTi Pseudobinary Alloys,2014.0,Ti50.0Au50.0 %,,,50.0,,,,,,,,,,,,,,50.0,,,,611.0,,605.0,,,,
AS_MS_ALL,TiAu,A. Wadood; H. Hosoda and Y. Yamabe-Mitarai,Journal of Alloys and Compounds,Phase transformation; oxidation and shape memory properties of Ti–50Au–10Zr alloy for high temperature applications,2014.0,Ti50.0Au50.0 %,,,50.0,,,,,,,,,,,,,,50.0,,,,615.0,,597.0,,,,
AS_MS_ALL,TiAu,H. Shim; M. Tahara; T. Inamura; K. Goto; Y. Yamabe-Mitarai and H. Hosoda,Materials Transactions,Oxidation Behavior of Au-55 mol% Ti High Temperature Shape Memory Alloy during Heating in Ar-50 vol% O2 Environment,2015.0,Ti55.0Au45.0 %,,,45.0,,,,,,,,,,,,,,55.0,,,,502.0,,519.0,,,,
AS_MS_ALL,TiAu,H.C. Donkersloot; J.H.N. Van Vucht ,Journal of the Less Common Materials,Martensitic transformations in gold-titanium; palladium-titanium and platinum-titanium alloys near the equiatomic composition,1970.0,Ti47.4Au52.6 %,,,52.6,,,,,,,,,,,,,,47.4,,,,630.0,,630.0,,,,
AS_MS_ALL,TiAu,H.C. Donkersloot; J.H.N. Van Vucht ,Journal of the Less Common Materials,Martensitic transformations in gold-titanium; palladium-titanium and platinum-titanium alloys near the equiatomic composition,1970.0,Ti50.0Au50.0 %,,,50.0,,,,,,,,,,,,,,50.0,,,,615.0,,620.0,,,,
AS_MS_ALL,TiAu,H.C. Donkersloot; J.H.N. Van Vucht ,Journal of the Less Common Materials,Martensitic transformations in gold-titanium; palladium-titanium and platinum-titanium alloys near the equiatomic composition,1970.0,Ti52.6Au47.4 %,,,47.4,,,,,,,,,,,,,,52.6,,,,560.0,,605.0,,,,
AS_MS_ALL,TiAu,H.C. Donkersloot; J.H.N. Van Vucht ,Journal of the Less Common Materials,Martensitic transformations in gold-titanium; palladium-titanium and platinum-titanium alloys near the equiatomic composition,1970.0,Ti55.0Au45.0 %,,,45.0,,,,,,,,,,,,,,55.0,,,,535.0,,575.0,,,,
AS_MS_ALL,TiAu,C. Declairieux; A. Denquin; P. Ochin; R. Portier; P. Vermaut,Intermetallics,On the potential of Ti50Au50 compound as a high temperature shape memory alloy,2011.0,Ti50.0Au50.0 %,,,50.0,,,,,,,,,,,,,,50.0,,,,618.0,,602.0,,,,
AS_MS_ALL,TiAu,C. Declairieux; A. Denquin; P. Ochin; R. Portier; P. Vermaut,Intermetallics,On the potential of Ti50Au50 compound as a high temperature shape memory alloy,2011.0,Ti50.0Au50.0 %,,,50.0,,,,,,,,,,,,,,50.0,,,,614.0,,602.0,,,,
AS_MS_ALL,TiAu,C. Declairieux; A. Denquin; P. Ochin; R. Portier; P. Vermaut,Intermetallics,On the potential of Ti50Au50 compound as a high temperature shape memory alloy,2011.0,Ti50.0Au50.0 %,,,50.0,,,,,,,,,,,,,,50.0,,,,620.0,,602.0,,,,
AS_MS_ALL,TiAu,C. Declairieux; A. Denquin; P. Ochin; R. Portier; P. Vermaut,Intermetallics,On the potential of Ti50Au50 compound as a high temperature shape memory alloy,2011.0,Ti50.0Au50.0 %,,,50.0,,,,,,,,,,,,,,50.0,,,,630.0,,599.0,,,,
AS_MS_ALL,TiAu,C. Declairieux; A. Denquin; P. Ochin; R. Portier; P. Vermaut,Intermetallics,On the potential of Ti50Au50 compound as a high temperature shape memory alloy,2011.0,Ti50.0Au50.0 %,,,50.0,,,,,,,,,,,,,,50.0,,,,615.0,,597.0,,,,
AS_MS_ALL,TiAu,H. Hosoda; R. Tachi; T. Inamura; K. Wakashima; S. Miyazaki,Materials Science Forum,Martensitic Transformation of TiAu Shape Memory Alloys,2007.0,Ti47.0Au53.0 %,,,53.0,,,,,,,,,,,,,,47.0,,,,618.0,,612.0,,,,
AS_MS_ALL,TiAu,H. Hosoda; R. Tachi; T. Inamura; K. Wakashima; S. Miyazaki,Materials Science Forum,Martensitic Transformation of TiAu Shape Memory Alloys,2007.0,Ti49.0Au51.0 %,,,51.0,,,,,,,,,,,,,,49.0,,,,611.0,,602.0,,,,
AS_MS_ALL,TiAu,H. Hosoda; R. Tachi; T. Inamura; K. Wakashima; S. Miyazaki,Materials Science Forum,Martensitic Transformation of TiAu Shape Memory Alloys,2007.0,Ti50.0Au50.0 %,,,50.0,,,,,,,,,,,,,,50.0,,,,618.0,,607.0,,,,
AS_MS_ALL,TiAu,H. Hosoda; R. Tachi; T. Inamura; K. Wakashima; S. Miyazaki,Materials Science Forum,Martensitic Transformation of TiAu Shape Memory Alloys,2007.0,Ti51.0Au49.0 %,,,49.0,,,,,,,,,,,,,,51.0,,,,585.0,,576.0,,,,
AS_MS_ALL,TiAu,H. Hosoda; R. Tachi; T. Inamura; K. Wakashima; S. Miyazaki,Materials Science Forum,Martensitic Transformation of TiAu Shape Memory Alloys,2007.0,Ti54.0Au46.0 %,,,46.0,,,,,,,,,,,,,,54.0,,,,490.0,,526.0,,,,
AS_MS_ALL,TiAu,P. Vermaut; C. Declairieux; P. Ochin; V. Kolomytsev; A. Pasko; G. Monastyrsky; A. Denquin; R. Portier,Journal of Alloys and Compounds,Martensitic transformation and shape memory effect at very high temperatures in HfPd; and TiAu intermetallic compounds,2013.0,Ti50.0Au50.0 %,,,50.0,,,,,,,,,,,,,,50.0,,,,640.0,,620.0,,,,
AS_MS_ALL,TiAu,P. Vermaut; C. Declairieux; P. Ochin; V. Kolomytsev; A. Pasko; G. Monastyrsky; A. Denquin; R. Portier,Journal of Alloys and Compounds,Martensitic transformation and shape memory effect at very high temperatures in HfPd; and TiAu intermetallic compounds,2013.0,Ti50.0Au50.0 %,,,50.0,,,,,,,,,,,,,,50.0,,,,611.0,,605.0,,,,
AS_MS_ALL,TiAu,P. Vermaut; C. Declairieux; P. Ochin; V. Kolomytsev; A. Pasko; G. Monastyrsky; A. Denquin; R. Portier,Journal of Alloys and Compounds,Martensitic transformation and shape memory effect at very high temperatures in HfPd; and TiAu intermetallic compounds,2013.0,Ti50.0Au50.0 %,,,50.0,,,,,,,,,,,,,,50.0,,,,608.0,,601.0,,,,
AS_MS_ALL,TiAu,P. Vermaut; C. Declairieux; P. Ochin; V. Kolomytsev; A. Pasko; G. Monastyrsky; A. Denquin; R. Portier,Journal of Alloys and Compounds,Martensitic transformation and shape memory effect at very high temperatures in HfPd; and TiAu intermetallic compounds,2013.0,Ti50.0Au50.0 %,,,50.0,,,,,,,,,,,,,,50.0,,,,620.0,,581.0,,,,
AS_MS_ALL,TiAu,P. Vermaut; C. Declairieux; P. Ochin; V. Kolomytsev; A. Pasko; G. Monastyrsky; A. Denquin; R. Portier,Journal of Alloys and Compounds,Martensitic transformation and shape memory effect at very high temperatures in HfPd; and TiAu intermetallic compounds,2013.0,Ti50.0Au50.0 %,,,50.0,,,,,,,,,,,,,,50.0,,,,614.0,,602.0,,,,
AS_MS_ALL,TiAu,P. Vermaut; C. Declairieux; P. Ochin; V. Kolomytsev; A. Pasko; G. Monastyrsky; A. Denquin; R. Portier,Journal of Alloys and Compounds,Martensitic transformation and shape memory effect at very high temperatures in HfPd; and TiAu intermetallic compounds,2013.0,Ti50.0Au50.0 %,,,50.0,,,,,,,,,,,,,,50.0,,,,623.0,,600.0,,,,
AS_MS_ALL,TiAu,P. Vermaut; C. Declairieux; P. Ochin; V. Kolomytsev; A. Pasko; G. Monastyrsky; A. Denquin; R. Portier,Journal of Alloys and Compounds,Martensitic transformation and shape memory effect at very high temperatures in HfPd; and TiAu intermetallic compounds,2013.0,Ti50.0Au50.0 %,,,50.0,,,,,,,,,,,,,,50.0,,,,618.0,,587.0,,,,
AS_MS_ALL,TiAu,P. Vermaut; C. Declairieux; P. Ochin; V. Kolomytsev; A. Pasko; G. Monastyrsky; A. Denquin; R. Portier,Journal of Alloys and Compounds,Martensitic transformation and shape memory effect at very high temperatures in HfPd; and TiAu intermetallic compounds,2013.0,Ti50.0Au50.0 %,,,50.0,,,,,,,,,,,,,,50.0,,,,632.0,,599.0,,,,
AS_MS_ALL,AuCuZn,Norihiko Nakanishi; Yuichiro Murakami; Sukeji Kachi,Japanese Journal of Applied Physics,Martensitic Transformation in Au-Cu-Zn Alloys,1965.0,Au28.0Cu27.0Zn45.0 %,,,28.0,,,27.0,,,,,,,,,,,,45.0,,,1.3,,0.9,,,,
AS_MS_ALL,AuCuZn,Y. Murakami; S.C. Singh; L. Delaey,Scriota METALLURGICA,ON THE MARTENSITIC TRANSFORMATION TEMPERATURES IN B Au-Cu-Zn ALLOYS,1978.0,Au26.0Cu30.0Zn44.0 %,,,26.0,,,30.0,,,,,,,,,,,,44.0,,,53.3,,51.5,,,,
AS_MS_ALL,AuCuZn,Y. Murakami; S.C. Singh; L. Delaey,Scriota METALLURGICA,ON THE MARTENSITIC TRANSFORMATION TEMPERATURES IN B Au-Cu-Zn ALLOYS,1978.0,Au26.0Cu30.0Zn44.0 %,,,26.0,,,30.0,,,,,,,,,,,,44.0,,,53.8,,51.4,,,,
AS_MS_ALL,AuCuZn,Y. Murakami; S.C. Singh; L. Delaey,Scriota METALLURGICA,ON THE MARTENSITIC TRANSFORMATION TEMPERATURES IN B Au-Cu-Zn ALLOYS,1978.0,Au26.0Cu30.0Zn44.0 %,,,26.0,,,30.0,,,,,,,,,,,,44.0,,,54.9,,51.9,,,,
AS_MS_ALL,AuCuZn,Y. Murakami; S.C. Singh; L. Delaey,Scriota METALLURGICA,ON THE MARTENSITIC TRANSFORMATION TEMPERATURES IN B Au-Cu-Zn ALLOYS,1978.0,Au26.0Cu30.0Zn44.0 %,,,26.0,,,30.0,,,,,,,,,,,,44.0,,,53.3,,51.3,,,,
AS_MS_ALL,AuCuZn,Y. Murakami; S.C. Singh; L. Delaey,Scriota METALLURGICA,ON THE MARTENSITIC TRANSFORMATION TEMPERATURES IN B Au-Cu-Zn ALLOYS,1978.0,Au26.0Cu30.0Zn44.0 %,,,26.0,,,30.0,,,,,,,,,,,,44.0,,,52.8,,50.9,,,,
AS_MS_ALL,AuCuZn,Y. Murakami; S.C. Singh; L. Delaey,Scriota METALLURGICA,ON THE MARTENSITIC TRANSFORMATION TEMPERATURES IN B Au-Cu-Zn ALLOYS,1978.0,Au26.0Cu30.0Zn44.0 %,,,26.0,,,30.0,,,,,,,,,,,,44.0,,,52.4,,50.6,,,,
AS_MS_ALL,AuCuZn,Y. Murakami; S.C. Singh; L. Delaey,Scriota METALLURGICA,ON THE MARTENSITIC TRANSFORMATION TEMPERATURES IN B Au-Cu-Zn ALLOYS,1978.0,Au26.0Cu30.0Zn44.0 %,,,26.0,,,30.0,,,,,,,,,,,,44.0,,,54.7,,52.6,,,,
AS_MS_ALL,AuCuZn,Y. Murakami; S.C. Singh; L. Delaey,Scriota METALLURGICA,ON THE MARTENSITIC TRANSFORMATION TEMPERATURES IN B Au-Cu-Zn ALLOYS,1978.0,Au26.0Cu30.0Zn44.0 %,,,26.0,,,30.0,,,,,,,,,,,,44.0,,,55.2,,53.6,,,,
AS_MS_ALL,AuCuZn,Y. Murakami; S.C. Singh; L. Delaey,Scriota METALLURGICA,ON THE MARTENSITIC TRANSFORMATION TEMPERATURES IN B Au-Cu-Zn ALLOYS,1978.0,Au26.0Cu30.0Zn44.0 %,,,26.0,,,30.0,,,,,,,,,,,,44.0,,,55.7,,54.0,,,,
AS_MS_ALL,AuCuZn,Y. Murakami; S.C. Singh; L. Delaey,Scriota METALLURGICA,ON THE MARTENSITIC TRANSFORMATION TEMPERATURES IN B Au-Cu-Zn ALLOYS,1978.0,Au26.0Cu30.0Zn44.0 %,,,26.0,,,30.0,,,,,,,,,,,,44.0,,,48.3,,44.8,,,,
AS_MS_ALL,AuCuZn,Y. Murakami; S.C. Singh; L. Delaey,Scriota METALLURGICA,ON THE MARTENSITIC TRANSFORMATION TEMPERATURES IN B Au-Cu-Zn ALLOYS,1978.0,Au26.0Cu30.0Zn44.0 %,,,26.0,,,30.0,,,,,,,,,,,,44.0,,,50.5,,46.2,,,,
AS_MS_ALL,AuCuZn,T. Makita; A. Nagasawa,Scripta METALLURGICA,ELECTRIC RESISTIVITY ANOMALY AND MARTENSITIC PHASE TRANSFORMATION IN Au-Cu-Zn ALLOYS,1984.0,Au26.0Cu48.0Zn26.0 %,,,26.0,,,48.0,,,,,,,,,,,,26.0,,,274.8,,271.6,,,,
AS_MS_ALL,AuCuZn,T. Makita; A. Nagasawa,Scripta METALLURGICA,ELECTRIC RESISTIVITY ANOMALY AND MARTENSITIC PHASE TRANSFORMATION IN Au-Cu-Zn ALLOYS,1984.0,Au26.0Cu48.0Zn26.0 %,,,26.0,,,48.0,,,,,,,,,,,,26.0,,,267.0,,263.3,,,,
AS_MS_ALL,AuCuZn,T. Makita; A. Nagasawa,Scripta METALLURGICA,ELECTRIC RESISTIVITY ANOMALY AND MARTENSITIC PHASE TRANSFORMATION IN Au-Cu-Zn ALLOYS,1984.0,Au30.0Cu48.0Zn22.0 %,,,30.0,,,48.0,,,,,,,,,,,,22.0,,,210.3,,209.5,,,,
AS_MS_ALL,AuCuZn,T. Makita; A. Nagasawa,Scripta METALLURGICA,ELECTRIC RESISTIVITY ANOMALY AND MARTENSITIC PHASE TRANSFORMATION IN Au-Cu-Zn ALLOYS,1984.0,Au30.0Cu48.0Zn22.0 %,,,30.0,,,48.0,,,,,,,,,,,,22.0,,,247.2,,245.7,,,,
AS_MS_ALL,AuCuZn,Murakami; Yuichiro; Hajime Asano; Norihiko Nakanishi; and Sukeji Kachi,apanese Journal of Applied Physics,Phase Relation and Kinetics of the Transformations in Au-Cu-Zn Ternary Alloys,1967.0,Au36.0Cu19.0Zn45.0 %,,,36.0,,,19.0,,,,,,,,,,,,45.0,,,1.0,,-0.4,,,,
AS_MS_ALL,AuCuZn,Murakami; Yuichiro; Hajime Asano; Norihiko Nakanishi; and Sukeji Kachi,apanese Journal of Applied Physics,Phase Relation and Kinetics of the Transformations in Au-Cu-Zn Ternary Alloys,1967.0,Au36.0Cu19.0Zn45.0 %,,,36.0,,,19.0,,,,,,,,,,,,45.0,,,3.0,,3.5,,,,
AS_MS_ALL,AuCuZn,Murakami; Yuichiro; Hajime Asano; Norihiko Nakanishi; and Sukeji Kachi,apanese Journal of Applied Physics,Phase Relation and Kinetics of the Transformations in Au-Cu-Zn Ternary Alloys,1967.0,Au18.0Cu37.0Zn45.0 %,,,18.0,,,37.0,,,,,,,,,,,,45.0,,,-110.0,,-136.0,,,,
AS_MS_ALL,AuCuZn,Murakami; Yuichiro; Hajime Asano; Norihiko Nakanishi; and Sukeji Kachi,apanese Journal of Applied Physics,Phase Relation and Kinetics of the Transformations in Au-Cu-Zn Ternary Alloys,1967.0,Au20.0Cu35.0Zn45.0 %,,,20.0,,,35.0,,,,,,,,,,,,45.0,,,-65.0,,-69.0,,,,
AS_MS_ALL,AuCuZn,Murakami; Yuichiro; Hajime Asano; Norihiko Nakanishi; and Sukeji Kachi,apanese Journal of Applied Physics,Phase Relation and Kinetics of the Transformations in Au-Cu-Zn Ternary Alloys,1967.0,Au22.0Cu33.0Zn45.0 %,,,22.0,,,33.0,,,,,,,,,,,,45.0,,,-22.5,,-20.0,,,,
AS_MS_ALL,AuCuZn,Murakami; Yuichiro; Hajime Asano; Norihiko Nakanishi; and Sukeji Kachi,apanese Journal of Applied Physics,Phase Relation and Kinetics of the Transformations in Au-Cu-Zn Ternary Alloys,1967.0,Au24.0Cu31.0Zn45.0 %,,,24.0,,,31.0,,,,,,,,,,,,45.0,,,17.0,,6.0,,,,
AS_MS_ALL,AuCuZn,Murakami; Yuichiro; Hajime Asano; Norihiko Nakanishi; and Sukeji Kachi,apanese Journal of Applied Physics,Phase Relation and Kinetics of the Transformations in Au-Cu-Zn Ternary Alloys,1967.0,Au26.0Cu29.0Zn45.0 %,,,26.0,,,29.0,,,,,,,,,,,,45.0,,,54.0,,35.5,,,,
AS_MS_ALL,AuCuZn,Murakami; Yuichiro; Hajime Asano; Norihiko Nakanishi; and Sukeji Kachi,apanese Journal of Applied Physics,Phase Relation and Kinetics of the Transformations in Au-Cu-Zn Ternary Alloys,1967.0,Au28.0Cu27.0Zn45.0 %,,,28.0,,,27.0,,,,,,,,,,,,45.0,,,4.0,,-0.5,,,,
AS_MS_ALL,AuCuZn,Murakami; Yuichiro; Hajime Asano; Norihiko Nakanishi; and Sukeji Kachi,apanese Journal of Applied Physics,Phase Relation and Kinetics of the Transformations in Au-Cu-Zn Ternary Alloys,1967.0,Au30.0Cu25.0Zn45.0 %,,,30.0,,,25.0,,,,,,,,,,,,45.0,,,-35.0,,-39.0,,,,
AS_MS_ALL,AuCuZn,Murakami; Yuichiro; Hajime Asano; Norihiko Nakanishi; and Sukeji Kachi,apanese Journal of Applied Physics,Phase Relation and Kinetics of the Transformations in Au-Cu-Zn Ternary Alloys,1967.0,Au35.0Cu20.0Zn45.0 %,,,35.0,,,20.0,,,,,,,,,,,,45.0,,,-11.0,,-138.0,,,,
AS_MS_ALL,AuCuZn,Norihiko Nakanishi; Yuichiro Murakami; Sukeji Kachi,Japanese Journal of Applied Physics,Martensitic Transformation in Au-Cu-Zn Alloys,1965.0,Au28.0Cu27.0Zn45.0 %,,,28.0,,,27.0,,,,,,,,,,,,45.0,,,-0.9,,-1.9,,,,
AS_MS_ALL,AuCuZn,Yintao Song Xian Chen1; Vivekanand Dabade; Thomas W. Shield; Richard D. James,Nature,Enhanced reversibility and unusual microstructure of a phase-transforming material,2013.0,Au25.0Cu30.0Zn45.0 %,,,25.0,,,30.0,,,,,,,,,,,,45.0,,,51.8,,57.6,,,,
AS_MS_ALL,AuCuZn,Yintao Song Xian Chen1; Vivekanand Dabade; Thomas W. Shield; Richard D. James,Nature,Enhanced reversibility and unusual microstructure of a phase-transforming material,2013.0,Au25.0Cu30.0Zn45.0 %,,,25.0,,,30.0,,,,,,,,,,,,45.0,,,51.4,,57.7,,,,
AS_MS_ALL,AuCuZn,Yintao Song Xian Chen1; Vivekanand Dabade; Thomas W. Shield; Richard D. James,Nature,Enhanced reversibility and unusual microstructure of a phase-transforming material,2013.0,Au25.0Cu30.0Zn45.0 %,,,25.0,,,30.0,,,,,,,,,,,,45.0,,,50.3,,57.7,,,,
AS_MS_ALL,AuCuZn,Yintao Song Xian Chen1; Vivekanand Dabade; Thomas W. Shield; Richard D. James,Nature,Enhanced reversibility and unusual microstructure of a phase-transforming material,2013.0,Au25.0Cu30.0Zn45.0 %,,,25.0,,,30.0,,,,,,,,,,,,45.0,,,47.9,,57.5,,,,
AS_MS_ALL,AuCuZn,Yintao Song Xian Chen1; Vivekanand Dabade; Thomas W. Shield; Richard D. James,Nature,Enhanced reversibility and unusual microstructure of a phase-transforming material,2013.0,Au25.0Cu30.0Zn45.0 %,,,25.0,,,30.0,,,,,,,,,,,,45.0,,,45.1,,54.0,,,,
AS_MS_ALL,AuCuZn,Yintao Song Xian Chen1; Vivekanand Dabade; Thomas W. Shield; Richard D. James,Nature,Enhanced reversibility and unusual microstructure of a phase-transforming material,2013.0,Au25.0Cu30.0Zn45.0 %,,,25.0,,,30.0,,,,,,,,,,,,45.0,,,41.5,,52.5,,,,
AS_MS_ALL,AuCuZn,Yintao Song Xian Chen1; Vivekanand Dabade; Thomas W. Shield; Richard D. James,Nature,Enhanced reversibility and unusual microstructure of a phase-transforming material,2013.0,Au25.0Cu30.0Zn45.0 %,,,25.0,,,30.0,,,,,,,,,,,,45.0,,,35.3,,50.0,,,,
AS_MS_ALL,AuCuZn,Yintao Song Xian Chen1; Vivekanand Dabade; Thomas W. Shield; Richard D. James,Nature,Enhanced reversibility and unusual microstructure of a phase-transforming material,2013.0,Au25.0Cu30.0Zn45.0 %,,,25.0,,,30.0,,,,,,,,,,,,45.0,,,28.3,,47.9,,,,
AS_MS_ALL,AuCuZn,Yintao Song Xian Chen1; Vivekanand Dabade; Thomas W. Shield; Richard D. James,Nature,Enhanced reversibility and unusual microstructure of a phase-transforming material,2013.0,Au25.0Cu30.0Zn45.0 %,,,25.0,,,30.0,,,,,,,,,,,,45.0,,,21.6,,45.7,,,,
AS_MS_ALL,AuCuZn,Yintao Song Xian Chen1; Vivekanand Dabade; Thomas W. Shield; Richard D. James,Nature,Enhanced reversibility and unusual microstructure of a phase-transforming material,2013.0,Au25.0Cu30.0Zn45.0 %,,,25.0,,,30.0,,,,,,,,,,,,45.0,,,13.6,,43.3,,,,
AS_MS_ALL,AuCuZn,Yintao Song Xian Chen1; Vivekanand Dabade; Thomas W. Shield; Richard D. James,Nature,Enhanced reversibility and unusual microstructure of a phase-transforming material,2013.0,Au27.0Cu28.0Zn45.0 %,,,27.0,,,28.0,,,,,,,,,,,,45.0,,,34.8,,35.4,,,,
AS_MS_ALL,AuCuZn,Yintao Song Xian Chen1; Vivekanand Dabade; Thomas W. Shield; Richard D. James,Nature,Enhanced reversibility and unusual microstructure of a phase-transforming material,2013.0,Au27.0Cu28.0Zn45.0 %,,,27.0,,,28.0,,,,,,,,,,,,45.0,,,34.8,,35.4,,,,
AS_MS_ALL,AuCuZn,Yintao Song Xian Chen1; Vivekanand Dabade; Thomas W. Shield; Richard D. James,Nature,Enhanced reversibility and unusual microstructure of a phase-transforming material,2013.0,Au27.0Cu28.0Zn45.0 %,,,27.0,,,28.0,,,,,,,,,,,,45.0,,,34.7,,35.2,,,,
AS_MS_ALL,AuCuZn,Yintao Song Xian Chen1; Vivekanand Dabade; Thomas W. Shield; Richard D. James,Nature,Enhanced reversibility and unusual microstructure of a phase-transforming material,2013.0,Au27.0Cu28.0Zn45.0 %,,,27.0,,,28.0,,,,,,,,,,,,45.0,,,34.5,,35.2,,,,
AS_MS_ALL,AuCuZn,Yintao Song Xian Chen1; Vivekanand Dabade; Thomas W. Shield; Richard D. James,Nature,Enhanced reversibility and unusual microstructure of a phase-transforming material,2013.0,Au27.0Cu28.0Zn45.0 %,,,27.0,,,28.0,,,,,,,,,,,,45.0,,,34.2,,34.8,,,,
AS_MS_ALL,AuCuZn,Yintao Song Xian Chen1; Vivekanand Dabade; Thomas W. Shield; Richard D. James,Nature,Enhanced reversibility and unusual microstructure of a phase-transforming material,2013.0,Au27.0Cu28.0Zn45.0 %,,,27.0,,,28.0,,,,,,,,,,,,45.0,,,33.3,,34.1,,,,
AS_MS_ALL,AuCuZn,Yintao Song Xian Chen1; Vivekanand Dabade; Thomas W. Shield; Richard D. James,Nature,Enhanced reversibility and unusual microstructure of a phase-transforming material,2013.0,Au27.0Cu28.0Zn45.0 %,,,27.0,,,28.0,,,,,,,,,,,,45.0,,,32.2,,32.7,,,,
AS_MS_ALL,AuCuZn,Yintao Song Xian Chen1; Vivekanand Dabade; Thomas W. Shield; Richard D. James,Nature,Enhanced reversibility and unusual microstructure of a phase-transforming material,2013.0,Au27.0Cu28.0Zn45.0 %,,,27.0,,,28.0,,,,,,,,,,,,45.0,,,31.0,,31.4,,,,
AS_MS_ALL,AuCuZn,Yintao Song Xian Chen1; Vivekanand Dabade; Thomas W. Shield; Richard D. James,Nature,Enhanced reversibility and unusual microstructure of a phase-transforming material,2013.0,Au27.0Cu28.0Zn45.0 %,,,27.0,,,28.0,,,,,,,,,,,,45.0,,,29.6,,30.0,,,,
AS_MS_ALL,AuCuZn,Yintao Song Xian Chen1; Vivekanand Dabade; Thomas W. Shield; Richard D. James,Nature,Enhanced reversibility and unusual microstructure of a phase-transforming material,2013.0,Au27.0Cu28.0Zn45.0 %,,,27.0,,,28.0,,,,,,,,,,,,45.0,,,28.2,,28.7,,,,
AS_MS_ALL,AuCuZn,Yintao Song Xian Chen1; Vivekanand Dabade; Thomas W. Shield; Richard D. James,Nature,Enhanced reversibility and unusual microstructure of a phase-transforming material,2013.0,Au30.0Cu25.0Zn45.0 %,,,30.0,,,25.0,,,,,,,,,,,,45.0,,,-37.8,,-38.0,,,,
AS_MS_ALL,AuCuZn,Yintao Song Xian Chen1; Vivekanand Dabade; Thomas W. Shield; Richard D. James,Nature,Enhanced reversibility and unusual microstructure of a phase-transforming material,2013.0,Au30.0Cu25.0Zn45.0 %,,,30.0,,,25.0,,,,,,,,,,,,45.0,,,-37.9,,-38.0,,,,
AS_MS_ALL,AuCuZn,Yintao Song Xian Chen1; Vivekanand Dabade; Thomas W. Shield; Richard D. James,Nature,Enhanced reversibility and unusual microstructure of a phase-transforming material,2013.0,Au30.0Cu25.0Zn45.0 %,,,30.0,,,25.0,,,,,,,,,,,,45.0,,,-37.9,,-38.1,,,,
AS_MS_ALL,AuCuZn,Yintao Song Xian Chen1; Vivekanand Dabade; Thomas W. Shield; Richard D. James,Nature,Enhanced reversibility and unusual microstructure of a phase-transforming material,2013.0,Au30.0Cu25.0Zn45.0 %,,,30.0,,,25.0,,,,,,,,,,,,45.0,,,-38.0,,-38.2,,,,
AS_MS_ALL,AuCuZn,Yintao Song Xian Chen1; Vivekanand Dabade; Thomas W. Shield; Richard D. James,Nature,Enhanced reversibility and unusual microstructure of a phase-transforming material,2013.0,Au30.0Cu25.0Zn45.0 %,,,30.0,,,25.0,,,,,,,,,,,,45.0,,,-37.9,,-38.0,,,,
AS_MS_ALL,AuCuZn,Yintao Song Xian Chen1; Vivekanand Dabade; Thomas W. Shield; Richard D. James,Nature,Enhanced reversibility and unusual microstructure of a phase-transforming material,2013.0,Au30.0Cu25.0Zn45.0 %,,,30.0,,,25.0,,,,,,,,,,,,45.0,,,-38.1,,-38.3,,,,
AS_MS_ALL,AuCuZn,Yintao Song Xian Chen1; Vivekanand Dabade; Thomas W. Shield; Richard D. James,Nature,Enhanced reversibility and unusual microstructure of a phase-transforming material,2013.0,Au30.0Cu25.0Zn45.0 %,,,30.0,,,25.0,,,,,,,,,,,,45.0,,,-37.8,,-37.9,,,,
AS_MS_ALL,AuCuZn,Yintao Song Xian Chen1; Vivekanand Dabade; Thomas W. Shield; Richard D. James,Nature,Enhanced reversibility and unusual microstructure of a phase-transforming material,2013.0,Au30.0Cu25.0Zn45.0 %,,,30.0,,,25.0,,,,,,,,,,,,45.0,,,-37.9,,-37.8,,,,
AS_MS_ALL,AuCuZn,Yintao Song Xian Chen1; Vivekanand Dabade; Thomas W. Shield; Richard D. James,Nature,Enhanced reversibility and unusual microstructure of a phase-transforming material,2013.0,Au30.0Cu25.0Zn45.0 %,,,30.0,,,25.0,,,,,,,,,,,,45.0,,,-38.0,,-38.0,,,,
AS_MS_ALL,AuCuZn,Yintao Song Xian Chen1; Vivekanand Dabade; Thomas W. Shield; Richard D. James,Nature,Enhanced reversibility and unusual microstructure of a phase-transforming material,2013.0,Au30.0Cu25.0Zn45.0 %,,,30.0,,,25.0,,,,,,,,,,,,45.0,,,-38.0,,-38.0,,,,
AS_MS_ALL,AuCuZn,N.Nakanishi; Y.Murakami and S.Kachi,Scripta METALLURGICA,PSEUDOELASTICITY AND ELASTIC ANISOTROPY IN THE ~ PHASE THERMOELASTIC ALLOYS.,1971.0,Au18.3Cu34.7Zn47.0 %,,,18.3,,,34.7,,,,,,,,,,,,47.0,,,-200.9,,-177.6,,,,
AS_MS_ALL,AuCuZn,N.Nakanishi; Y.Murakami and S.Kachi,Scripta METALLURGICA,PSEUDOELASTICITY AND ELASTIC ANISOTROPY IN THE ~ PHASE THERMOELASTIC ALLOYS.,1971.0,Au23.2Cu29.8Zn47.0 %,,,23.2,,,29.8,,,,,,,,,,,,47.0,,,-236.0,,-226.9,,,,
AS_MS_ALL,AuCuZn,N.Nakanishi; Y.Murakami and S.Kachi,Scripta METALLURGICA,PSEUDOELASTICITY AND ELASTIC ANISOTROPY IN THE ~ PHASE THERMOELASTIC ALLOYS.,1971.0,Au26.0Cu27.0Zn47.0 %,,,26.0,,,27.0,,,,,,,,,,,,47.0,,,-183.9,,-163.2,,,,
AS_MS_ALL,AuCuZn,N.Nakanishi; Y.Murakami and S.Kachi,Scripta METALLURGICA,PSEUDOELASTICITY AND ELASTIC ANISOTROPY IN THE ~ PHASE THERMOELASTIC ALLOYS.,1971.0,Au26.3769398990403Cu26.6230601009597Zn47.0 %,,,26.3769399,,,26.6230601,,,,,,,,,,,,47.0,,,-257.1,,-253.1,,,,
AS_MS_ALL,AuCuZn,N.Nakanishi; Y.Murakami and S.Kachi,Scripta METALLURGICA,PSEUDOELASTICITY AND ELASTIC ANISOTROPY IN THE ~ PHASE THERMOELASTIC ALLOYS.,1971.0,Au28.4524193406542Cu24.5475806593458Zn47.0 %,,,28.45241934,,,24.54758066,,,,,,,,,,,,47.0,,,-242.7,,-235.7,,,,
AS_MS_ALL,AuCuZn,N.Nakanishi; Y.Murakami and S.Kachi,Scripta METALLURGICA,PSEUDOELASTICITY AND ELASTIC ANISOTROPY IN THE ~ PHASE THERMOELASTIC ALLOYS.,1971.0,Au30.3212302785481Cu22.6787697214519Zn47.0 %,,,30.32123028,,,22.67876972,,,,,,,,,,,,47.0,,,-219.5,,-206.7,,,,
AS_MS_ALL,AuCuZn,N.Nakanishi; Y.Murakami and S.Kachi,Scripta METALLURGICA,PSEUDOELASTICITY AND ELASTIC ANISOTROPY IN THE ~ PHASE THERMOELASTIC ALLOYS.,1971.0,Au35.2161957751681Cu17.783804224831897Zn47.0 %,,,35.21619578,,,17.78380422,,,,,,,,,,,,47.0,,,-183.9,,-163.2,,,,
AS_MS_ALL,NiAlFe,S. Furukawa; A. Inoue and T. Masumoto,Materials Science and Engineering,High ductility and shape memory effect of rapidly solidified B-2 compounds in the Ni Fe Al system,1988.0,Ni59.0Al27.0Fe14.0 %,,27.0,,,,,14.0,,,,59.0,,,,,,,,,,94.0,,89.0,,,,
AS_MS_ALL,NiAlFe,P. Johansson; J. Liu and S. Savage,European Symposium on Martensitic Transformations,Nickel-Iron-Aluminium Shape Memory Alloys with Improved Properties by Rapid Solidification,1989.0,Ni59.0Al27.0Fe14.0 %,,27.0,,,,,14.0,,,,59.0,,,,,,,,,,137.0,,126.0,,,,
AS_MS_ALL,NiAlFe,P. Johansson; J. Liu and S. Savage,European Symposium on Martensitic Transformations,Nickel-Iron-Aluminium Shape Memory Alloys with Improved Properties by Rapid Solidification,1989.0,Ni59.0Al27.0Fe14.0 %,,27.0,,,,,14.0,,,,59.0,,,,,,,,,,156.0,,127.0,,,,
AS_MS_ALL,NiAlFe,E. P. George; C. T. Liu; C. J. Sparks; M.-Y. Kao; J. A. Horton; H. Kunsmann and T. King,MRS Proceedings,Microstructure; Phase Stability; Mechanical Properties; and Shape Memory Characteristics of Ni-Fe-AI-B Alloys,1991.0,Ni56.099999999999994Al23.9Fe20.0 %,,23.9,,,,,20.0,,,,56.1,,,,,,,,,,82.0,,77.0,,,,
AS_MS_ALL,NiAlFe,R. Kainuma; H. Nakano; K. Oikawa; K. Ishida and T. Nishizawa,MRS Proceedings,High Temperature Shape Memory Alloys of Ni-Al Base Systems,1991.0,Ni60.0Al25.0Fe15.0 %,,25.0,,,,,15.0,,,,60.0,,,,,,,,,,128.0,,143.0,,,,
AS_MS_ALL,NiAlFe,C. Liu; C. Sparks; J. Horton; E. George; C. Carmichael; M.-Y. Kao and H. Kunsmann,MRS Online Proceedings Library Archive,Microstructural features and shape-memory characteristics of melt-spun Ni-Al-Fe-B ribbons,1991.0,Ni59.0Al27.0Fe14.0 %,,27.0,,,,,14.0,,,,59.0,,,,,,,,,,80.0,,81.0,,,,
