Repository: AyushChauhan9389/Shape-Memory-Alloy-Dataset

File: Combined_SMA_Dataset.csv (part 35 of 113)
Source_Directory,Alloy_Type,Authors,Source,Title,Year,composition,Ag (at.%),Al (at.%),Au (at.%),Cd (at.%),Co (at.%),Cu (at.%),Fe (at.%),Hf (at.%),Mn (at.%),Nb (at.%),Ni (at.%),Pd (at.%),Pt (at.%),Ru (at.%),Si (at.%),Ta (at.%),Ti (at.%),Zn (at.%),Zr (at.%),Austenite Finish Temperature - AF - (°C),Austenite Start Temperature - AS - (°C),Martensite Finish Temperature - MF - (°C),Martensite Start Temperature - MS - (°C),Cooling Rate (°C/min),Heating Rate (°C/min),Calculated Density (g/cm^3),Thermal transformation span (TSPAN) - (AF-MF) - (°C)
AS_MS_ALL,NiAlFe,C. Liu; C. Sparks; J. Horton; E. George; C. Carmichael; M.-Y. Kao and H. Kunsmann,MRS Online Proceedings Library Archive,Microstructural features and shape-memory characteristics of melt-spun Ni-Al-Fe-B ribbons,1991.0,Ni59.0Al27.0Fe14.0 %,,27.0,,,,,14.0,,,,59.0,,,,,,,,,,85.0,,77.0,,,,
AS_MS_ALL,NiAlFe,R. Kainuma; K. Ishida and T. Nishizawa,Metallurgical Transactions A,Thermoelastic martensite and shape memory effect in B2 base Ni-Al-Fe alloy with enhanced ductility,1992.0,Ni57.0Al25.0Fe18.0 %,,25.0,,,,,18.0,,,,57.0,,,,,,,,,,-71.0,,-68.0,,,,
AS_MS_ALL,NiAlFe,R. Kainuma; K. Ishida and T. Nishizawa,Metallurgical Transactions A,Thermoelastic martensite and shape memory effect in B2 base Ni-Al-Fe alloy with enhanced ductility,1992.0,Ni57.0Al25.0Fe18.0 %,,25.0,,,,,18.0,,,,57.0,,,,,,,,,,-26.0,,-22.0,,,,
AS_MS_ALL,NiAlFe,R. Kainuma; K. Ishida and T. Nishizawa,Metallurgical Transactions A,Thermoelastic martensite and shape memory effect in B2 base Ni-Al-Fe alloy with enhanced ductility,1992.0,Ni57.0Al25.0Fe18.0 %,,25.0,,,,,18.0,,,,57.0,,,,,,,,,,17.0,,20.0,,,,
AS_MS_ALL,NiAlFe,R. Kainuma; K. Ishida and T. Nishizawa,Metallurgical Transactions A,Thermoelastic martensite and shape memory effect in B2 base Ni-Al-Fe alloy with enhanced ductility,1992.0,Ni57.0Al25.0Fe18.0 %,,25.0,,,,,18.0,,,,57.0,,,,,,,,,,74.0,,84.0,,,,
AS_MS_ALL,NiAlFe,J. Yang and C. Wayman,Materials Science and Engineering: A,On the Ni5Al3 phase and related phenomena in a NiAlFe alloy,1993.0,Ni60.0Al25.0Fe15.0 %,,25.0,,,,,15.0,,,,60.0,,,,,,,,,,57.0,,125.0,,,,
AS_MS_ALL,NiAlFe,J. Yang and C. Wayman,Materials Science and Engineering: A,On the Ni5Al3 phase and related phenomena in a NiAlFe alloy,1993.0,Ni60.0Al25.0Fe15.0 %,,25.0,,,,,15.0,,,,60.0,,,,,,,,,,16.0,,71.0,,,,
AS_MS_ALL,NiAlFe,J. Yang and C. Wayman,Materials Science and Engineering: A,On the Ni5Al3 phase and related phenomena in a NiAlFe alloy,1993.0,Ni60.0Al25.0Fe15.0 %,,25.0,,,,,15.0,,,,60.0,,,,,,,,,,119.0,,195.0,,,,
AS_MS_ALL,NiAlFe,J. Yang and C. Wayman,Materials Science and Engineering: A,On the Ni5Al3 phase and related phenomena in a NiAlFe alloy,1993.0,Ni60.0Al25.0Fe15.0 %,,25.0,,,,,15.0,,,,60.0,,,,,,,,,,84.0,,136.0,,,,
AS_MS_ALL,NiAlFe,J. Yang and C. Wayman,Materials Science and Engineering: A,On the Ni5Al3 phase and related phenomena in a NiAlFe alloy,1993.0,Ni60.0Al25.0Fe15.0 %,,25.0,,,,,15.0,,,,60.0,,,,,,,,,,-172.0,,-149.0,,,,
AS_MS_ALL,NiAlFe,E. P. George; C. T. Liu; J. A. Horton; H. Kunsmann; T. King and M. Kao,,Ecomaterials,1994.0,Ni58.5Al25.5Fe16.0 %,,25.5,,,,,16.0,,,,58.5,,,,,,,,,,128.0,,153.0,,,,
AS_MS_ALL,NiAlFe,E. P. George; C. T. Liu; J. A. Horton; H. Kunsmann; T. King and M. Kao,,Ecomaterials,1994.0,Ni58.5Al25.5Fe16.0 %,,25.5,,,,,16.0,,,,58.5,,,,,,,,,,125.0,,113.0,,,,
AS_MS_ALL,NiAlFe,E. P. George; C. T. Liu; J. A. Horton; C. J. Sparks; M. Kao; H. Kunsmann and T. King,Materials Characterization,Characterization; processing; and alloy design of NiAl-based shape memory alloys,1994.0,Ni59.0Al27.0Fe14.0 %,,27.0,,,,,14.0,,,,59.0,,,,,,,,,,396.0,,395.0,,,,
AS_MS_ALL,NiAlFe,E. P. George; C. T. Liu; J. A. Horton; C. J. Sparks; M. Kao; H. Kunsmann and T. King,Materials Characterization,Characterization; processing; and alloy design of NiAl-based shape memory alloys,1994.0,Ni59.0Al27.0Fe14.0 %,,27.0,,,,,14.0,,,,59.0,,,,,,,,,,118.0,,108.0,,,,
AS_MS_ALL,NiAlFe,C. Y. Xie; B. H. Jiang and G. X. Hu,Scripta Metallurgica et Materialia,Three stage yielding phenomenon in a NiAlFe alloy,1994.0,Ni56.8Al25.2Fe18.0 %,,25.2,,,,,18.0,,,,56.8,,,,,,,,,,-42.0,,-57.0,,,,
AS_MS_ALL,NiAlFe,R. Kainuma; H. Ohtani and K. Ishida,Metallurgical and Materials Transactions A,Effect of alloying elements on martensitic transformation in the binary NiAl(β) phase alloys,1996.0,Ni63.2Al35.550000000000004Fe1.25 %,,35.55,,,,,1.25,,,,63.2,,,,,,,,,,3.0,,18.0,,,,
AS_MS_ALL,NiAlFe,R. Kainuma; H. Ohtani and K. Ishida,Metallurgical and Materials Transactions A,Effect of alloying elements on martensitic transformation in the binary NiAl(β) phase alloys,1996.0,Ni63.4304Al35.6796Fe0.89 %,,35.6796,,,,,0.89,,,,63.4304,,,,,,,,,,15.0,,34.0,,,,
AS_MS_ALL,NiAlFe,R. Kainuma; H. Ohtani and K. Ishida,Metallurgical and Materials Transactions A,Effect of alloying elements on martensitic transformation in the binary NiAl(β) phase alloys,1996.0,Ni63.724799999999995Al35.8452Fe0.43 %,,35.8452,,,,,0.43,,,,63.7248,,,,,,,,,,79.0,,85.0,,,,
AS_MS_ALL,NiAlFe,C. Xie; L. Sen and T. Hsu,Scripta Materialia,Two-way shape memory effect in a NiAl-Fe alloy,1996.0,Ni57.19Al24.28Fe18.53 %,,24.28,,,,,18.53,,,,57.19,,,,,,,,,,40.0,,33.0,,,,
AS_MS_ALL,NiAlFe,C. Xie and T. Hsu,Materials characterization,Catalysis of deformation on martensitic and reverse transformations in a NiAl-Fe shape memory alloy,1997.0,Ni57.739999999999995Al24.06Fe18.2 %,,24.06,,,,,18.2,,,,57.74,,,,,,,,,,43.0,,50.0,,,,
AS_MS_ALL,NiAlFe,N. Ono; A. Tsukahara; R. Kainuma and K. Ishida,Materials Science and Engineering: A,The properties of two-phase Ni–Al–Fe shape memory alloys in the virgin and shape-memory-cycled states,1999.0,Ni58.0Al26.0Fe16.0 %,,26.0,,,,,16.0,,,,58.0,,,,,,,,,,19.0,,28.0,,,,
AS_MS_ALL,NiAlFe,N. Ono; A. Tsukahara; R. Kainuma and K. Ishida,Materials Science and Engineering: A,The properties of two-phase Ni–Al–Fe shape memory alloys in the virgin and shape-memory-cycled states,1999.0,Ni58.400000000000006Al23.6Fe18.0 %,,23.6,,,,,18.0,,,,58.4,,,,,,,,,,20.0,,24.0,,,,
AS_MS_ALL,NiAlFe,N. Ono; A. Tsukahara; R. Kainuma and K. Ishida,Materials Science and Engineering: A,The properties of two-phase Ni–Al–Fe shape memory alloys in the virgin and shape-memory-cycled states,1999.0,Ni58.8Al21.2Fe20.0 %,,21.2,,,,,20.0,,,,58.8,,,,,,,,,,29.0,,31.0,,,,
AS_MS_ALL,NiAlFe,N. Ono; A. Tsukahara; R. Kainuma and K. Ishida,Materials Science and Engineering: A,The properties of two-phase Ni–Al–Fe shape memory alloys in the virgin and shape-memory-cycled states,1999.0,Ni59.2Al18.8Fe22.0 %,,18.8,,,,,22.0,,,,59.2,,,,,,,,,,20.0,,29.0,,,,
AS_MS_ALL,NiAlFe,C. Xie and J. Wu,Materials & Design,Mechanical behavior and shape memory effect of an aged NiAl–Fe alloy,2000.0,Ni57.7Al24.1Fe18.2 %,,24.1,,,,,18.2,,,,57.7,,,,,,,,,,60.0,,69.0,,,,
AS_MS_ALL,NiAlFe,C. Xie and J. Wu,Materials & Design,Mechanical behavior and shape memory effect of an aged NiAl–Fe alloy,2000.0,Ni57.7Al24.1Fe18.2 %,,24.1,,,,,18.2,,,,57.7,,,,,,,,,,59.0,,64.0,,,,
AS_MS_ALL,NiAlFe,C. Xie and J. Wu,Materials & Design,Mechanical behavior and shape memory effect of an aged NiAl–Fe alloy,2000.0,Ni57.7Al24.1Fe18.2 %,,24.1,,,,,18.2,,,,57.7,,,,,,,,,,50.0,,54.0,,,,
AS_MS_ALL,NiAlFe,C. Xie and J. Wu,Materials & Design,Mechanical behavior and shape memory effect of an aged NiAl–Fe alloy,2000.0,Ni57.7Al24.1Fe18.2 %,,24.1,,,,,18.2,,,,57.7,,,,,,,,,,50.0,,54.0,,,,
AS_MS_ALL,NiAlFe,C. Xie and J. Wu,Materials & Design,Mechanical behavior and shape memory effect of an aged NiAl–Fe alloy,2000.0,Ni57.7Al24.1Fe18.2 %,,24.1,,,,,18.2,,,,57.7,,,,,,,,,,88.0,,88.0,,,,
AS_MS_ALL,NiAlFe,C. Xie and J. Wu,Intermetallics,Effect of ageing on the phase transformation temperatures and shape memory effect of a NiAl-Fe alloy,2000.0,Ni57.7Al24.1Fe18.2 %,,24.1,,,,,18.2,,,,57.7,,,,,,,,,,42.0,,51.0,,,,
AS_MS_ALL,NiAlFe,C.-Y. Xie; P. Huang and J. Wu,Smart Structures and Materials 2001: Active Materials: Behavior and Mechanics,Effect of aging and training on the two-way shape memory effect of a NiAl-Fe alloy,2001.0,Ni60.0Al25.0Fe15.0 %,,25.0,,,,,15.0,,,,60.0,,,,,,,,,,159.0,,152.0,,,,
AS_MS_ALL,NiAlFe,C.-Y. Xie; P. Huang and J. Wu,Smart Structures and Materials 2001: Active Materials: Behavior and Mechanics,Effect of aging and training on the two-way shape memory effect of a NiAl-Fe alloy,2001.0,Ni60.0Al25.0Fe15.0 %,,25.0,,,,,15.0,,,,60.0,,,,,,,,,,125.0,,122.0,,,,
AS_MS_ALL,NiAlFe,C.-Y. Xie; P. Huang and J. Wu,Smart Structures and Materials 2001: Active Materials: Behavior and Mechanics,Effect of aging and training on the two-way shape memory effect of a NiAl-Fe alloy,2001.0,Ni60.0Al25.0Fe15.0 %,,25.0,,,,,15.0,,,,60.0,,,,,,,,,,122.0,,134.0,,,,
AS_MS_ALL,NiAlFe,C.-Y. Xie; P. Huang and J. Wu,Smart Structures and Materials 2001: Active Materials: Behavior and Mechanics,Effect of aging and training on the two-way shape memory effect of a NiAl-Fe alloy,2001.0,Ni60.0Al25.0Fe15.0 %,,25.0,,,,,15.0,,,,60.0,,,,,,,,,,124.0,,142.0,,,,
AS_MS_ALL,NiAlFe,C.-Y. Xie; P. Huang and J. Wu,Smart Structures and Materials 2001: Active Materials: Behavior and Mechanics,Effect of aging and training on the two-way shape memory effect of a NiAl-Fe alloy,2001.0,Ni60.0Al25.0Fe15.0 %,,25.0,,,,,15.0,,,,60.0,,,,,,,,,,127.0,,136.0,,,,
AS_MS_ALL,NiAlFe,C.-Y. Xie; P. Huang and J. Wu,Smart Structures and Materials 2001: Active Materials: Behavior and Mechanics,Effect of aging and training on the two-way shape memory effect of a NiAl-Fe alloy,2001.0,Ni60.0Al25.0Fe15.0 %,,25.0,,,,,15.0,,,,60.0,,,,,,,,,,153.0,,149.0,,,,
AS_MS_ALL,NiAlFe,K. Oikawa; Y. Tanaka; Y. Sutou; T. Omori; F. Luo; R. Kainuma and K. Ishida,ISIJ international,Effects of Aging and Co Addition on Martensitic and Magnetic Transitions in Ni–Al–Fe β-based Shape Memory Alloys,2006.0,Ni50.0Al25.0Fe25.0 %,,25.0,,,,,25.0,,,,50.0,,,,,,,,,,22.0,,15.0,,,,
AS_MS_ALL,NiAlFe,K. Oikawa; Y. Tanaka; Y. Sutou; T. Omori; F. Luo; R. Kainuma and K. Ishida,ISIJ international,Effects of Aging and Co Addition on Martensitic and Magnetic Transitions in Ni–Al–Fe β-based Shape Memory Alloys,2006.0,Ni50.0Al25.0Fe25.0 %,,25.0,,,,,25.0,,,,50.0,,,,,,,,,,-60.0,,-56.0,,,,
AS_MS_ALL,NiAlFe,K. Oikawa; Y. Tanaka; Y. Sutou; T. Omori; F. Luo; R. Kainuma and K. Ishida,ISIJ international,Effects of Aging and Co Addition on Martensitic and Magnetic Transitions in Ni–Al–Fe β-based Shape Memory Alloys,2006.0,Ni50.0Al25.0Fe25.0 %,,25.0,,,,,25.0,,,,50.0,,,,,,,,,,-32.0,,-34.0,,,,
AS_MS_ALL,NiAlFe,K. Oikawa; Y. Tanaka; Y. Sutou; T. Omori; F. Luo; R. Kainuma and K. Ishida,ISIJ international,Effects of Aging and Co Addition on Martensitic and Magnetic Transitions in Ni–Al–Fe β-based Shape Memory Alloys,2006.0,Ni50.0Al25.0Fe25.0 %,,25.0,,,,,25.0,,,,50.0,,,,,,,,,,21.0,,21.0,,,,
AS_MS_ALL,NiAlFe,K. Oikawa; Y. Tanaka; Y. Sutou; T. Omori; F. Luo; R. Kainuma and K. Ishida,ISIJ international,Effects of Aging and Co Addition on Martensitic and Magnetic Transitions in Ni–Al–Fe β-based Shape Memory Alloys,2006.0,Ni50.0Al25.0Fe25.0 %,,25.0,,,,,25.0,,,,50.0,,,,,,,,,,28.0,,19.0,,,,
AS_MS_ALL,NiAlFe,K. Oikawa; Y. Tanaka; Y. Sutou; T. Omori; F. Luo; R. Kainuma and K. Ishida,ISIJ international,Effects of Aging and Co Addition on Martensitic and Magnetic Transitions in Ni–Al–Fe β-based Shape Memory Alloys,2006.0,Ni50.0Al25.0Fe25.0 %,,25.0,,,,,25.0,,,,50.0,,,,,,,,,,30.0,,23.0,,,,
AS_MS_ALL,NiAlFe,Z. C. Zhou; S. Y. Gu and C. E. Wen,Journal of Alloys and Compounds,Phase transformation in oil-quenched Ni–21.2Al–20Fe alloy,2011.0,Ni58.8Al21.2Fe20.0 %,,21.2,,,,,20.0,,,,58.8,,,,,,,,,,99.0,,69.0,,,,
AS_MS_ALL,NiAlFe,A. Lakhani,Journal of Physics: Conference Series,Effect of magnetic field on the first order Martensite phase transition in Ni 55 Fe 20 Al 25 shape memory alloy,2014.0,Ni55.0Al25.0Fe20.0 %,,25.0,,,,,20.0,,,,55.0,,,,,,,,,,-190.0,,-118.0,,,,
AS_MS_ALL,NiAlFe,S. Ponomarova; V. Odnosum; I. Koval; G. Monastyrsky; V. Kolomytsev; P. Ochin; R. Portier; T. Czeppe and O. Ponomarov,MATEC Web of Conferences,Martensitic transformation and shape memory effect in Ni-Al based alloys,2015.0,Ni59.800000000000004Al37.4Fe2.8 %,,37.4,,,,,2.8,,,,59.8,,,,,,,,,,115.0,,200.0,,,,
AS_MS_ALL,NiAlFe,K. Kargeti; A. Kargeti and P. Mukhopadhyay,Student Journal of Physics,Synthesis of Ni-Fe-Al Heusler alloys and study of their microstructure and FSMA nature,2017.0,Ni60.0Al21.0Fe19.0 %,,21.0,,,,,19.0,,,,60.0,,,,,,,,,,-52.0,,-30.0,,,,
AS_MS_ALL,NiAl,R. Kainuma; H. Ohtani and K. Ishida,Metallurgical and Materials Transactions A,Effect of alloying elements on martensitic transformation in the binary NiAl(β) phase alloys,1996.0,Ni64.0Al36.0 %,,36.0,,,,,,,,,64.0,,,,,,,,,,155.0,,145.0,,,,
AS_MS_ALL,NiAl,R. Kainuma; H. Ohtani and K. Ishida,Metallurgical and Materials Transactions A,Effect of alloying elements on martensitic transformation in the binary NiAl(β) phase alloys,1996.0,Ni64.0Al36.0 %,,36.0,,,,,,,,,64.0,,,,,,,,,,121.0,,117.0,,,,
AS_MS_ALL,NiAl,R. Kainuma; H. Ohtani and K. Ishida,Metallurgical and Materials Transactions A,Effect of alloying elements on martensitic transformation in the binary NiAl(β) phase alloys,1996.0,Ni64.0Al36.0 %,,36.0,,,,,,,,,64.0,,,,,,,,,,130.0,,129.0,,,,
AS_MS_ALL,NiAl,R. Kainuma; H. Ohtani and K. Ishida,Metallurgical and Materials Transactions A,Effect of alloying elements on martensitic transformation in the binary NiAl(β) phase alloys,1996.0,Ni64.0Al36.0 %,,36.0,,,,,,,,,64.0,,,,,,,,,,116.0,,116.0,,,,
AS_MS_ALL,NiAl,R. Kainuma; H. Ohtani and K. Ishida,Metallurgical and Materials Transactions A,Effect of alloying elements on martensitic transformation in the binary NiAl(β) phase alloys,1996.0,Ni64.0Al36.0 %,,36.0,,,,,,,,,64.0,,,,,,,,,,135.0,,129.0,,,,
AS_MS_ALL,NiAl,R. Kainuma; H. Ohtani and K. Ishida,Metallurgical and Materials Transactions A,Effect of alloying elements on martensitic transformation in the binary NiAl(β) phase alloys,1996.0,Ni64.0Al36.0 %,,36.0,,,,,,,,,64.0,,,,,,,,,,104.0,,103.0,,,,
AS_MS_ALL,NiAl,R. Kainuma; H. Ohtani and K. Ishida,Metallurgical and Materials Transactions A,Effect of alloying elements on martensitic transformation in the binary NiAl(β) phase alloys,1996.0,Ni64.0Al36.0 %,,36.0,,,,,,,,,64.0,,,,,,,,,,118.0,,122.0,,,,
AS_MS_ALL,NiAl,R. Kainuma; H. Ohtani and K. Ishida,Metallurgical and Materials Transactions A,Effect of alloying elements on martensitic transformation in the binary NiAl(β) phase alloys,1996.0,Ni64.0Al36.0 %,,36.0,,,,,,,,,64.0,,,,,,,,,,102.0,,108.0,,,,
AS_MS_ALL,NiAl,R. Kainuma; H. Ohtani and K. Ishida,Metallurgical and Materials Transactions A,Effect of alloying elements on martensitic transformation in the binary NiAl(β) phase alloys,1996.0,Ni64.0Al36.0 %,,36.0,,,,,,,,,64.0,,,,,,,,,,111.0,,116.0,,,,
AS_MS_ALL,NiAl,R. Kainuma; H. Ohtani and K. Ishida,Metallurgical and Materials Transactions A,Effect of alloying elements on martensitic transformation in the binary NiAl(β) phase alloys,1996.0,Ni64.0Al36.0 %,,36.0,,,,,,,,,64.0,,,,,,,,,,104.0,,115.0,,,,
AS_MS_ALL,NiAl,R. Kainuma; H. Ohtani and K. Ishida,Metallurgical and Materials Transactions A,Effect of alloying elements on martensitic transformation in the binary NiAl(β) phase alloys,1996.0,Ni64.0Al36.0 %,,36.0,,,,,,,,,64.0,,,,,,,,,,125.0,,117.0,,,,
AS_MS_ALL,NiAl,R. Kainuma; H. Ohtani and K. Ishida,Metallurgical and Materials Transactions A,Effect of alloying elements on martensitic transformation in the binary NiAl(β) phase alloys,1996.0,Ni64.0Al36.0 %,,36.0,,,,,,,,,64.0,,,,,,,,,,65.0,,98.0,,,,
AS_MS_ALL,NiAl,R. Kainuma; H. Ohtani and K. Ishida,Metallurgical and Materials Transactions A,Effect of alloying elements on martensitic transformation in the binary NiAl(β) phase alloys,1996.0,Ni64.0Al36.0 %,,36.0,,,,,,,,,64.0,,,,,,,,,,83.0,,117.0,,,,
AS_MS_ALL,NiAl,R. Kainuma; H. Ohtani and K. Ishida,Metallurgical and Materials Transactions A,Effect of alloying elements on martensitic transformation in the binary NiAl(β) phase alloys,1996.0,Ni64.0Al36.0 %,,36.0,,,,,,,,,64.0,,,,,,,,,,32.0,,40.0,,,,
AS_MS_ALL,NiAl,H. Y. Kim and S. Miyazaki,Scripta Materialia,Martensitic transformation behavior in Ni–Al and Ni–Al–Re melt-spun ribbons,2004.0,Ni64.4Al35.6 %,,35.6,,,,,,,,,64.4,,,,,,,,,,282.4200743,,293.2267658,,,,
AS_MS_ALL,NiAl,H. Y. Kim and S. Miyazaki,Scripta Materialia,Martensitic transformation behavior in Ni–Al and Ni–Al–Re melt-spun ribbons,2004.0,Ni64.0Al36.0 %,,36.0,,,,,,,,,64.0,,,,,,,,,,197.1672862,,204.3717472,,,,
AS_MS_ALL,NiAl,H. Y. Kim and S. Miyazaki,Scripta Materialia,Martensitic transformation behavior in Ni–Al and Ni–Al–Re melt-spun ribbons,2004.0,Ni63.0Al37.0 %,,37.0,,,,,,,,,63.0,,,,,,,,,,-26.17100372,,-10.56133829,,,,
AS_MS_ALL,NiAl,S. V. Kositsyn; A. I. Valiullin; N. V. Kataeva and I. I. Kositsyna,The Physics of Metals and Metallography,Investigation of microcrystalline NiAl-based alloys with high-temperature thermoelastic martensitic transformation: I. Resistometry of the Ni-Al and Ni-Al-X (X = Co; Si; or Cr) alloys,2006.0,Ni65.0Al35.0 %,,35.0,,,,,,,,,65.0,,,,,,,,,,246.0,,266.0,,,,
AS_MS_ALL,NiAl,S. V. Kositsyn; A. I. Valiullin; N. V. Kataeva and I. I. Kositsyna,The Physics of Metals and Metallography,Investigation of microcrystalline NiAl-based alloys with high-temperature thermoelastic martensitic transformation: I. Resistometry of the Ni-Al and Ni-Al-X (X = Co; Si; or Cr) alloys,2006.0,Ni65.0Al35.0 %,,35.0,,,,,,,,,65.0,,,,,,,,,,246.0,,266.0,,,,
AS_MS_ALL,NiAl,S. V. Kositsyn; A. I. Valiullin; N. V. Kataeva and I. I. Kositsyna,The Physics of Metals and Metallography,Investigation of microcrystalline NiAl-based alloys with high-temperature thermoelastic martensitic transformation: I. Resistometry of the Ni-Al and Ni-Al-X (X = Co; Si; or Cr) alloys,2006.0,Ni65.0Al35.0 %,,35.0,,,,,,,,,65.0,,,,,,,,,,240.0,,265.0,,,,
AS_MS_ALL,NiAl,S. V. Kositsyn; A. I. Valiullin; N. V. Kataeva and I. I. Kositsyna,The Physics of Metals and Metallography,Investigation of microcrystalline NiAl-based alloys with high-temperature thermoelastic martensitic transformation: I. Resistometry of the Ni-Al and Ni-Al-X (X = Co; Si; or Cr) alloys,2006.0,Ni65.0Al35.0 %,,35.0,,,,,,,,,65.0,,,,,,,,,,206.0,,222.0,,,,
AS_MS_ALL,NiAl,S. V. Kositsyn; A. I. Valiullin; N. V. Kataeva and I. I. Kositsyna,The Physics of Metals and Metallography,Investigation of microcrystalline NiAl-based alloys with high-temperature thermoelastic martensitic transformation: I. Resistometry of the Ni-Al and Ni-Al-X (X = Co; Si; or Cr) alloys,2006.0,Ni64.0Al36.0 %,,36.0,,,,,,,,,64.0,,,,,,,,,,126.0,,142.0,,,,
AS_MS_ALL,NiAl,S. V. Kositsyn; A. I. Valiullin; N. V. Kataeva and I. I. Kositsyna,The Physics of Metals and Metallography,Investigation of microcrystalline NiAl-based alloys with high-temperature thermoelastic martensitic transformation: I. Resistometry of the Ni-Al and Ni-Al-X (X = Co; Si; or Cr) alloys,2006.0,Ni64.0Al36.0 %,,36.0,,,,,,,,,64.0,,,,,,,,,,89.0,,125.0,,,,
AS_MS_ALL,NiAl,S. V. Kositsyn; A. I. Valiullin; N. V. Kataeva and I. I. Kositsyna,The Physics of Metals and Metallography,Investigation of microcrystalline NiAl-based alloys with high-temperature thermoelastic martensitic transformation: I. Resistometry of the Ni-Al and Ni-Al-X (X = Co; Si; or Cr) alloys,2006.0,Ni64.0Al36.0 %,,36.0,,,,,,,,,64.0,,,,,,,,,,108.0,,128.0,,,,
AS_MS_ALL,NiAl,S. V. Kositsyn; A. I. Valiullin; N. V. Kataeva and I. I. Kositsyna,The Physics of Metals and Metallography,Investigation of microcrystalline NiAl-based alloys with high-temperature thermoelastic martensitic transformation: I. Resistometry of the Ni-Al and Ni-Al-X (X = Co; Si; or Cr) alloys,2006.0,Ni64.0Al36.0 %,,36.0,,,,,,,,,64.0,,,,,,,,,,116.0,,126.0,,,,
AS_MS_ALL,NiAl,H.-J. Kang; S.-K. Wu and L.-M. Wu,Intermetallics,Martensitic transformation of Ni64Al34Re2 shape memory alloy,2010.0,Ni64.0Al36.0 %,,36.0,,,,,,,,,64.0,,,,,,,,,,-45.09324207,,-22.66149046,,,,
AS_MS_ALL,NiAl,S. Ponomarova; V. Odnosum; I. Koval; G. Monastyrsky; V. Kolomytsev; P. Ochin; R. Portier; T. Czeppe and O. Ponomarov,MATEC Web of Conferences,Martensitic transformation and shape memory effect in Ni-Al based alloys,2015.0,Ni64.8Al35.2 %,,35.2,,,,,,,,,64.8,,,,,,,,,,130.0,,200.0,,,,
AS_MS_ALL,RuTa,Z.-r. He; J.-e. Zhou and Y. Furuya,Materials Science and Engineering: A,Effect of Ta content on martensitic transformation behavior of RuTa ultrahigh temperature shape memory alloys,2003.0,Ru54.0Ta46.0 %,,,,,,,,,,,,,,54.0,,46.0,,,,,1123.0,,1144.0,,,,
AS_MS_ALL,RuTa,Z.-r. He; J.-e. Zhou and Y. Furuya,Materials Science and Engineering: A,Effect of Ta content on martensitic transformation behavior of RuTa ultrahigh temperature shape memory alloys,2003.0,Ru51.0Ta49.0 %,,,,,,,,,,,,,,51.0,,49.0,,,,,1081.0,,1065.0,,,,
AS_MS_ALL,RuTa,Z.-r. He; J.-e. Zhou and Y. Furuya,Materials Science and Engineering: A,Effect of Ta content on martensitic transformation behavior of RuTa ultrahigh temperature shape memory alloys,2003.0,Ru50.0Ta50.0 %,,,,,,,,,,,,,,50.0,,50.0,,,,,1052.0,,784.0,,,,
AS_MS_ALL,RuTa,Z.-r. He; J.-e. Zhou and Y. Furuya,Materials Science and Engineering: A,Effect of Ta content on martensitic transformation behavior of RuTa ultrahigh temperature shape memory alloys,2003.0,Ru48.0Ta52.0 %,,,,,,,,,,,,,,48.0,,52.0,,,,,1089.0,,1108.0,,,,
AS_MS_ALL,RuTa,Z.-r. He; J.-e. Zhou and Y. Furuya,Materials Science and Engineering: A,Effect of Ta content on martensitic transformation behavior of RuTa ultrahigh temperature shape memory alloys,2003.0,Ru54.0Ta46.0 %,,,,,,,,,,,,,,54.0,,46.0,,,,,1130.0,,1131.0,,,,
AS_MS_ALL,RuTa,Z.-r. He; J.-e. Zhou and Y. Furuya,Materials Science and Engineering: A,Effect of Ta content on martensitic transformation behavior of RuTa ultrahigh temperature shape memory alloys,2003.0,Ru52.0Ta48.0 %,,,,,,,,,,,,,,52.0,,48.0,,,,,1101.0,,1089.0,,,,
AS_MS_ALL,RuTa,Z.-r. He; J.-e. Zhou and Y. Furuya,Materials Science and Engineering: A,Effect of Ta content on martensitic transformation behavior of RuTa ultrahigh temperature shape memory alloys,2003.0,Ru51.0Ta49.0 %,,,,,,,,,,,,,,51.0,,49.0,,,,,1078.0,,1073.0,,,,
AS_MS_ALL,RuTa,Z.-r. He; J.-e. Zhou and Y. Furuya,Materials Science and Engineering: A,Effect of Ta content on martensitic transformation behavior of RuTa ultrahigh temperature shape memory alloys,2003.0,Ru50.0Ta50.0 %,,,,,,,,,,,,,,50.0,,50.0,,,,,1048.0,,1054.0,,,,
AS_MS_ALL,RuTa,Z.-r. He; J.-e. Zhou and Y. Furuya,Materials Science and Engineering: A,Effect of Ta content on martensitic transformation behavior of RuTa ultrahigh temperature shape memory alloys,2003.0,Ru48.0Ta52.0 %,,,,,,,,,,,,,,48.0,,52.0,,,,,1094.0,,1108.0,,,,
AS_MS_ALL,RuTa,X. Gao; Y. Zheng; W. Cai; S. Zhang and L. Zhao,Journal of Materials Science and Technology,Microstructure; compression property and shape memory effect of equiatomic TaRu high temperature shape memory alloy,2004.0,Ru50.0Ta50.0 %,,,,,,,,,,,,,,50.0,,50.0,,,,,1041.0,,1033.0,,,,
AS_MS_ALL,RuTa,X. Gao; Y. Zheng; W. Cai; S. Zhang and L. Zhao,Journal of Materials Science and Technology,Microstructure; compression property and shape memory effect of equiatomic TaRu high temperature shape memory alloy,2004.0,Ru50.0Ta50.0 %,,,,,,,,,,,,,,50.0,,50.0,,,,,756.0,,754.0,,,,
AS_MS_ALL,RuTa,A. Manzoni; K. Chastaing; A. Denquin; P. Vermaut and R. Portier,European Symposium on Martensitic Transformations,Shape recovery in high temperature shape memory alloys based on the Ru-Nb and Ru-Ta systems,2009.0,Ru49.6Ta50.4 %,,,,,,,,,,,,,,49.6,,50.4,,,,,1041.0,,1038.0,,,,
AS_MS_ALL,RuTa,A. Manzoni; K. Chastaing; A. Denquin; P. Vermaut and R. Portier,European Symposium on Martensitic Transformations,Shape recovery in high temperature shape memory alloys based on the Ru-Nb and Ru-Ta systems,2009.0,Ru49.6Ta50.4 %,,,,,,,,,,,,,,49.6,,50.4,,,,,781.0,,787.0,,,,
AS_MS_ALL,RuTa,A. Manzoni; K. Chastaing; A. Denquin; P. Vermaut and R. Portier,European Symposium on Martensitic Transformations,Shape recovery in high temperature shape memory alloys based on the Ru-Nb and Ru-Ta systems,2009.0,Ru44.6Ta55.4 %,,,,,,,,,,,,,,44.6,,55.4,,,,,529.0,,548.0,,,,
AS_MS_ALL,RuTa,A. Manzoni; K. Chastaing; A. Denquin; P. Vermaut and R. Portier,European Symposium on Martensitic Transformations,Shape recovery in high temperature shape memory alloys based on the Ru-Nb and Ru-Ta systems,2009.0,Ru42.9Ta57.1 %,,,,,,,,,,,,,,42.9,,57.1,,,,,318.0,,327.0,,,,
AS_MS_ALL,NiTiZr,J. Beyer and J. H. Mulder,Materials Research Society,Recent developments in high temperature shape memory alloys,1994.0,Ni49.5Ti35.5Zr15.0 %,,,,,,,,,,,49.5,,,,,,35.5,,15.0,,190.0,,150.0,,,,
AS_MS_ALL,NiTiZr,L. Meisner; V. Sivokha and V. Grishkov,Shape Memory Materials 94,The martensitic transformations and the shape memory effect in the Ni50Ti50−xZrxalloys,1994.0,Ni50.0Ti49.0Zr1.0 %,,,,,,,,,,,50.0,,,,,,49.0,,1.0,,105.0,,127.0,,,,
AS_MS_ALL,NiTiZr,L. Meisner; V. Sivokha and V. Grishkov,Shape Memory Materials 94,The martensitic transformations and the shape memory effect in the Ni50Ti50−xZrxalloys,1994.0,Ni50.0Ti45.0Zr5.0 %,,,,,,,,,,,50.0,,,,,,45.0,,5.0,,104.0,,129.0,,,,
AS_MS_ALL,NiTiZr,L. Meisner; V. Sivokha and V. Grishkov,Shape Memory Materials 94,The martensitic transformations and the shape memory effect in the Ni50Ti50−xZrxalloys,1994.0,Ni50.0Ti40.0Zr10.0 %,,,,,,,,,,,50.0,,,,,,40.0,,10.0,,83.0,,92.0,,,,
AS_MS_ALL,NiTiZr,L. Meisner; V. Sivokha and V. Grishkov,Shape Memory Materials 94,The martensitic transformations and the shape memory effect in the Ni50Ti50−xZrxalloys,1994.0,Ni50.0Ti40.0Zr10.0 %,,,,,,,,,,,50.0,,,,,,40.0,,10.0,,86.0,,76.0,,,,
AS_MS_ALL,NiTiZr,L. Meisner; V. Sivokha and V. Grishkov,Shape Memory Materials 94,The martensitic transformations and the shape memory effect in the Ni50Ti50−xZrxalloys,1994.0,Ni50.0Ti40.0Zr10.0 %,,,,,,,,,,,50.0,,,,,,40.0,,10.0,,82.0,,72.0,,,,
AS_MS_ALL,NiTiZr,L. Meisner; V. Sivokha and V. Grishkov,Shape Memory Materials 94,The martensitic transformations and the shape memory effect in the Ni50Ti50−xZrxalloys,1994.0,Ni50.0Ti40.0Zr10.0 %,,,,,,,,,,,50.0,,,,,,40.0,,10.0,,83.0,,94.0,,,,
AS_MS_ALL,NiTiZr,L. Meisner; V. Sivokha and V. Grishkov,Shape Memory Materials 94,The martensitic transformations and the shape memory effect in the Ni50Ti50−xZrxalloys,1994.0,Ni50.0Ti40.0Zr10.0 %,,,,,,,,,,,50.0,,,,,,40.0,,10.0,,85.0,,110.0,,,,
AS_MS_ALL,NiTiZr,L. Meisner; V. Sivokha and V. Grishkov,Shape Memory Materials 94,The martensitic transformations and the shape memory effect in the Ni50Ti50−xZrxalloys,1994.0,Ni50.0Ti40.0Zr10.0 %,,,,,,,,,,,50.0,,,,,,40.0,,10.0,,86.0,,114.0,,,,
AS_MS_ALL,NiTiZr,L. Meisner; V. Sivokha and V. Grishkov,Shape Memory Materials 94,The martensitic transformations and the shape memory effect in the Ni50Ti50−xZrxalloys,1994.0,Ni50.0Ti40.0Zr10.0 %,,,,,,,,,,,50.0,,,,,,40.0,,10.0,,145.0,,137.0,,,,
AS_MS_ALL,NiTiZr,L. Meisner; V. Sivokha and V. Grishkov,Shape Memory Materials 94,The martensitic transformations and the shape memory effect in the Ni50Ti50−xZrxalloys,1994.0,Ni50.0Ti35.0Zr15.0 %,,,,,,,,,,,50.0,,,,,,35.0,,15.0,,217.0,,234.0,,,,
AS_MS_ALL,NiTiZr,J. H. Mulder; J. Beyer; P. Donner and J. Peterseim,Shape Memory and Superelastic Technologies,On the High Temperature Shape Memory Capabilities of Ni-(TiZr) and Ni-(TiHf) Alloys,1994.0,Ni48.4Ti44.9Zr6.7 %,,,,,,,,,,,48.4,,,,,,44.9,,6.7,,89.0,,52.0,,,,
AS_MS_ALL,NiTiZr,J. H. Mulder; J. Beyer; P. Donner and J. Peterseim,Shape Memory and Superelastic Technologies,On the High Temperature Shape Memory Capabilities of Ni-(TiZr) and Ni-(TiHf) Alloys,1994.0,Ni48.4Ti44.9Zr6.7 %,,,,,,,,,,,48.4,,,,,,44.9,,6.7,,131.0,,67.0,,,,
AS_MS_ALL,NiTiZr,J. H. Mulder; J. Beyer; P. Donner and J. Peterseim,Shape Memory and Superelastic Technologies,On the High Temperature Shape Memory Capabilities of Ni-(TiZr) and Ni-(TiHf) Alloys,1994.0,Ni48.4Ti44.9Zr6.7 %,,,,,,,,,,,48.4,,,,,,44.9,,6.7,,123.0,,78.0,,,,
AS_MS_ALL,NiTiZr,J. H. Mulder; J. Beyer; P. Donner and J. Peterseim,Shape Memory and Superelastic Technologies,On the High Temperature Shape Memory Capabilities of Ni-(TiZr) and Ni-(TiHf) Alloys,1994.0,Ni48.4Ti44.9Zr6.7 %,,,,,,,,,,,48.4,,,,,,44.9,,6.7,,157.0,,115.0,,,,
AS_MS_ALL,NiTiZr,J. H. Mulder; J. Beyer; P. Donner and J. Peterseim,Shape Memory and Superelastic Technologies,On the High Temperature Shape Memory Capabilities of Ni-(TiZr) and Ni-(TiHf) Alloys,1994.0,Ni49.5Ti38.0Zr12.5 %,,,,,,,,,,,49.5,,,,,,38.0,,12.5,,145.0,,102.0,,,,
AS_MS_ALL,NiTiZr,J. H. Mulder; J. Beyer; P. Donner and J. Peterseim,Shape Memory and Superelastic Technologies,On the High Temperature Shape Memory Capabilities of Ni-(TiZr) and Ni-(TiHf) Alloys,1994.0,Ni48.0Ti38.0Zr14.0 %,,,,,,,,,,,48.0,,,,,,38.0,,14.0,,122.0,,118.0,,,,
AS_MS_ALL,NiTiZr,J. H. Mulder; J. Beyer; P. Donner and J. Peterseim,Shape Memory and Superelastic Technologies,On the High Temperature Shape Memory Capabilities of Ni-(TiZr) and Ni-(TiHf) Alloys,1994.0,Ni49.5Ti36.25Zr14.25 %,,,,,,,,,,,49.5,,,,,,36.25,,14.25,,192.0,,167.0,,,,
AS_MS_ALL,NiTiZr,J. H. Mulder; J. Beyer; P. Donner and J. Peterseim,Shape Memory and Superelastic Technologies,On the High Temperature Shape Memory Capabilities of Ni-(TiZr) and Ni-(TiHf) Alloys,1994.0,Ni49.5Ti35.5Zr15.0 %,,,,,,,,,,,49.5,,,,,,35.5,,15.0,,189.0,,175.0,,,,
AS_MS_ALL,NiTiZr,J. H. Mulder; J. Beyer; P. Donner and J. Peterseim,Shape Memory and Superelastic Technologies,On the High Temperature Shape Memory Capabilities of Ni-(TiZr) and Ni-(TiHf) Alloys,1994.0,Ni43.0Ti41.0Zr16.0 %,,,,,,,,,,,43.0,,,,,,41.0,,16.0,,157.0,,130.0,,,,
AS_MS_ALL,NiTiZr,J. H. Mulder; J. Beyer; P. Donner and J. Peterseim,Shape Memory and Superelastic Technologies,On the High Temperature Shape Memory Capabilities of Ni-(TiZr) and Ni-(TiHf) Alloys,1994.0,Ni48.7Ti35.3Zr16.0 %,,,,,,,,,,,48.7,,,,,,35.3,,16.0,,187.0,,164.0,,,,
AS_MS_ALL,NiTiZr,J. H. Mulder; J. Beyer; P. Donner and J. Peterseim,Shape Memory and Superelastic Technologies,On the High Temperature Shape Memory Capabilities of Ni-(TiZr) and Ni-(TiHf) Alloys,1994.0,Ni48.7Ti35.3Zr16.0 %,,,,,,,,,,,48.7,,,,,,35.3,,16.0,,149.0,,152.0,,,,
AS_MS_ALL,NiTiZr,J. H. Mulder; J. Beyer; P. Donner and J. Peterseim,Shape Memory and Superelastic Technologies,On the High Temperature Shape Memory Capabilities of Ni-(TiZr) and Ni-(TiHf) Alloys,1994.0,Ni48.7Ti33.8Zr17.5 %,,,,,,,,,,,48.7,,,,,,33.8,,17.5,,218.0,,180.0,,,,
AS_MS_ALL,NiTiZr,J. H. Mulder; J. Beyer; P. Donner and J. Peterseim,Shape Memory and Superelastic Technologies,On the High Temperature Shape Memory Capabilities of Ni-(TiZr) and Ni-(TiHf) Alloys,1994.0,Ni48.7Ti33.8Zr17.5 %,,,,,,,,,,,48.7,,,,,,33.8,,17.5,,156.0,,154.0,,,,
AS_MS_ALL,NiTiZr,S. F. Hsieh and S. K. Wu,Materials Characterization,A Study on Ternary Ti-rich TiNiZr Shape Memory Alloys,1998.0,Ni48.5Ti46.5Zr5.0 %,,,,,,,,,,,48.5,,,,,,46.5,,5.0,,97.0,,53.0,,,,
AS_MS_ALL,NiTiZr,S. F. Hsieh and S. K. Wu,Materials Characterization,A Study on Ternary Ti-rich TiNiZr Shape Memory Alloys,1998.0,Ni49.5Ti45.5Zr5.0 %,,,,,,,,,,,49.5,,,,,,45.5,,5.0,,99.0,,58.0,,,,
AS_MS_ALL,NiTiZr,S. F. Hsieh and S. K. Wu,Materials Characterization,A Study on Ternary Ti-rich TiNiZr Shape Memory Alloys,1998.0,Ni48.5Ti41.5Zr10.0 %,,,,,,,,,,,48.5,,,,,,41.5,,10.0,,137.0,,96.0,,,,
AS_MS_ALL,NiTiZr,S. F. Hsieh and S. K. Wu,Materials Characterization,A Study on Ternary Ti-rich TiNiZr Shape Memory Alloys,1998.0,Ni49.5Ti40.5Zr10.0 %,,,,,,,,,,,49.5,,,,,,40.5,,10.0,,128.0,,92.0,,,,
AS_MS_ALL,NiTiZr,S. F. Hsieh and S. K. Wu,Materials Characterization,A Study on Ternary Ti-rich TiNiZr Shape Memory Alloys,1998.0,Ni48.5Ti36.5Zr15.0 %,,,,,,,,,,,48.5,,,,,,36.5,,15.0,,212.0,,185.0,,,,
AS_MS_ALL,NiTiZr,S. F. Hsieh and S. K. Wu,Materials Characterization,A Study on Ternary Ti-rich TiNiZr Shape Memory Alloys,1998.0,Ni49.5Ti35.5Zr15.0 %,,,,,,,,,,,49.5,,,,,,35.5,,15.0,,194.0,,190.0,,,,
AS_MS_ALL,NiTiZr,S. F. Hsieh and S. K. Wu,Materials Characterization,A Study on Ternary Ti-rich TiNiZr Shape Memory Alloys,1998.0,Ni48.5Ti31.5Zr20.0 %,,,,,,,,,,,48.5,,,,,,31.5,,20.0,,309.0,,265.0,,,,
AS_MS_ALL,NiTiZr,S. F. Hsieh and S. K. Wu,Materials Characterization,A Study on Ternary Ti-rich TiNiZr Shape Memory Alloys,1998.0,Ni49.5Ti30.5Zr20.0 %,,,,,,,,,,,49.5,,,,,,30.5,,20.0,,270.0,,267.0,,,,
AS_MS_ALL,NiTiZr,S. F. Hsieh and S. K. Wu,Materials Characterization,A Study on Ternary Ti-rich TiNiZr Shape Memory Alloys,1998.0,Ni48.5Ti26.5Zr25.0 %,,,,,,,,,,,48.5,,,,,,26.5,,25.0,,410.0,,391.0,,,,
AS_MS_ALL,NiTiZr,S. F. Hsieh and S. K. Wu,Journal of Alloys and Compounds,Room-temperature phases observed in Ti53−xNi47Zrx high-temperature shape memory alloys,1998.0,Ni47.0Ti48.0Zr5.0 %,,,,,,,,,,,47.0,,,,,,48.0,,5.0,,84.0,,60.0,,,,
AS_MS_ALL,NiTiZr,S. F. Hsieh and S. K. Wu,Journal of Alloys and Compounds,Room-temperature phases observed in Ti53−xNi47Zrx high-temperature shape memory alloys,1998.0,Ni47.0Ti43.0Zr10.0 %,,,,,,,,,,,47.0,,,,,,43.0,,10.0,,132.0,,80.0,,,,
AS_MS_ALL,NiTiZr,S. F. Hsieh and S. K. Wu,Journal of Alloys and Compounds,Room-temperature phases observed in Ti53−xNi47Zrx high-temperature shape memory alloys,1998.0,Ni47.0Ti38.0Zr15.0 %,,,,,,,,,,,47.0,,,,,,38.0,,15.0,,191.0,,162.0,,,,
AS_MS_ALL,NiTiZr,S. F. Hsieh and S. K. Wu,Journal of Alloys and Compounds,Room-temperature phases observed in Ti53−xNi47Zrx high-temperature shape memory alloys,1998.0,Ni47.0Ti33.0Zr20.0 %,,,,,,,,,,,47.0,,,,,,33.0,,20.0,,289.0,,260.0,,,,
AS_MS_ALL,NiTiZr,E. Cesari; P. Ochin; R. Portier; V. Kolomystev; Y. Koval; A. Pasko and V. Soolshenko,Materials Science and Engineering: A,Structure and properties of Ti–Ni–Zr and Ti–Ni–Hf Melt Spun ribbons ,1999.0,Ni50.0Ti32.0Zr18.0 %,,,,,,,,,,,50.0,,,,,,32.0,,18.0,,14.0,,-7.0,,,,
AS_MS_ALL,NiTiZr,E. Cesari; P. Ochin; R. Portier; V. Kolomystev; Y. Koval; A. Pasko and V. Soolshenko,Materials Science and Engineering: A,Structure and properties of Ti–Ni–Zr and Ti–Ni–Hf Melt Spun ribbons ,1999.0,Ni50.0Ti32.0Zr18.0 %,,,,,,,,,,,50.0,,,,,,32.0,,18.0,,139.0,,128.0,,,,
AS_MS_ALL,NiTiZr,S. K. Wu and S. F. Hsieh,Journal of Alloys and Compounds,Martensitic transformation of a Ti-rich Ti40.5Ni49.5Zr10 shape memory alloy,2000.0,Ni49.5Ti40.5Zr10.0 %,,,,,,,,,,,49.5,,,,,,40.5,,10.0,,133.0,,100.0,,,,
AS_MS_ALL,NiTiZr,V. P. Sivokha and L. L. Meisner,Physica B: Condensed Matter,Shape memory effect in Ti50Ni50−xZrx alloys,2001.0,Ni50.0Ti49.0Zr1.0 %,,,,,,,,,,,50.0,,,,,,49.0,,1.0,,101.0,,90.0,,,,
AS_MS_ALL,NiTiZr,V. P. Sivokha and L. L. Meisner,Physica B: Condensed Matter,Shape memory effect in Ti50Ni50−xZrx alloys,2001.0,Ni50.0Ti44.0Zr6.0 %,,,,,,,,,,,50.0,,,,,,44.0,,6.0,,113.0,,67.0,,,,
AS_MS_ALL,NiTiZr,F. Cuevas; M. Latroche; P. Ochin; A. Dezellus; J. F. Fernández; C. Sánchez and A. Percheron-Guégan,Journal of Alloys and Compounds,Influence of the martensitic transformation on the hydrogenation properties of Ti50−xZrxNi50 alloys,2002.0,Ni50.0Ti44.0Zr6.0 %,,,,,,,,,,,50.0,,,,,,44.0,,6.0,,-23.0,,-56.0,,,,
AS_MS_ALL,NiTiZr,F. Cuevas; M. Latroche; P. Ochin; A. Dezellus; J. F. Fernández; C. Sánchez and A. Percheron-Guégan,Journal of Alloys and Compounds,Influence of the martensitic transformation on the hydrogenation properties of Ti50−xZrxNi50 alloys,2002.0,Ni50.0Ti44.0Zr6.0 %,,,,,,,,,,,50.0,,,,,,44.0,,6.0,,61.0,,55.0,,,,
AS_MS_ALL,NiTiZr,Z. Feng; B. Gao; J. Wang; D. Qian and Y. Liu,Materials Science Forum,Influence of Zr Additions on Shape-Memory Effect and Mechanical Properties of Ni-Rich NiTi Alloys,2002.0,Ni50.6Ti48.4Zr1.0 %,,,,,,,,,,,50.6,,,,,,48.4,,1.0,,18.0,,-6.0,,,,
AS_MS_ALL,NiTiZr,Z. Feng; B. Gao; J. Wang; D. Qian and Y. Liu,Materials Science Forum,Influence of Zr Additions on Shape-Memory Effect and Mechanical Properties of Ni-Rich NiTi Alloys,2002.0,Ni50.6Ti47.4Zr2.0 %,,,,,,,,,,,50.6,,,,,,47.4,,2.0,,24.0,,12.0,,,,
AS_MS_ALL,NiTiZr,Z. Feng; B. Gao; J. Wang; D. Qian and Y. Liu,Materials Science Forum,Influence of Zr Additions on Shape-Memory Effect and Mechanical Properties of Ni-Rich NiTi Alloys,2002.0,Ni50.6Ti46.4Zr3.0 %,,,,,,,,,,,50.6,,,,,,46.4,,3.0,,60.0,,30.0,,,,
AS_MS_ALL,NiTiZr,T. Sawaguchi; M. Sato and A. Ishida,Materials Science Forum,Sputter-Deposited TiZrNi High-Temperature Shape-Memory Thin Films,2002.0,Ni49.7Ti34.9Zr15.4 %,,,,,,,,,,,49.7,,,,,,34.9,,15.4,,175.0,,117.0,,,,
AS_MS_ALL,NiTiZr,T. Sawaguchi; M. Sato and A. Ishida,Materials Science Forum,Sputter-Deposited TiZrNi High-Temperature Shape-Memory Thin Films,2002.0,Ni49.7Ti34.9Zr15.4 %,,,,,,,,,,,49.7,,,,,,34.9,,15.4,,170.0,,112.0,,,,
AS_MS_ALL,NiTiZr,T. Sawaguchi; M. Sato and A. Ishida,Materials Science Forum,Sputter-Deposited TiZrNi High-Temperature Shape-Memory Thin Films,2002.0,Ni49.7Ti34.9Zr15.4 %,,,,,,,,,,,49.7,,,,,,34.9,,15.4,,173.0,,119.0,,,,
AS_MS_ALL,NiTiZr,T. Sawaguchi; M. Sato and A. Ishida,Materials Science Forum,Sputter-Deposited TiZrNi High-Temperature Shape-Memory Thin Films,2002.0,Ni49.7Ti34.9Zr15.4 %,,,,,,,,,,,49.7,,,,,,34.9,,15.4,,179.0,,132.0,,,,
AS_MS_ALL,NiTiZr,T. Sawaguchi; M. Sato and A. Ishida,Materials Science Forum,Sputter-Deposited TiZrNi High-Temperature Shape-Memory Thin Films,2002.0,Ni49.7Ti34.9Zr15.4 %,,,,,,,,,,,49.7,,,,,,34.9,,15.4,,189.0,,152.0,,,,
AS_MS_ALL,NiTiZr,T. Sawaguchi; M. Sato and A. Ishida,Materials Science Forum,Sputter-Deposited TiZrNi High-Temperature Shape-Memory Thin Films,2002.0,Ni49.7Ti34.9Zr15.4 %,,,,,,,,,,,49.7,,,,,,34.9,,15.4,,189.0,,173.0,,,,
AS_MS_ALL,NiTiZr,T. Sawaguchi; M. Sato and A. Ishida,Materials Science Forum,Sputter-Deposited TiZrNi High-Temperature Shape-Memory Thin Films,2002.0,Ni49.7Ti34.9Zr15.4 %,,,,,,,,,,,49.7,,,,,,34.9,,15.4,,199.0,,187.0,,,,
AS_MS_ALL,NiTiZr,T. Sawaguchi; M. Sato and A. Ishida,Materials Science Forum,Sputter-Deposited TiZrNi High-Temperature Shape-Memory Thin Films,2002.0,Ni49.7Ti34.9Zr15.4 %,,,,,,,,,,,49.7,,,,,,34.9,,15.4,,164.0,,97.0,,,,
AS_MS_ALL,NiTiZr,T. Sawaguchi; M. Sato and A. Ishida,Materials Science Forum,Sputter-Deposited TiZrNi High-Temperature Shape-Memory Thin Films,2002.0,Ni49.7Ti34.9Zr15.4 %,,,,,,,,,,,49.7,,,,,,34.9,,15.4,,156.0,,88.0,,,,
AS_MS_ALL,NiTiZr,T. Sawaguchi; M. Sato and A. Ishida,Materials Science Forum,Sputter-Deposited TiZrNi High-Temperature Shape-Memory Thin Films,2002.0,Ni49.7Ti34.9Zr15.4 %,,,,,,,,,,,49.7,,,,,,34.9,,15.4,,146.0,,82.0,,,,
AS_MS_ALL,NiTiZr,T. Sawaguchi; M. Sato and A. Ishida,Materials Science Forum,Sputter-Deposited TiZrNi High-Temperature Shape-Memory Thin Films,2002.0,Ni49.7Ti34.9Zr15.4 %,,,,,,,,,,,49.7,,,,,,34.9,,15.4,,141.0,,81.0,,,,
AS_MS_ALL,NiTiZr,T. Sawaguchi; M. Sato and A. Ishida,Materials Science Forum,Sputter-Deposited TiZrNi High-Temperature Shape-Memory Thin Films,2002.0,Ni49.7Ti34.9Zr15.4 %,,,,,,,,,,,49.7,,,,,,34.9,,15.4,,145.0,,77.0,,,,
AS_MS_ALL,NiTiZr,T. Sawaguchi; M. Sato and A. Ishida,Materials Science Forum,Sputter-Deposited TiZrNi High-Temperature Shape-Memory Thin Films,2002.0,Ni49.7Ti34.9Zr15.4 %,,,,,,,,,,,49.7,,,,,,34.9,,15.4,,172.0,,112.0,,,,
AS_MS_ALL,NiTiZr,T. Sawaguchi; M. Sato and A. Ishida,Materials Science Forum,Sputter-Deposited TiZrNi High-Temperature Shape-Memory Thin Films,2002.0,Ni49.7Ti34.9Zr15.4 %,,,,,,,,,,,49.7,,,,,,34.9,,15.4,,176.0,,138.0,,,,
AS_MS_ALL,NiTiZr,T. Sawaguchi; M. Sato and A. Ishida,Materials Science Forum,Sputter-Deposited TiZrNi High-Temperature Shape-Memory Thin Films,2002.0,Ni49.7Ti34.9Zr15.4 %,,,,,,,,,,,49.7,,,,,,34.9,,15.4,,137.0,,71.0,,,,
AS_MS_ALL,NiTiZr,T. Sawaguchi; M. Sato and A. Ishida,Materials Science Forum,Sputter-Deposited TiZrNi High-Temperature Shape-Memory Thin Films,2002.0,Ni49.7Ti34.9Zr15.4 %,,,,,,,,,,,49.7,,,,,,34.9,,15.4,,145.0,,78.0,,,,
AS_MS_ALL,NiTiZr,T. Sawaguchi; M. Sato and A. Ishida,Materials Science Forum,Sputter-Deposited TiZrNi High-Temperature Shape-Memory Thin Films,2002.0,Ni49.7Ti34.9Zr15.4 %,,,,,,,,,,,49.7,,,,,,34.9,,15.4,,153.0,,90.0,,,,
AS_MS_ALL,NiTiZr,T. Sawaguchi; M. Sato and A. Ishida,Materials Science Forum,Sputter-Deposited TiZrNi High-Temperature Shape-Memory Thin Films,2002.0,Ni49.7Ti34.9Zr15.4 %,,,,,,,,,,,49.7,,,,,,34.9,,15.4,,132.0,,64.0,,,,
AS_MS_ALL,NiTiZr,T. Sawaguchi; M. Sato and A. Ishida,Materials Science Forum,Sputter-Deposited TiZrNi High-Temperature Shape-Memory Thin Films,2002.0,Ni49.7Ti34.9Zr15.4 %,,,,,,,,,,,49.7,,,,,,34.9,,15.4,,165.0,,108.0,,,,
AS_MS_ALL,NiTiZr,T. Sawaguchi; M. Sato and A. Ishida,Materials Science Forum,Sputter-Deposited TiZrNi High-Temperature Shape-Memory Thin Films,2002.0,Ni49.7Ti34.9Zr15.4 %,,,,,,,,,,,49.7,,,,,,34.9,,15.4,,129.0,,58.0,,,,
AS_MS_ALL,NiTiZr,T. Sawaguchi; M. Sato and A. Ishida,Materials Science Forum,Sputter-Deposited TiZrNi High-Temperature Shape-Memory Thin Films,2002.0,Ni49.7Ti34.9Zr15.4 %,,,,,,,,,,,49.7,,,,,,34.9,,15.4,,126.0,,59.0,,,,
AS_MS_ALL,NiTiZr,G. S. Firstov; J. Van Humbeeck and Y. N. Koval,Scripta Materialia,Comparison of high temperature shape memory behaviour for ZrCu-based; Ti–Ni–Zr and Ti–Ni–Hf alloys,2004.0,Ni48.79Ti33.0Zr18.21 %,,,,,,,,,,,48.79,,,,,,33.0,,18.21,,197.0,,217.0,,,,
