Repository: AyushChauhan9389/Shape-Memory-Alloy-Dataset

File: Combined_SMA_Dataset.csv (part 36 of 113)
Source_Directory,Alloy_Type,Authors,Source,Title,Year,composition,Ag (at.%),Al (at.%),Au (at.%),Cd (at.%),Co (at.%),Cu (at.%),Fe (at.%),Hf (at.%),Mn (at.%),Nb (at.%),Ni (at.%),Pd (at.%),Pt (at.%),Ru (at.%),Si (at.%),Ta (at.%),Ti (at.%),Zn (at.%),Zr (at.%),Austenite Finish Temperature - AF - (°C),Austenite Start Temperature - AS - (°C),Martensite Finish Temperature - MF - (°C),Martensite Start Temperature - MS - (°C),Cooling Rate (°C/min),Heating Rate (°C/min),Calculated Density (g/cm^3),Thermal transformation span (TSPAN) - (AF-MF) - (°C)
AS_MS_ALL,NiTiZr,T. Sawaguchi; M. Sato and A. Ishida,Metallurgical and Materials Transactions A,Grain-size effect on shape-memory behavior of Ti35.0Ni49.7Zr15.4 thin films,2004.0,Ni49.7Ti34.9Zr15.4 %,,,,,,,,,,,49.7,,,,,,34.9,,15.4,,141.0,,87.0,,,,
AS_MS_ALL,NiTiZr,T. Sawaguchi; M. Sato and A. Ishida,Metallurgical and Materials Transactions A,Grain-size effect on shape-memory behavior of Ti35.0Ni49.7Zr15.4 thin films,2004.0,Ni49.7Ti34.9Zr15.4 %,,,,,,,,,,,49.7,,,,,,34.9,,15.4,,145.0,,95.0,,,,
AS_MS_ALL,NiTiZr,T. Sawaguchi; M. Sato and A. Ishida,Metallurgical and Materials Transactions A,Grain-size effect on shape-memory behavior of Ti35.0Ni49.7Zr15.4 thin films,2004.0,Ni49.7Ti34.9Zr15.4 %,,,,,,,,,,,49.7,,,,,,34.9,,15.4,,138.0,,79.0,,,,
AS_MS_ALL,NiTiZr,T. Sawaguchi; M. Sato and A. Ishida,Metallurgical and Materials Transactions A,Grain-size effect on shape-memory behavior of Ti35.0Ni49.7Zr15.4 thin films,2004.0,Ni49.7Ti34.9Zr15.4 %,,,,,,,,,,,49.7,,,,,,34.9,,15.4,,138.0,,75.0,,,,
AS_MS_ALL,NiTiZr,T. Sawaguchi; M. Sato and A. Ishida,Metallurgical and Materials Transactions A,Grain-size effect on shape-memory behavior of Ti35.0Ni49.7Zr15.4 thin films,2004.0,Ni49.7Ti34.9Zr15.4 %,,,,,,,,,,,49.7,,,,,,34.9,,15.4,,138.0,,77.0,,,,
AS_MS_ALL,NiTiZr,T. Sawaguchi; M. Sato and A. Ishida,Metallurgical and Materials Transactions A,Grain-size effect on shape-memory behavior of Ti35.0Ni49.7Zr15.4 thin films,2004.0,Ni49.7Ti34.9Zr15.4 %,,,,,,,,,,,49.7,,,,,,34.9,,15.4,,150.0,,109.0,,,,
AS_MS_ALL,NiTiZr,T. Sawaguchi; M. Sato and A. Ishida,Metallurgical and Materials Transactions A,Grain-size effect on shape-memory behavior of Ti35.0Ni49.7Zr15.4 thin films,2004.0,Ni49.7Ti34.9Zr15.4 %,,,,,,,,,,,49.7,,,,,,34.9,,15.4,,164.0,,125.0,,,,
AS_MS_ALL,NiTiZr,S. F. Hsieh and S. K. Wu,Journal of Alloys and Compounds,Damping characteristics of a Ti40.5Ni49.5Zr10 shape memory alloy,2005.0,Ni49.5Ti40.5Zr10.0 %,,,,,,,,,,,49.5,,,,,,40.5,,10.0,,131.0,,97.0,,,,
AS_MS_ALL,NiTiZr,S. F. Hsieh and S. K. Wu,Journal of Alloys and Compounds,Damping characteristics of a Ti40.5Ni49.5Zr10 shape memory alloy,2005.0,Ni49.5Ti40.5Zr10.0 %,,,,,,,,,,,49.5,,,,,,40.5,,10.0,,78.0,,31.0,,,,
AS_MS_ALL,NiTiZr,A. M. Sandu; K. Tsuchiya; S. Yamamoto; Y. Todaka and M. Umemoto,Scripta Materialia,Influence of isothermal ageing on mechanical behaviour in Ni-rich Ti–Zr–Ni shape memory alloy,2006.0,Ni52.0Ti42.0Zr6.0 %,,,,,,,,,,,52.0,,,,,,42.0,,6.0,,-26.0,,-77.0,,,,
AS_MS_ALL,NiTiZr,A. Sandu; K. Tsuchiya; S. Yamamoto; M. Tabuchi; Y. Todaka and M. Umemoto,Materials Science Forum,Effect of Aging on Microstructure and Martensitic Transformation in Ti-Zr-Ni Shape Memory Alloys ,2007.0,Ni52.0Ti42.0Zr6.0 %,,,,,,,,,,,52.0,,,,,,42.0,,6.0,,-7.0,,-4.0,,,,
AS_MS_ALL,NiTiZr,N. Okada; Y. Fujii; Y. Ishikawa; M. Onoda; H. Y. Kim and S. Miyazaki,Journal of the Japan Institute of Metals,Effect of Zr Content on Shape Memory Characteristics and Workability of Ti-Ni-Zr Alloy,2008.0,Ni49.5Ti49.5Zr1.0 %,,,,,,,,,,,49.5,,,,,,49.5,,1.0,,115.0,,81.0,,,,
AS_MS_ALL,NiTiZr,N. Okada; Y. Fujii; Y. Ishikawa; M. Onoda; H. Y. Kim and S. Miyazaki,Journal of the Japan Institute of Metals,Effect of Zr Content on Shape Memory Characteristics and Workability of Ti-Ni-Zr Alloy,2008.0,Ni49.5Ti47.5Zr3.0 %,,,,,,,,,,,49.5,,,,,,47.5,,3.0,,120.0,,73.0,,,,
AS_MS_ALL,NiTiZr,N. Okada; Y. Fujii; Y. Ishikawa; M. Onoda; H. Y. Kim and S. Miyazaki,Journal of the Japan Institute of Metals,Effect of Zr Content on Shape Memory Characteristics and Workability of Ti-Ni-Zr Alloy,2008.0,Ni49.5Ti45.5Zr5.0 %,,,,,,,,,,,49.5,,,,,,45.5,,5.0,,130.0,,71.0,,,,
AS_MS_ALL,NiTiZr,N. Okada; Y. Fujii; Y. Ishikawa; M. Onoda; H. Y. Kim and S. Miyazaki,Journal of the Japan Institute of Metals,Effect of Zr Content on Shape Memory Characteristics and Workability of Ti-Ni-Zr Alloy,2008.0,Ni49.5Ti43.5Zr7.0 %,,,,,,,,,,,49.5,,,,,,43.5,,7.0,,140.0,,77.0,,,,
AS_MS_ALL,NiTiZr,N. Okada; Y. Fujii; Y. Ishikawa; M. Onoda; H. Y. Kim and S. Miyazaki,Journal of the Japan Institute of Metals,Effect of Zr Content on Shape Memory Characteristics and Workability of Ti-Ni-Zr Alloy,2008.0,Ni49.5Ti41.5Zr9.0 %,,,,,,,,,,,49.5,,,,,,41.5,,9.0,,153.0,,93.0,,,,
AS_MS_ALL,NiTiZr,N. Okada; Y. Fujii; Y. Ishikawa; M. Onoda; H. Y. Kim and S. Miyazaki,Journal of the Japan Institute of Metals,Effect of Zr Content on Shape Memory Characteristics and Workability of Ti-Ni-Zr Alloy,2008.0,Ni49.5Ti40.5Zr10.0 %,,,,,,,,,,,49.5,,,,,,40.5,,10.0,,166.0,,107.0,,,,
AS_MS_ALL,NiTiZr,N. Okada; Y. Fujii; Y. Ishikawa; M. Onoda; H. Y. Kim and S. Miyazaki,Journal of the Japan Institute of Metals,Effect of Zr Content on Shape Memory Characteristics and Workability of Ti-Ni-Zr Alloy,2008.0,Ni49.5Ti39.5Zr11.0 %,,,,,,,,,,,49.5,,,,,,39.5,,11.0,,179.0,,122.0,,,,
AS_MS_ALL,NiTiZr,N. Okada; Y. Fujii; Y. Ishikawa; M. Onoda; H. Y. Kim and S. Miyazaki,Journal of the Japan Institute of Metals,Effect of Zr Content on Shape Memory Characteristics and Workability of Ti-Ni-Zr Alloy,2008.0,Ni49.5Ti37.5Zr13.0 %,,,,,,,,,,,49.5,,,,,,37.5,,13.0,,205.0,,157.0,,,,
AS_MS_ALL,NiTiZr,N. Okada; Y. Fujii; Y. Ishikawa; M. Onoda; H. Y. Kim and S. Miyazaki,Journal of the Japan Institute of Metals,Effect of Zr Content on Shape Memory Characteristics and Workability of Ti-Ni-Zr Alloy,2008.0,Ni49.5Ti35.5Zr15.0 %,,,,,,,,,,,49.5,,,,,,35.5,,15.0,,226.0,,182.0,,,,
AS_MS_ALL,NiTiZr,S. Inoue; N. Sawada and T. Namazu,Vacuum,Effect of Zr content on mechanical properties of Ti–Ni–Zr shape memory alloy films prepared by dc magnetron sputtering,2009.0,Ni47.7Ti46.7Zr5.6 %,,,,,,,,,,,47.7,,,,,,46.7,,5.6,,67.0,,31.0,,,,
AS_MS_ALL,NiTiZr,S. Inoue; N. Sawada and T. Namazu,Vacuum,Effect of Zr content on mechanical properties of Ti–Ni–Zr shape memory alloy films prepared by dc magnetron sputtering,2009.0,Ni47.7Ti46.7Zr5.6 %,,,,,,,,,,,47.7,,,,,,46.7,,5.6,,60.0,,19.0,,,,
AS_MS_ALL,NiTiZr,S. Inoue; N. Sawada and T. Namazu,Vacuum,Effect of Zr content on mechanical properties of Ti–Ni–Zr shape memory alloy films prepared by dc magnetron sputtering,2009.0,Ni48.0Ti41.6Zr10.4 %,,,,,,,,,,,48.0,,,,,,41.6,,10.4,,86.0,,53.0,,,,
AS_MS_ALL,NiTiZr,S. Inoue; N. Sawada and T. Namazu,Vacuum,Effect of Zr content on mechanical properties of Ti–Ni–Zr shape memory alloy films prepared by dc magnetron sputtering,2009.0,Ni48.0Ti41.6Zr10.4 %,,,,,,,,,,,48.0,,,,,,41.6,,10.4,,86.0,,40.0,,,,
AS_MS_ALL,NiTiZr,S. Inoue; N. Sawada and T. Namazu,Vacuum,Effect of Zr content on mechanical properties of Ti–Ni–Zr shape memory alloy films prepared by dc magnetron sputtering,2009.0,Ni48.6Ti37.4Zr14.0 %,,,,,,,,,,,48.6,,,,,,37.4,,14.0,,106.0,,54.0,,,,
AS_MS_ALL,NiTiZr,S. Inoue; N. Sawada and T. Namazu,Vacuum,Effect of Zr content on mechanical properties of Ti–Ni–Zr shape memory alloy films prepared by dc magnetron sputtering,2009.0,Ni48.2Ti32.3Zr19.5 %,,,,,,,,,,,48.2,,,,,,32.3,,19.5,,229.0,,179.0,,,,
AS_MS_ALL,NiTiZr,S. Inoue; N. Sawada and T. Namazu,Vacuum,Effect of Zr content on mechanical properties of Ti–Ni–Zr shape memory alloy films prepared by dc magnetron sputtering,2009.0,Ni48.2Ti32.3Zr19.5 %,,,,,,,,,,,48.2,,,,,,32.3,,19.5,,109.0,,72.0,,,,
AS_MS_ALL,NiTiZr,H. Y. Kim; M. Mizutani and S. Miyazaki,Acta Materialia,Crystallization process and shape memory properties of Ti–Ni–Zr thin films,2009.0,Ni48.7Ti40.5Zr10.8 %,,,,,,,,,,,48.7,,,,,,40.5,,10.8,,108.0,,51.0,,,,
AS_MS_ALL,NiTiZr,H. Y. Kim; M. Mizutani and S. Miyazaki,Acta Materialia,Crystallization process and shape memory properties of Ti–Ni–Zr thin films,2009.0,Ni48.7Ti40.5Zr10.8 %,,,,,,,,,,,48.7,,,,,,40.5,,10.8,,104.0,,45.0,,,,
AS_MS_ALL,NiTiZr,H. Y. Kim; M. Mizutani and S. Miyazaki,Acta Materialia,Crystallization process and shape memory properties of Ti–Ni–Zr thin films,2009.0,Ni48.7Ti40.5Zr10.8 %,,,,,,,,,,,48.7,,,,,,40.5,,10.8,,100.0,,44.0,,,,
AS_MS_ALL,NiTiZr,H. Y. Kim; M. Mizutani and S. Miyazaki,Acta Materialia,Crystallization process and shape memory properties of Ti–Ni–Zr thin films,2009.0,Ni48.7Ti40.5Zr10.8 %,,,,,,,,,,,48.7,,,,,,40.5,,10.8,,104.0,,44.0,,,,
AS_MS_ALL,NiTiZr,H. Y. Kim; M. Mizutani and S. Miyazaki,Acta Materialia,Crystallization process and shape memory properties of Ti–Ni–Zr thin films,2009.0,Ni48.7Ti40.5Zr10.8 %,,,,,,,,,,,48.7,,,,,,40.5,,10.8,,118.0,,62.0,,,,
AS_MS_ALL,NiTiZr,H. Y. Kim; M. Mizutani and S. Miyazaki,Acta Materialia,Crystallization process and shape memory properties of Ti–Ni–Zr thin films,2009.0,Ni48.7Ti40.5Zr10.8 %,,,,,,,,,,,48.7,,,,,,40.5,,10.8,,121.0,,90.0,,,,
AS_MS_ALL,NiTiZr,H. Y. Kim; M. Mizutani and S. Miyazaki,Acta Materialia,Crystallization process and shape memory properties of Ti–Ni–Zr thin films,2009.0,Ni49.5Ti30.799999999999997Zr19.7 %,,,,,,,,,,,49.5,,,,,,30.8,,19.7,,213.0,,175.0,,,,
AS_MS_ALL,NiTiZr,H. Y. Kim; M. Mizutani and S. Miyazaki,Acta Materialia,Crystallization process and shape memory properties of Ti–Ni–Zr thin films,2009.0,Ni49.5Ti30.799999999999997Zr19.7 %,,,,,,,,,,,49.5,,,,,,30.8,,19.7,,201.0,,177.0,,,,
AS_MS_ALL,NiTiZr,H. Y. Kim; M. Mizutani and S. Miyazaki,Acta Materialia,Crystallization process and shape memory properties of Ti–Ni–Zr thin films,2009.0,Ni49.5Ti30.799999999999997Zr19.7 %,,,,,,,,,,,49.5,,,,,,30.8,,19.7,,222.0,,184.0,,,,
AS_MS_ALL,NiTiZr,H. Y. Kim; M. Mizutani and S. Miyazaki,Acta Materialia,Crystallization process and shape memory properties of Ti–Ni–Zr thin films,2009.0,Ni49.5Ti30.799999999999997Zr19.7 %,,,,,,,,,,,49.5,,,,,,30.8,,19.7,,205.0,,182.0,,,,
AS_MS_ALL,NiTiZr,H. Y. Kim; M. Mizutani and S. Miyazaki,Acta Materialia,Crystallization process and shape memory properties of Ti–Ni–Zr thin films,2009.0,Ni49.5Ti30.799999999999997Zr19.7 %,,,,,,,,,,,49.5,,,,,,30.8,,19.7,,236.0,,200.0,,,,
AS_MS_ALL,NiTiZr,H. Y. Kim; M. Mizutani and S. Miyazaki,Acta Materialia,Crystallization process and shape memory properties of Ti–Ni–Zr thin films,2009.0,Ni49.5Ti30.799999999999997Zr19.7 %,,,,,,,,,,,49.5,,,,,,30.8,,19.7,,228.0,,222.0,,,,
AS_MS_ALL,NiTiZr,H. Y. Kim; M. Mizutani and S. Miyazaki,Acta Materialia,Crystallization process and shape memory properties of Ti–Ni–Zr thin films,2009.0,Ni47.5Ti29.4Zr23.1 %,,,,,,,,,,,47.5,,,,,,29.4,,23.1,,159.0,,110.0,,,,
AS_MS_ALL,NiTiZr,H. Y. Kim; M. Mizutani and S. Miyazaki,Acta Materialia,Crystallization process and shape memory properties of Ti–Ni–Zr thin films,2009.0,Ni47.5Ti29.4Zr23.1 %,,,,,,,,,,,47.5,,,,,,29.4,,23.1,,158.0,,105.0,,,,
AS_MS_ALL,NiTiZr,H. Y. Kim; M. Mizutani and S. Miyazaki,Acta Materialia,Crystallization process and shape memory properties of Ti–Ni–Zr thin films,2009.0,Ni47.5Ti29.4Zr23.1 %,,,,,,,,,,,47.5,,,,,,29.4,,23.1,,152.0,,100.0,,,,
AS_MS_ALL,NiTiZr,H. Y. Kim; M. Mizutani and S. Miyazaki,Acta Materialia,Crystallization process and shape memory properties of Ti–Ni–Zr thin films,2009.0,Ni47.5Ti29.4Zr23.1 %,,,,,,,,,,,47.5,,,,,,29.4,,23.1,,142.0,,99.0,,,,
AS_MS_ALL,NiTiZr,H. Y. Kim; M. Mizutani and S. Miyazaki,Acta Materialia,Crystallization process and shape memory properties of Ti–Ni–Zr thin films,2009.0,Ni47.5Ti29.400000000000006Zr23.1 %,,,,,,,,,,,47.5,,,,,,29.4,,23.1,,137.0,,103.0,,,,
AS_MS_ALL,NiTiZr,H. Y. Kim; M. Mizutani and S. Miyazaki,Acta Materialia,Crystallization process and shape memory properties of Ti–Ni–Zr thin films,2009.0,Ni47.5Ti29.4Zr23.1 %,,,,,,,,,,,47.5,,,,,,29.4,,23.1,,137.0,,104.0,,,,
AS_MS_ALL,NiTiZr,H. Y. Kim; M. Mizutani and S. Miyazaki,Acta Materialia,Crystallization process and shape memory properties of Ti–Ni–Zr thin films,2009.0,Ni49.9Ti20.599999999999994Zr29.5 %,,,,,,,,,,,49.9,,,,,,20.6,,29.5,,139.0,,55.0,,,,
AS_MS_ALL,NiTiZr,H. Y. Kim; M. Mizutani and S. Miyazaki,Acta Materialia,Crystallization process and shape memory properties of Ti–Ni–Zr thin films,2009.0,Ni49.9Ti20.6Zr29.5 %,,,,,,,,,,,49.9,,,,,,20.6,,29.5,,138.0,,48.0,,,,
AS_MS_ALL,NiTiZr,H. Y. Kim; M. Mizutani and S. Miyazaki,Acta Materialia,Crystallization process and shape memory properties of Ti–Ni–Zr thin films,2009.0,Ni49.9Ti20.599999999999994Zr29.5 %,,,,,,,,,,,49.9,,,,,,20.6,,29.5,,140.0,,52.0,,,,
AS_MS_ALL,NiTiZr,H. Y. Kim; M. Mizutani and S. Miyazaki,Acta Materialia,Crystallization process and shape memory properties of Ti–Ni–Zr thin films,2009.0,Ni49.9Ti20.6Zr29.5 %,,,,,,,,,,,49.9,,,,,,20.6,,29.5,,133.0,,48.0,,,,
AS_MS_ALL,NiTiZr,D. H. D. Hsu; T. T. Sasaki; G. B. Thompson and M. V. Manuel,Metallurgical and Materials Transactions A,The Effect of Aluminum Additions on the Microstructure and Thermomechanical Behavior of NiTiZr Shape-Memory Alloys,2012.0,Ni48.5Ti31.5Zr20.0 %,,,,,,,,,,,48.5,,,,,,31.5,,20.0,,307.0,,272.0,,,,
AS_MS_ALL,NiTiZr,D. H. D. Hsu; T. T. Sasaki; G. B. Thompson and M. V. Manuel,Metallurgical and Materials Transactions A,The Effect of Aluminum Additions on the Microstructure and Thermomechanical Behavior of NiTiZr Shape-Memory Alloys,2012.0,Ni48.5Ti31.5Zr20.0 %,,,,,,,,,,,48.5,,,,,,31.5,,20.0,,300.0,,267.0,,,,
AS_MS_ALL,NiTiZr,D. H. D. Hsu; T. T. Sasaki; G. B. Thompson and M. V. Manuel,Metallurgical and Materials Transactions A,The Effect of Aluminum Additions on the Microstructure and Thermomechanical Behavior of NiTiZr Shape-Memory Alloys,2012.0,Ni48.5Ti31.5Zr20.0 %,,,,,,,,,,,48.5,,,,,,31.5,,20.0,,301.0,,268.0,,,,
AS_MS_ALL,NiTiZr,D. H. D. Hsu; T. T. Sasaki; G. B. Thompson and M. V. Manuel,Metallurgical and Materials Transactions A,The Effect of Aluminum Additions on the Microstructure and Thermomechanical Behavior of NiTiZr Shape-Memory Alloys,2012.0,Ni48.5Ti31.5Zr20.0 %,,,,,,,,,,,48.5,,,,,,31.5,,20.0,,276.0,,251.0,,,,
AS_MS_ALL,NiTiZr,D. H. D. Hsu; T. T. Sasaki; G. B. Thompson and M. V. Manuel,Metallurgical and Materials Transactions A,The Effect of Aluminum Additions on the Microstructure and Thermomechanical Behavior of NiTiZr Shape-Memory Alloys,2012.0,Ni48.5Ti31.5Zr20.0 %,,,,,,,,,,,48.5,,,,,,31.5,,20.0,,281.0,,253.0,,,,
AS_MS_ALL,NiTiZr,D. H. D. Hsu; T. T. Sasaki; G. B. Thompson and M. V. Manuel,Metallurgical and Materials Transactions A,The Effect of Aluminum Additions on the Microstructure and Thermomechanical Behavior of NiTiZr Shape-Memory Alloys,2012.0,Ni48.5Ti31.5Zr20.0 %,,,,,,,,,,,48.5,,,,,,31.5,,20.0,,278.0,,253.0,,,,
AS_MS_ALL,NiTiZr,D. H. D. Hsu; T. T. Sasaki; G. B. Thompson and M. V. Manuel,Metallurgical and Materials Transactions A,The Effect of Aluminum Additions on the Microstructure and Thermomechanical Behavior of NiTiZr Shape-Memory Alloys,2012.0,Ni48.5Ti31.5Zr20.0 %,,,,,,,,,,,48.5,,,,,,31.5,,20.0,,296.0,,263.0,,,,
AS_MS_ALL,NiTiZr,D. H. D. Hsu; T. T. Sasaki; G. B. Thompson and M. V. Manuel,Metallurgical and Materials Transactions A,The Effect of Aluminum Additions on the Microstructure and Thermomechanical Behavior of NiTiZr Shape-Memory Alloys,2012.0,Ni48.5Ti31.5Zr20.0 %,,,,,,,,,,,48.5,,,,,,31.5,,20.0,,284.0,,256.0,,,,
AS_MS_ALL,NiTiZr,D. H. D. Hsu; T. T. Sasaki; G. B. Thompson and M. V. Manuel,Metallurgical and Materials Transactions A,The Effect of Aluminum Additions on the Microstructure and Thermomechanical Behavior of NiTiZr Shape-Memory Alloys,2012.0,Ni48.5Ti31.5Zr20.0 %,,,,,,,,,,,48.5,,,,,,31.5,,20.0,,290.0,,258.0,,,,
AS_MS_ALL,NiTiZr,D. H. D. Hsu; T. T. Sasaki; G. B. Thompson and M. V. Manuel,Metallurgical and Materials Transactions A,The Effect of Aluminum Additions on the Microstructure and Thermomechanical Behavior of NiTiZr Shape-Memory Alloys,2012.0,Ni48.5Ti31.5Zr20.0 %,,,,,,,,,,,48.5,,,,,,31.5,,20.0,,37.0,,-15.0,,,,
AS_MS_ALL,NiTiZr,D. H. D. Hsu; T. T. Sasaki; G. B. Thompson and M. V. Manuel,Metallurgical and Materials Transactions A,The Effect of Aluminum Additions on the Microstructure and Thermomechanical Behavior of NiTiZr Shape-Memory Alloys,2012.0,Ni48.5Ti31.5Zr20.0 %,,,,,,,,,,,48.5,,,,,,31.5,,20.0,,43.0,,-5.0,,,,
AS_MS_ALL,NiTiZr,D. H. D. Hsu; T. T. Sasaki; G. B. Thompson and M. V. Manuel,Metallurgical and Materials Transactions A,The Effect of Aluminum Additions on the Microstructure and Thermomechanical Behavior of NiTiZr Shape-Memory Alloys,2012.0,Ni48.5Ti31.5Zr20.0 %,,,,,,,,,,,48.5,,,,,,31.5,,20.0,,51.0,,4.0,,,,
AS_MS_ALL,NiTiZr,D. H. D. Hsu; T. T. Sasaki; G. B. Thompson and M. V. Manuel,Metallurgical and Materials Transactions A,The Effect of Aluminum Additions on the Microstructure and Thermomechanical Behavior of NiTiZr Shape-Memory Alloys,2012.0,Ni48.5Ti31.5Zr20.0 %,,,,,,,,,,,48.5,,,,,,31.5,,20.0,,57.0,,22.0,,,,
AS_MS_ALL,NiTiZr,D. H. D. Hsu; T. T. Sasaki; G. B. Thompson and M. V. Manuel,Metallurgical and Materials Transactions A,The Effect of Aluminum Additions on the Microstructure and Thermomechanical Behavior of NiTiZr Shape-Memory Alloys,2012.0,Ni48.5Ti31.5Zr20.0 %,,,,,,,,,,,48.5,,,,,,31.5,,20.0,,69.0,,46.0,,,,
AS_MS_ALL,NiTiZr,D. H. D. Hsu; T. T. Sasaki; G. B. Thompson and M. V. Manuel,Metallurgical and Materials Transactions A,The Effect of Aluminum Additions on the Microstructure and Thermomechanical Behavior of NiTiZr Shape-Memory Alloys,2012.0,Ni48.5Ti31.5Zr20.0 %,,,,,,,,,,,48.5,,,,,,31.5,,20.0,,73.0,,67.0,,,,
AS_MS_ALL,NiTiZr,D. H. D. Hsu; T. T. Sasaki; G. B. Thompson and M. V. Manuel,Metallurgical and Materials Transactions A,The Effect of Aluminum Additions on the Microstructure and Thermomechanical Behavior of NiTiZr Shape-Memory Alloys,2012.0,Ni48.5Ti31.5Zr20.0 %,,,,,,,,,,,48.5,,,,,,31.5,,20.0,,90.0,,97.0,,,,
AS_MS_ALL,NiTiZr,D. H. D. Hsu; T. T. Sasaki; G. B. Thompson and M. V. Manuel,Metallurgical and Materials Transactions A,The Effect of Aluminum Additions on the Microstructure and Thermomechanical Behavior of NiTiZr Shape-Memory Alloys,2012.0,Ni48.5Ti31.5Zr20.0 %,,,,,,,,,,,48.5,,,,,,31.5,,20.0,,81.0,,91.0,,,,
AS_MS_ALL,NiTiZr,D. H. D. Hsu; T. T. Sasaki; G. B. Thompson and M. V. Manuel,Metallurgical and Materials Transactions A,The Effect of Aluminum Additions on the Microstructure and Thermomechanical Behavior of NiTiZr Shape-Memory Alloys,2012.0,Ni48.5Ti31.5Zr20.0 %,,,,,,,,,,,48.5,,,,,,31.5,,20.0,,85.0,,105.0,,,,
AS_MS_ALL,NiTiZr,J. Sakurai and S. Hata,Materials Science and Engineering: A,Search for Ti–Ni–Zr thin film metallic glasses exhibiting a shape memory effect after crystallization,2012.0,Ni50.0Ti39.0Zr11.0 %,,,,,,,,,,,50.0,,,,,,39.0,,11.0,,12.0,,-38.0,,,,
AS_MS_ALL,NiTiZr,J. Sakurai and S. Hata,Materials Science and Engineering: A,Search for Ti–Ni–Zr thin film metallic glasses exhibiting a shape memory effect after crystallization,2012.0,Ni50.0Ti39.0Zr11.0 %,,,,,,,,,,,50.0,,,,,,39.0,,11.0,,28.0,,-14.0,,,,
AS_MS_ALL,NiTiZr,J. Sakurai and S. Hata,Materials Science and Engineering: A,Search for Ti–Ni–Zr thin film metallic glasses exhibiting a shape memory effect after crystallization,2012.0,Ni50.0Ti39.0Zr11.0 %,,,,,,,,,,,50.0,,,,,,39.0,,11.0,,78.0,,22.0,,,,
AS_MS_ALL,NiTiZr,J. Sakurai and S. Hata,Materials Science and Engineering: A,Search for Ti–Ni–Zr thin film metallic glasses exhibiting a shape memory effect after crystallization,2012.0,Ni50.0Ti39.0Zr11.0 %,,,,,,,,,,,50.0,,,,,,39.0,,11.0,,97.0,,35.0,,,,
AS_MS_ALL,NiTiZr,J. Sakurai and S. Hata,Materials Science and Engineering: A,Search for Ti–Ni–Zr thin film metallic glasses exhibiting a shape memory effect after crystallization,2012.0,Ni50.0Ti39.0Zr11.0 %,,,,,,,,,,,50.0,,,,,,39.0,,11.0,,98.0,,40.0,,,,
AS_MS_ALL,NiTiZr,J. Sakurai and S. Hata,Materials Science and Engineering: A,Search for Ti–Ni–Zr thin film metallic glasses exhibiting a shape memory effect after crystallization,2012.0,Ni50.0Ti39.0Zr11.0 %,,,,,,,,,,,50.0,,,,,,39.0,,11.0,,103.0,,49.0,,,,
AS_MS_ALL,NiTiZr,J. Sakurai and S. Hata,Materials Science and Engineering: A,Search for Ti–Ni–Zr thin film metallic glasses exhibiting a shape memory effect after crystallization,2012.0,Ni50.0Ti39.0Zr11.0 %,,,,,,,,,,,50.0,,,,,,39.0,,11.0,,110.0,,67.0,,,,
AS_MS_ALL,NiTiZr,J. Sakurai and S. Hata,Materials Science and Engineering: A,Search for Ti–Ni–Zr thin film metallic glasses exhibiting a shape memory effect after crystallization,2012.0,Ni50.0Ti39.0Zr11.0 %,,,,,,,,,,,50.0,,,,,,39.0,,11.0,,113.0,,74.0,,,,
AS_MS_ALL,NiTiZr,J. Sakurai and S. Hata,Materials Science and Engineering: A,Search for Ti–Ni–Zr thin film metallic glasses exhibiting a shape memory effect after crystallization,2012.0,Ni50.0Ti35.0Zr15.0 %,,,,,,,,,,,50.0,,,,,,35.0,,15.0,,105.0,,34.0,,,,
AS_MS_ALL,NiTiZr,J. Sakurai and S. Hata,Materials Science and Engineering: A,Search for Ti–Ni–Zr thin film metallic glasses exhibiting a shape memory effect after crystallization,2012.0,Ni50.0Ti35.0Zr15.0 %,,,,,,,,,,,50.0,,,,,,35.0,,15.0,,109.0,,37.0,,,,
AS_MS_ALL,NiTiZr,J. Sakurai and S. Hata,Materials Science and Engineering: A,Search for Ti–Ni–Zr thin film metallic glasses exhibiting a shape memory effect after crystallization,2012.0,Ni50.0Ti35.0Zr15.0 %,,,,,,,,,,,50.0,,,,,,35.0,,15.0,,115.0,,47.0,,,,
AS_MS_ALL,NiTiZr,J. Sakurai and S. Hata,Materials Science and Engineering: A,Search for Ti–Ni–Zr thin film metallic glasses exhibiting a shape memory effect after crystallization,2012.0,Ni51.0Ti32.0Zr17.0 %,,,,,,,,,,,51.0,,,,,,32.0,,17.0,,127.0,,57.0,,,,
AS_MS_ALL,NiTiZr,J. Sakurai and S. Hata,Materials Science and Engineering: A,Search for Ti–Ni–Zr thin film metallic glasses exhibiting a shape memory effect after crystallization,2012.0,Ni51.0Ti32.0Zr17.0 %,,,,,,,,,,,51.0,,,,,,32.0,,17.0,,122.0,,54.0,,,,
AS_MS_ALL,NiTiZr,J. Sakurai and S. Hata,Materials Science and Engineering: A,Search for Ti–Ni–Zr thin film metallic glasses exhibiting a shape memory effect after crystallization,2012.0,Ni51.0Ti32.0Zr17.0 %,,,,,,,,,,,51.0,,,,,,32.0,,17.0,,129.0,,64.0,,,,
AS_MS_ALL,NiTiZr,A. Evirgen; I. Karaman; R. D. Noebe; R. Santamarta and J. Pons,Scripta Materialia,Effect of precipitation on the microstructure and the shape memory response of the Ni50.3Ti29.7Zr20 high temperature shape memory alloy,2013.0,Ni50.3Ti29.7Zr20.0 %,,,,,,,,,,,50.3,,,,,,29.7,,20.0,,164.0,,136.0,,,,
AS_MS_ALL,NiTiZr,A. Evirgen; I. Karaman; R. D. Noebe; R. Santamarta and J. Pons,Scripta Materialia,Effect of precipitation on the microstructure and the shape memory response of the Ni50.3Ti29.7Zr20 high temperature shape memory alloy,2013.0,Ni50.3Ti29.7Zr20.0 %,,,,,,,,,,,50.3,,,,,,29.7,,20.0,,162.0,,134.0,,,,
AS_MS_ALL,NiTiZr,A. Evirgen; I. Karaman; R. D. Noebe; R. Santamarta and J. Pons,Scripta Materialia,Effect of precipitation on the microstructure and the shape memory response of the Ni50.3Ti29.7Zr20 high temperature shape memory alloy,2013.0,Ni50.3Ti29.7Zr20.0 %,,,,,,,,,,,50.3,,,,,,29.7,,20.0,,159.0,,132.0,,,,
AS_MS_ALL,NiTiZr,A. Evirgen; I. Karaman; R. D. Noebe; R. Santamarta and J. Pons,Scripta Materialia,Effect of precipitation on the microstructure and the shape memory response of the Ni50.3Ti29.7Zr20 high temperature shape memory alloy,2013.0,Ni50.3Ti29.7Zr20.0 %,,,,,,,,,,,50.3,,,,,,29.7,,20.0,,158.0,,133.0,,,,
AS_MS_ALL,NiTiZr,A. Evirgen; I. Karaman; R. D. Noebe; R. Santamarta and J. Pons,Scripta Materialia,Effect of precipitation on the microstructure and the shape memory response of the Ni50.3Ti29.7Zr20 high temperature shape memory alloy,2013.0,Ni50.3Ti29.7Zr20.0 %,,,,,,,,,,,50.3,,,,,,29.7,,20.0,,156.0,,140.0,,,,
AS_MS_ALL,NiTiZr,A. Evirgen; I. Karaman; R. D. Noebe; R. Santamarta and J. Pons,Scripta Materialia,Effect of precipitation on the microstructure and the shape memory response of the Ni50.3Ti29.7Zr20 high temperature shape memory alloy,2013.0,Ni50.3Ti29.7Zr20.0 %,,,,,,,,,,,50.3,,,,,,29.7,,20.0,,155.0,,132.0,,,,
AS_MS_ALL,NiTiZr,A. Evirgen; I. Karaman; R. D. Noebe; R. Santamarta and J. Pons,Scripta Materialia,Effect of precipitation on the microstructure and the shape memory response of the Ni50.3Ti29.7Zr20 high temperature shape memory alloy,2013.0,Ni50.3Ti29.7Zr20.0 %,,,,,,,,,,,50.3,,,,,,29.7,,20.0,,154.0,,133.0,,,,
AS_MS_ALL,NiTiZr,A. Evirgen; I. Karaman; R. D. Noebe; R. Santamarta and J. Pons,Scripta Materialia,Effect of precipitation on the microstructure and the shape memory response of the Ni50.3Ti29.7Zr20 high temperature shape memory alloy,2013.0,Ni50.3Ti29.7Zr20.0 %,,,,,,,,,,,50.3,,,,,,29.7,,20.0,,152.0,,135.0,,,,
AS_MS_ALL,NiTiZr,A. Evirgen; I. Karaman; R. D. Noebe; R. Santamarta and J. Pons,Scripta Materialia,Effect of precipitation on the microstructure and the shape memory response of the Ni50.3Ti29.7Zr20 high temperature shape memory alloy,2013.0,Ni50.3Ti29.7Zr20.0 %,,,,,,,,,,,50.3,,,,,,29.7,,20.0,,165.0,,143.0,,,,
AS_MS_ALL,NiTiZr,A. Evirgen; I. Karaman; R. D. Noebe; R. Santamarta and J. Pons,Scripta Materialia,Effect of precipitation on the microstructure and the shape memory response of the Ni50.3Ti29.7Zr20 high temperature shape memory alloy,2013.0,Ni50.3Ti29.7Zr20.0 %,,,,,,,,,,,50.3,,,,,,29.7,,20.0,,157.0,,136.0,,,,
AS_MS_ALL,NiTiZr,M. A. Azeem and D. Dye,Intermetallics,In situ evaluation of the transformation behaviour of NiTi-based high temperature shape memory alloys,2014.0,Ni50.0Ti35.0Zr15.0 %,,,,,,,,,,,50.0,,,,,,35.0,,15.0,,195.0,,201.0,,,,
AS_MS_ALL,NiTiZr,M. A. Azeem and D. Dye,Intermetallics,In situ evaluation of the transformation behaviour of NiTi-based high temperature shape memory alloys,2014.0,Ni50.0Ti35.0Zr15.0 %,,,,,,,,,,,50.0,,,,,,35.0,,15.0,,201.0,,201.0,,,,
AS_MS_ALL,NiTiZr,M. A. Azeem and D. Dye,Intermetallics,In situ evaluation of the transformation behaviour of NiTi-based high temperature shape memory alloys,2014.0,Ni50.0Ti35.0Zr15.0 %,,,,,,,,,,,50.0,,,,,,35.0,,15.0,,186.0,,197.0,,,,
AS_MS_ALL,NiTiZr,M. A. Azeem and D. Dye,Intermetallics,In situ evaluation of the transformation behaviour of NiTi-based high temperature shape memory alloys,2014.0,Ni50.0Ti35.0Zr15.0 %,,,,,,,,,,,50.0,,,,,,35.0,,15.0,,186.0,,192.0,,,,
AS_MS_ALL,NiTiZr,M. A. Azeem and D. Dye,Intermetallics,In situ evaluation of the transformation behaviour of NiTi-based high temperature shape memory alloys,2014.0,Ni50.0Ti35.0Zr15.0 %,,,,,,,,,,,50.0,,,,,,35.0,,15.0,,171.0,,188.0,,,,
AS_MS_ALL,NiTiZr,M. A. Azeem and D. Dye,Intermetallics,In situ evaluation of the transformation behaviour of NiTi-based high temperature shape memory alloys,2014.0,Ni50.0Ti35.0Zr15.0 %,,,,,,,,,,,50.0,,,,,,35.0,,15.0,,165.0,,183.0,,,,
AS_MS_ALL,NiTiZr,J. Frenzel; A. Wieczorek; I. Opahle; B. Maaß; R. Drautz and G. Eggeler,Acta Materialia,On the effect of alloy composition on martensite start temperatures and latent heats in Ni–Ti-based shape memory alloys,2015.0,Ni49.5Ti49.5Zr1.0 %,,,,,,,,,,,49.5,,,,,,49.5,,1.0,,85.0,,80.0,,,,
AS_MS_ALL,NiTiZr,J. Frenzel; A. Wieczorek; I. Opahle; B. Maaß; R. Drautz and G. Eggeler,Acta Materialia,On the effect of alloy composition on martensite start temperatures and latent heats in Ni–Ti-based shape memory alloys,2015.0,Ni49.5Ti47.5Zr3.0 %,,,,,,,,,,,49.5,,,,,,47.5,,3.0,,83.0,,73.0,,,,
AS_MS_ALL,NiTiZr,J. Frenzel; A. Wieczorek; I. Opahle; B. Maaß; R. Drautz and G. Eggeler,Acta Materialia,On the effect of alloy composition on martensite start temperatures and latent heats in Ni–Ti-based shape memory alloys,2015.0,Ni49.5Ti45.5Zr5.0 %,,,,,,,,,,,49.5,,,,,,45.5,,5.0,,79.0,,66.0,,,,
AS_MS_ALL,NiTiZr,J. Frenzel; A. Wieczorek; I. Opahle; B. Maaß; R. Drautz and G. Eggeler,Acta Materialia,On the effect of alloy composition on martensite start temperatures and latent heats in Ni–Ti-based shape memory alloys,2015.0,Ni49.5Ti40.5Zr10.0 %,,,,,,,,,,,49.5,,,,,,40.5,,10.0,,129.0,,99.0,,,,
AS_MS_ALL,NiTiZr,J. Frenzel; A. Wieczorek; I. Opahle; B. Maaß; R. Drautz and G. Eggeler,Acta Materialia,On the effect of alloy composition on martensite start temperatures and latent heats in Ni–Ti-based shape memory alloys,2015.0,Ni49.5Ti35.5Zr15.0 %,,,,,,,,,,,49.5,,,,,,35.5,,15.0,,210.0,,191.0,,,,
AS_MS_ALL,NiTiZr,J. Frenzel; A. Wieczorek; I. Opahle; B. Maaß; R. Drautz and G. Eggeler,Acta Materialia,On the effect of alloy composition on martensite start temperatures and latent heats in Ni–Ti-based shape memory alloys,2015.0,Ni49.5Ti30.5Zr20.0 %,,,,,,,,,,,49.5,,,,,,30.5,,20.0,,312.0,,287.0,,,,
AS_MS_ALL,NiTiZr,A. Evirgen; I. Karaman; J. Pons; R. Santamarta and R. D. Noebe,Materials Science and Engineering: A,Role of nano-precipitation on the microstructure and shape memory characteristics of a new Ni50.3Ti34.7Zr15 shape memory alloy,2016.0,Ni50.3Ti34.7Zr15.0 %,,,,,,,,,,,50.3,,,,,,34.7,,15.0,,73.0,,50.0,,,,
AS_MS_ALL,NiTiZr,A. Evirgen; I. Karaman; J. Pons; R. Santamarta and R. D. Noebe,Materials Science and Engineering: A,Role of nano-precipitation on the microstructure and shape memory characteristics of a new Ni50.3Ti34.7Zr15 shape memory alloy,2016.0,Ni50.3Ti34.7Zr15.0 %,,,,,,,,,,,50.3,,,,,,34.7,,15.0,,48.0,,37.0,,,,
AS_MS_ALL,NiTiZr,A. Evirgen; I. Karaman; J. Pons; R. Santamarta and R. D. Noebe,Materials Science and Engineering: A,Role of nano-precipitation on the microstructure and shape memory characteristics of a new Ni50.3Ti34.7Zr15 shape memory alloy,2016.0,Ni50.3Ti34.7Zr15.0 %,,,,,,,,,,,50.3,,,,,,34.7,,15.0,,65.0,,41.0,,,,
AS_MS_ALL,NiTiZr,A. Evirgen; I. Karaman; J. Pons; R. Santamarta and R. D. Noebe,Materials Science and Engineering: A,Role of nano-precipitation on the microstructure and shape memory characteristics of a new Ni50.3Ti34.7Zr15 shape memory alloy,2016.0,Ni50.3Ti34.7Zr15.0 %,,,,,,,,,,,50.3,,,,,,34.7,,15.0,,77.0,,54.0,,,,
AS_MS_ALL,NiTiZr,A. Evirgen; I. Karaman; J. Pons; R. Santamarta and R. D. Noebe,Materials Science and Engineering: A,Role of nano-precipitation on the microstructure and shape memory characteristics of a new Ni50.3Ti34.7Zr15 shape memory alloy,2016.0,Ni50.3Ti34.7Zr15.0 %,,,,,,,,,,,50.3,,,,,,34.7,,15.0,,70.0,,51.0,,,,
AS_MS_ALL,NiTiZr,A. Evirgen; I. Karaman; J. Pons; R. Santamarta and R. D. Noebe,Materials Science and Engineering: A,Role of nano-precipitation on the microstructure and shape memory characteristics of a new Ni50.3Ti34.7Zr15 shape memory alloy,2016.0,Ni50.3Ti34.7Zr15.0 %,,,,,,,,,,,50.3,,,,,,34.7,,15.0,,73.0,,46.0,,,,
AS_MS_ALL,NiTiZr,A. Evirgen; I. Karaman; J. Pons; R. Santamarta and R. D. Noebe,Materials Science and Engineering: A,Role of nano-precipitation on the microstructure and shape memory characteristics of a new Ni50.3Ti34.7Zr15 shape memory alloy,2016.0,Ni50.3Ti34.7Zr15.0 %,,,,,,,,,,,50.3,,,,,,34.7,,15.0,,63.0,,38.0,,,,
AS_MS_ALL,NiTiZr,A. Evirgen; I. Karaman; J. Pons; R. Santamarta and R. D. Noebe,Materials Science and Engineering: A,Role of nano-precipitation on the microstructure and shape memory characteristics of a new Ni50.3Ti34.7Zr15 shape memory alloy,2016.0,Ni50.3Ti34.7Zr15.0 %,,,,,,,,,,,50.3,,,,,,34.7,,15.0,,61.0,,36.0,,,,
AS_MS_ALL,NiTiZr,A. Evirgen; I. Karaman; J. Pons; R. Santamarta and R. D. Noebe,Materials Science and Engineering: A,Role of nano-precipitation on the microstructure and shape memory characteristics of a new Ni50.3Ti34.7Zr15 shape memory alloy,2016.0,Ni50.3Ti34.7Zr15.0 %,,,,,,,,,,,50.3,,,,,,34.7,,15.0,,66.0,,51.0,,,,
AS_MS_ALL,NiTiZr,A. Evirgen; I. Karaman; J. Pons; R. Santamarta and R. D. Noebe,Materials Science and Engineering: A,Role of nano-precipitation on the microstructure and shape memory characteristics of a new Ni50.3Ti34.7Zr15 shape memory alloy,2016.0,Ni50.3Ti34.7Zr15.0 %,,,,,,,,,,,50.3,,,,,,34.7,,15.0,,91.0,,60.0,,,,
AS_MS_ALL,NiTiZr,A. Evirgen; I. Karaman; J. Pons; R. Santamarta and R. D. Noebe,Materials Science and Engineering: A,Role of nano-precipitation on the microstructure and shape memory characteristics of a new Ni50.3Ti34.7Zr15 shape memory alloy,2016.0,Ni50.3Ti34.7Zr15.0 %,,,,,,,,,,,50.3,,,,,,34.7,,15.0,,86.0,,53.0,,,,
AS_MS_ALL,NiTiZr,A. Evirgen; I. Karaman; J. Pons; R. Santamarta and R. D. Noebe,Materials Science and Engineering: A,Role of nano-precipitation on the microstructure and shape memory characteristics of a new Ni50.3Ti34.7Zr15 shape memory alloy,2016.0,Ni50.3Ti34.7Zr15.0 %,,,,,,,,,,,50.3,,,,,,34.7,,15.0,,92.0,,64.0,,,,
AS_MS_ALL,NiTiZr,A. Evirgen; I. Karaman; J. Pons; R. Santamarta and R. D. Noebe,Materials Science and Engineering: A,Role of nano-precipitation on the microstructure and shape memory characteristics of a new Ni50.3Ti34.7Zr15 shape memory alloy,2016.0,Ni50.3Ti34.7Zr15.0 %,,,,,,,,,,,50.3,,,,,,34.7,,15.0,,81.0,,50.0,,,,
AS_MS_ALL,NiTiZr,A. Evirgen; I. Karaman; J. Pons; R. Santamarta and R. D. Noebe,Materials Science and Engineering: A,Role of nano-precipitation on the microstructure and shape memory characteristics of a new Ni50.3Ti34.7Zr15 shape memory alloy,2016.0,Ni50.3Ti34.7Zr15.0 %,,,,,,,,,,,50.3,,,,,,34.7,,15.0,,87.0,,52.0,,,,
AS_MS_ALL,NiTiZr,A. Evirgen; I. Karaman; J. Pons; R. Santamarta and R. D. Noebe,Materials Science and Engineering: A,Role of nano-precipitation on the microstructure and shape memory characteristics of a new Ni50.3Ti34.7Zr15 shape memory alloy,2016.0,Ni50.3Ti34.7Zr15.0 %,,,,,,,,,,,50.3,,,,,,34.7,,15.0,,92.0,,48.0,,,,
AS_MS_ALL,NiTiZr,A. Evirgen; I. Karaman; J. Pons; R. Santamarta and R. D. Noebe,Materials Science and Engineering: A,Role of nano-precipitation on the microstructure and shape memory characteristics of a new Ni50.3Ti34.7Zr15 shape memory alloy,2016.0,Ni50.3Ti34.7Zr15.0 %,,,,,,,,,,,50.3,,,,,,34.7,,15.0,,64.0,,17.0,,,,
AS_MS_ALL,NiTiZr,A. Evirgen; I. Karaman; J. Pons; R. Santamarta and R. D. Noebe,Materials Science and Engineering: A,Role of nano-precipitation on the microstructure and shape memory characteristics of a new Ni50.3Ti34.7Zr15 shape memory alloy,2016.0,Ni50.3Ti34.7Zr15.0 %,,,,,,,,,,,50.3,,,,,,34.7,,15.0,,32.0,,-27.0,,,,
AS_MS_ALL,NiTiZr,A. Evirgen; I. Karaman; J. Pons; R. Santamarta and R. D. Noebe,Materials Science and Engineering: A,Role of nano-precipitation on the microstructure and shape memory characteristics of a new Ni50.3Ti34.7Zr15 shape memory alloy,2016.0,Ni50.3Ti34.7Zr15.0 %,,,,,,,,,,,50.3,,,,,,34.7,,15.0,,100.0,,55.0,,,,
AS_MS_ALL,NiTiZr,A. Evirgen; I. Karaman; J. Pons; R. Santamarta and R. D. Noebe,Materials Science and Engineering: A,Role of nano-precipitation on the microstructure and shape memory characteristics of a new Ni50.3Ti34.7Zr15 shape memory alloy,2016.0,Ni50.3Ti34.7Zr15.0 %,,,,,,,,,,,50.3,,,,,,34.7,,15.0,,76.0,,45.0,,,,
AS_MS_ALL,NiTiZr,A. Evirgen; I. Karaman; J. Pons; R. Santamarta and R. D. Noebe,Materials Science and Engineering: A,Role of nano-precipitation on the microstructure and shape memory characteristics of a new Ni50.3Ti34.7Zr15 shape memory alloy,2016.0,Ni50.3Ti34.7Zr15.0 %,,,,,,,,,,,50.3,,,,,,34.7,,15.0,,60.0,,32.0,,,,
AS_MS_ALL,NiTiZr,A. Evirgen; I. Karaman; J. Pons; R. Santamarta and R. D. Noebe,Materials Science and Engineering: A,Role of nano-precipitation on the microstructure and shape memory characteristics of a new Ni50.3Ti34.7Zr15 shape memory alloy,2016.0,Ni50.3Ti34.7Zr15.0 %,,,,,,,,,,,50.3,,,,,,34.7,,15.0,,79.0,,52.0,,,,
AS_MS_ALL,NiTiZr,A. Evirgen; I. Karaman; J. Pons; R. Santamarta and R. D. Noebe,Materials Science and Engineering: A,Role of nano-precipitation on the microstructure and shape memory characteristics of a new Ni50.3Ti34.7Zr15 shape memory alloy,2016.0,Ni50.3Ti34.7Zr15.0 %,,,,,,,,,,,50.3,,,,,,34.7,,15.0,,84.0,,58.0,,,,
AS_MS_ALL,NiTiZr,A. Evirgen; I. Karaman; J. Pons; R. Santamarta and R. D. Noebe,Materials Science and Engineering: A,Role of nano-precipitation on the microstructure and shape memory characteristics of a new Ni50.3Ti34.7Zr15 shape memory alloy,2016.0,Ni50.3Ti34.7Zr15.0 %,,,,,,,,,,,50.3,,,,,,34.7,,15.0,,69.0,,35.0,,,,
AS_MS_ALL,NiTiZr,A. Evirgen; I. Karaman; J. Pons; R. Santamarta and R. D. Noebe,Materials Science and Engineering: A,Role of nano-precipitation on the microstructure and shape memory characteristics of a new Ni50.3Ti34.7Zr15 shape memory alloy,2016.0,Ni50.3Ti34.7Zr15.0 %,,,,,,,,,,,50.3,,,,,,34.7,,15.0,,70.0,,38.0,,,,
AS_MS_ALL,NiTiZr,A. Evirgen; I. Karaman; J. Pons; R. Santamarta and R. D. Noebe,Materials Science and Engineering: A,Role of nano-precipitation on the microstructure and shape memory characteristics of a new Ni50.3Ti34.7Zr15 shape memory alloy,2016.0,Ni50.3Ti34.7Zr15.0 %,,,,,,,,,,,50.3,,,,,,34.7,,15.0,,68.0,,32.0,,,,
AS_MS_ALL,NiTiZr,A. Evirgen; I. Karaman; J. Pons; R. Santamarta and R. D. Noebe,Materials Science and Engineering: A,Role of nano-precipitation on the microstructure and shape memory characteristics of a new Ni50.3Ti34.7Zr15 shape memory alloy,2016.0,Ni50.3Ti34.7Zr15.0 %,,,,,,,,,,,50.3,,,,,,34.7,,15.0,,72.0,,23.0,,,,
AS_MS_ALL,NiTiZr,A. Evirgen; I. Karaman; J. Pons; R. Santamarta and R. D. Noebe,Materials Science and Engineering: A,Role of nano-precipitation on the microstructure and shape memory characteristics of a new Ni50.3Ti34.7Zr15 shape memory alloy,2016.0,Ni50.3Ti34.7Zr15.0 %,,,,,,,,,,,50.3,,,,,,34.7,,15.0,,48.0,,1.0,,,,
AS_MS_ALL,NiTiZr,A. Evirgen; I. Karaman; J. Pons; R. Santamarta and R. D. Noebe,Materials Science and Engineering: A,Role of nano-precipitation on the microstructure and shape memory characteristics of a new Ni50.3Ti34.7Zr15 shape memory alloy,2016.0,Ni50.3Ti34.7Zr15.0 %,,,,,,,,,,,50.3,,,,,,34.7,,15.0,,84.0,,37.0,,,,
AS_MS_ALL,NiTiZr,A. Evirgen; I. Karaman; J. Pons; R. Santamarta and R. D. Noebe,Materials Science and Engineering: A,Role of nano-precipitation on the microstructure and shape memory characteristics of a new Ni50.3Ti34.7Zr15 shape memory alloy,2016.0,Ni50.3Ti34.7Zr15.0 %,,,,,,,,,,,50.3,,,,,,34.7,,15.0,,89.0,,42.0,,,,
AS_MS_ALL,NiTiZr,A. Evirgen; I. Karaman; J. Pons; R. Santamarta and R. D. Noebe,Materials Science and Engineering: A,Role of nano-precipitation on the microstructure and shape memory characteristics of a new Ni50.3Ti34.7Zr15 shape memory alloy,2016.0,Ni50.3Ti34.7Zr15.0 %,,,,,,,,,,,50.3,,,,,,34.7,,15.0,,117.0,,71.0,,,,
AS_MS_ALL,NiTiZr,A. Evirgen; I. Karaman; J. Pons; R. Santamarta and R. D. Noebe,Materials Science and Engineering: A,Role of nano-precipitation on the microstructure and shape memory characteristics of a new Ni50.3Ti34.7Zr15 shape memory alloy,2016.0,Ni50.3Ti34.7Zr15.0 %,,,,,,,,,,,50.3,,,,,,34.7,,15.0,,112.0,,69.0,,,,
AS_MS_ALL,NiTiZr,A. Evirgen; I. Karaman; J. Pons; R. Santamarta and R. D. Noebe,Materials Science and Engineering: A,Role of nano-precipitation on the microstructure and shape memory characteristics of a new Ni50.3Ti34.7Zr15 shape memory alloy,2016.0,Ni50.3Ti34.7Zr15.0 %,,,,,,,,,,,50.3,,,,,,34.7,,15.0,,108.0,,68.0,,,,
AS_MS_ALL,NiTiZr,A. Evirgen; I. Karaman; J. Pons; R. Santamarta and R. D. Noebe,Materials Science and Engineering: A,Role of nano-precipitation on the microstructure and shape memory characteristics of a new Ni50.3Ti34.7Zr15 shape memory alloy,2016.0,Ni50.3Ti34.7Zr15.0 %,,,,,,,,,,,50.3,,,,,,34.7,,15.0,,108.0,,70.0,,,,
AS_MS_ALL,NiTiZr,A. Evirgen; I. Karaman; J. Pons; R. Santamarta and R. D. Noebe,Materials Science and Engineering: A,Role of nano-precipitation on the microstructure and shape memory characteristics of a new Ni50.3Ti34.7Zr15 shape memory alloy,2016.0,Ni50.3Ti34.7Zr15.0 %,,,,,,,,,,,50.3,,,,,,34.7,,15.0,,106.0,,73.0,,,,
AS_MS_ALL,NiTiZr,A. Evirgen; I. Karaman; J. Pons; R. Santamarta and R. D. Noebe,Materials Science and Engineering: A,Role of nano-precipitation on the microstructure and shape memory characteristics of a new Ni50.3Ti34.7Zr15 shape memory alloy,2016.0,Ni50.3Ti34.7Zr15.0 %,,,,,,,,,,,50.3,,,,,,34.7,,15.0,,108.0,,77.0,,,,
AS_MS_ALL,NiTiZr,A. Evirgen; I. Karaman; R. Santamarta; J. Pons; C. Hayrettin and R. D. Noebe,Acta Materialia,Relationship between crystallographic compatibility and thermal hysteresis in Ni-rich NiTiHf and NiTiZr high temperature shape memory alloys,2016.0,Ni50.3Ti29.7Zr20.0 %,,,,,,,,,,,50.3,,,,,,29.7,,20.0,,68.0,,30.0,,,,
AS_MS_ALL,NiTiZr,A. Evirgen; I. Karaman; R. Santamarta; J. Pons; C. Hayrettin and R. D. Noebe,Acta Materialia,Relationship between crystallographic compatibility and thermal hysteresis in Ni-rich NiTiHf and NiTiZr high temperature shape memory alloys,2016.0,Ni50.3Ti29.7Zr20.0 %,,,,,,,,,,,50.3,,,,,,29.7,,20.0,,166.0,,136.0,,,,
AS_MS_ALL,NiTiZr,A. Evirgen; I. Karaman; R. Santamarta; J. Pons; C. Hayrettin and R. D. Noebe,Acta Materialia,Relationship between crystallographic compatibility and thermal hysteresis in Ni-rich NiTiHf and NiTiZr high temperature shape memory alloys,2016.0,Ni50.3Ti29.7Zr20.0 %,,,,,,,,,,,50.3,,,,,,29.7,,20.0,,161.0,,133.0,,,,
