Repository: AyushChauhan9389/Shape-Memory-Alloy-Dataset

File: Combined_SMA_Dataset.csv (part 37 of 113)
Source_Directory,Alloy_Type,Authors,Source,Title,Year,composition,Ag (at.%),Al (at.%),Au (at.%),Cd (at.%),Co (at.%),Cu (at.%),Fe (at.%),Hf (at.%),Mn (at.%),Nb (at.%),Ni (at.%),Pd (at.%),Pt (at.%),Ru (at.%),Si (at.%),Ta (at.%),Ti (at.%),Zn (at.%),Zr (at.%),Austenite Finish Temperature - AF - (°C),Austenite Start Temperature - AS - (°C),Martensite Finish Temperature - MF - (°C),Martensite Start Temperature - MS - (°C),Cooling Rate (°C/min),Heating Rate (°C/min),Calculated Density (g/cm^3),Thermal transformation span (TSPAN) - (AF-MF) - (°C)
AS_MS_ALL,NiTiZr,A. Evirgen; I. Karaman; R. Santamarta; J. Pons; C. Hayrettin and R. D. Noebe,Acta Materialia,Relationship between crystallographic compatibility and thermal hysteresis in Ni-rich NiTiHf and NiTiZr high temperature shape memory alloys,2016.0,Ni50.3Ti29.7Zr20.0 %,,,,,,,,,,,50.3,,,,,,29.7,,20.0,,155.0,,111.0,,,,
AS_MS_ALL,NiTiZr,S. M. Kornegay,,Influence of zirconium additions on nitinol shape memory phase stability; transformation temperatures; and thermo-mechanical properties,2016.0,Ni50.3Ti48.7Zr1.0 %,,,,,,,,,,,50.3,,,,,,48.7,,1.0,,-24.0,,-35.0,,,,
AS_MS_ALL,NiTiZr,S. M. Kornegay,,Influence of zirconium additions on nitinol shape memory phase stability; transformation temperatures; and thermo-mechanical properties,2016.0,Ni50.3Ti48.7Zr1.0 %,,,,,,,,,,,50.3,,,,,,48.7,,1.0,,-24.0,,-35.0,,,,
AS_MS_ALL,NiTiZr,S. M. Kornegay,,Influence of zirconium additions on nitinol shape memory phase stability; transformation temperatures; and thermo-mechanical properties,2016.0,Ni50.3Ti48.7Zr1.0 %,,,,,,,,,,,50.3,,,,,,48.7,,1.0,,7.0,,43.0,,,,
AS_MS_ALL,NiTiZr,S. M. Kornegay,,Influence of zirconium additions on nitinol shape memory phase stability; transformation temperatures; and thermo-mechanical properties,2016.0,Ni50.3Ti48.7Zr1.0 %,,,,,,,,,,,50.3,,,,,,48.7,,1.0,,43.0,,45.0,,,,
AS_MS_ALL,NiTiZr,S. M. Kornegay,,Influence of zirconium additions on nitinol shape memory phase stability; transformation temperatures; and thermo-mechanical properties,2016.0,Ni50.3Ti48.7Zr1.0 %,,,,,,,,,,,50.3,,,,,,48.7,,1.0,,40.0,,24.0,,,,
AS_MS_ALL,NiTiZr,S. M. Kornegay,,Influence of zirconium additions on nitinol shape memory phase stability; transformation temperatures; and thermo-mechanical properties,2016.0,Ni50.3Ti48.7Zr1.0 %,,,,,,,,,,,50.3,,,,,,48.7,,1.0,,39.0,,35.0,,,,
AS_MS_ALL,NiTiZr,S. M. Kornegay,,Influence of zirconium additions on nitinol shape memory phase stability; transformation temperatures; and thermo-mechanical properties,2016.0,Ni50.3Ti48.7Zr1.0 %,,,,,,,,,,,50.3,,,,,,48.7,,1.0,,34.0,,28.0,,,,
AS_MS_ALL,NiTiZr,S. M. Kornegay,,Influence of zirconium additions on nitinol shape memory phase stability; transformation temperatures; and thermo-mechanical properties,2016.0,Ni50.3Ti48.7Zr1.0 %,,,,,,,,,,,50.3,,,,,,48.7,,1.0,,46.0,,35.0,,,,
AS_MS_ALL,NiTiZr,S. M. Kornegay,,Influence of zirconium additions on nitinol shape memory phase stability; transformation temperatures; and thermo-mechanical properties,2016.0,Ni50.3Ti48.7Zr1.0 %,,,,,,,,,,,50.3,,,,,,48.7,,1.0,,29.0,,10.0,,,,
AS_MS_ALL,NiTiZr,S. M. Kornegay,,Influence of zirconium additions on nitinol shape memory phase stability; transformation temperatures; and thermo-mechanical properties,2016.0,Ni50.3Ti48.7Zr1.0 %,,,,,,,,,,,50.3,,,,,,48.7,,1.0,,29.0,,26.0,,,,
AS_MS_ALL,NiTiZr,S. M. Kornegay,,Influence of zirconium additions on nitinol shape memory phase stability; transformation temperatures; and thermo-mechanical properties,2016.0,Ni50.3Ti48.7Zr1.0 %,,,,,,,,,,,50.3,,,,,,48.7,,1.0,,30.0,,24.0,,,,
AS_MS_ALL,NiTiZr,S. M. Kornegay,,Influence of zirconium additions on nitinol shape memory phase stability; transformation temperatures; and thermo-mechanical properties,2016.0,Ni50.3Ti48.7Zr1.0 %,,,,,,,,,,,50.3,,,,,,48.7,,1.0,,50.0,,47.0,,,,
AS_MS_ALL,NiTiZr,S. M. Kornegay,,Influence of zirconium additions on nitinol shape memory phase stability; transformation temperatures; and thermo-mechanical properties,2016.0,Ni50.3Ti48.7Zr1.0 %,,,,,,,,,,,50.3,,,,,,48.7,,1.0,,24.0,,-13.0,,,,
AS_MS_ALL,NiTiZr,S. M. Kornegay,,Influence of zirconium additions on nitinol shape memory phase stability; transformation temperatures; and thermo-mechanical properties,2016.0,Ni50.3Ti48.7Zr1.0 %,,,,,,,,,,,50.3,,,,,,48.7,,1.0,,27.0,,13.0,,,,
AS_MS_ALL,NiTiZr,S. M. Kornegay,,Influence of zirconium additions on nitinol shape memory phase stability; transformation temperatures; and thermo-mechanical properties,2016.0,Ni50.3Ti48.7Zr1.0 %,,,,,,,,,,,50.3,,,,,,48.7,,1.0,,-5.0,,33.0,,,,
AS_MS_ALL,NiTiZr,S. M. Kornegay,,Influence of zirconium additions on nitinol shape memory phase stability; transformation temperatures; and thermo-mechanical properties,2016.0,Ni50.3Ti48.7Zr1.0 %,,,,,,,,,,,50.3,,,,,,48.7,,1.0,,23.0,,16.0,,,,
AS_MS_ALL,NiTiZr,S. M. Kornegay,,Influence of zirconium additions on nitinol shape memory phase stability; transformation temperatures; and thermo-mechanical properties,2016.0,Ni50.3Ti48.7Zr1.0 %,,,,,,,,,,,50.3,,,,,,48.7,,1.0,,17.0,,15.0,,,,
AS_MS_ALL,NiTiZr,S. M. Kornegay,,Influence of zirconium additions on nitinol shape memory phase stability; transformation temperatures; and thermo-mechanical properties,2016.0,Ni50.3Ti48.7Zr1.0 %,,,,,,,,,,,50.3,,,,,,48.7,,1.0,,28.0,,31.0,,,,
AS_MS_ALL,NiTiZr,S. M. Kornegay,,Influence of zirconium additions on nitinol shape memory phase stability; transformation temperatures; and thermo-mechanical properties,2016.0,Ni50.3Ti48.7Zr1.0 %,,,,,,,,,,,50.3,,,,,,48.7,,1.0,,21.0,,24.0,,,,
AS_MS_ALL,NiTiZr,S. M. Kornegay,,Influence of zirconium additions on nitinol shape memory phase stability; transformation temperatures; and thermo-mechanical properties,2016.0,Ni50.3Ti48.7Zr1.0 %,,,,,,,,,,,50.3,,,,,,48.7,,1.0,,36.0,,28.0,,,,
AS_MS_ALL,NiTiZr,S. M. Kornegay,,Influence of zirconium additions on nitinol shape memory phase stability; transformation temperatures; and thermo-mechanical properties,2016.0,Ni50.3Ti48.7Zr1.0 %,,,,,,,,,,,50.3,,,,,,48.7,,1.0,,10.0,,2.0,,,,
AS_MS_ALL,NiTiZr,S. M. Kornegay,,Influence of zirconium additions on nitinol shape memory phase stability; transformation temperatures; and thermo-mechanical properties,2016.0,Ni50.3Ti48.7Zr1.0 %,,,,,,,,,,,50.3,,,,,,48.7,,1.0,,11.0,,7.0,,,,
AS_MS_ALL,NiTiZr,S. M. Kornegay,,Influence of zirconium additions on nitinol shape memory phase stability; transformation temperatures; and thermo-mechanical properties,2016.0,Ni50.3Ti48.7Zr1.0 %,,,,,,,,,,,50.3,,,,,,48.7,,1.0,,4.0,,-9.0,,,,
AS_MS_ALL,NiTiZr,S. M. Kornegay,,Influence of zirconium additions on nitinol shape memory phase stability; transformation temperatures; and thermo-mechanical properties,2016.0,Ni50.3Ti48.7Zr1.0 %,,,,,,,,,,,50.3,,,,,,48.7,,1.0,,46.0,,43.0,,,,
AS_MS_ALL,NiTiZr,S. M. Kornegay,,Influence of zirconium additions on nitinol shape memory phase stability; transformation temperatures; and thermo-mechanical properties,2016.0,Ni50.3Ti48.7Zr1.0 %,,,,,,,,,,,50.3,,,,,,48.7,,1.0,,8.0,,-1.0,,,,
AS_MS_ALL,NiTiZr,S. M. Kornegay,,Influence of zirconium additions on nitinol shape memory phase stability; transformation temperatures; and thermo-mechanical properties,2016.0,Ni50.3Ti48.7Zr1.0 %,,,,,,,,,,,50.3,,,,,,48.7,,1.0,,9.0,,-43.0,,,,
AS_MS_ALL,NiTiZr,S. M. Kornegay,,Influence of zirconium additions on nitinol shape memory phase stability; transformation temperatures; and thermo-mechanical properties,2016.0,Ni50.3Ti48.7Zr1.0 %,,,,,,,,,,,50.3,,,,,,48.7,,1.0,,0.0,,35.0,,,,
AS_MS_ALL,NiTiZr,S. M. Kornegay,,Influence of zirconium additions on nitinol shape memory phase stability; transformation temperatures; and thermo-mechanical properties,2016.0,Ni50.3Ti48.7Zr1.0 %,,,,,,,,,,,50.3,,,,,,48.7,,1.0,,-27.0,,-42.0,,,,
AS_MS_ALL,NiTiZr,S. M. Kornegay,,Influence of zirconium additions on nitinol shape memory phase stability; transformation temperatures; and thermo-mechanical properties,2016.0,Ni50.3Ti48.7Zr1.0 %,,,,,,,,,,,50.3,,,,,,48.7,,1.0,,-29.0,,-42.0,,,,
AS_MS_ALL,NiTiZr,S. M. Kornegay,,Influence of zirconium additions on nitinol shape memory phase stability; transformation temperatures; and thermo-mechanical properties,2016.0,Ni50.3Ti48.7Zr1.0 %,,,,,,,,,,,50.3,,,,,,48.7,,1.0,,-29.0,,-42.0,,,,
AS_MS_ALL,NiTiZr,S. M. Kornegay,,Influence of zirconium additions on nitinol shape memory phase stability; transformation temperatures; and thermo-mechanical properties,2016.0,Ni50.3Ti32.2Zr17.5 %,,,,,,,,,,,50.3,,,,,,32.2,,17.5,,20.0,,55.0,,,,
AS_MS_ALL,NiTiZr,S. M. Kornegay,,Influence of zirconium additions on nitinol shape memory phase stability; transformation temperatures; and thermo-mechanical properties,2016.0,Ni50.3Ti32.2Zr17.5 %,,,,,,,,,,,50.3,,,,,,32.2,,17.5,,121.0,,79.0,,,,
AS_MS_ALL,NiTiZr,S. M. Kornegay,,Influence of zirconium additions on nitinol shape memory phase stability; transformation temperatures; and thermo-mechanical properties,2016.0,Ni50.3Ti32.2Zr17.5 %,,,,,,,,,,,50.3,,,,,,32.2,,17.5,,126.0,,82.0,,,,
AS_MS_ALL,NiTiZr,S. M. Kornegay,,Influence of zirconium additions on nitinol shape memory phase stability; transformation temperatures; and thermo-mechanical properties,2016.0,Ni50.3Ti32.2Zr17.5 %,,,,,,,,,,,50.3,,,,,,32.2,,17.5,,104.0,,54.0,,,,
AS_MS_ALL,NiTiZr,S. M. Kornegay,,Influence of zirconium additions on nitinol shape memory phase stability; transformation temperatures; and thermo-mechanical properties,2016.0,Ni50.3Ti32.2Zr17.5 %,,,,,,,,,,,50.3,,,,,,32.2,,17.5,,97.0,,53.0,,,,
AS_MS_ALL,NiTiZr,S. M. Kornegay,,Influence of zirconium additions on nitinol shape memory phase stability; transformation temperatures; and thermo-mechanical properties,2016.0,Ni50.3Ti32.2Zr17.5 %,,,,,,,,,,,50.3,,,,,,32.2,,17.5,,119.0,,78.0,,,,
AS_MS_ALL,NiTiZr,S. M. Kornegay,,Influence of zirconium additions on nitinol shape memory phase stability; transformation temperatures; and thermo-mechanical properties,2016.0,Ni50.3Ti32.2Zr17.5 %,,,,,,,,,,,50.3,,,,,,32.2,,17.5,,121.0,,87.0,,,,
AS_MS_ALL,NiTiZr,S. M. Kornegay,,Influence of zirconium additions on nitinol shape memory phase stability; transformation temperatures; and thermo-mechanical properties,2016.0,Ni50.3Ti32.2Zr17.5 %,,,,,,,,,,,50.3,,,,,,32.2,,17.5,,106.0,,57.0,,,,
AS_MS_ALL,NiTiZr,S. M. Kornegay,,Influence of zirconium additions on nitinol shape memory phase stability; transformation temperatures; and thermo-mechanical properties,2016.0,Ni50.3Ti32.2Zr17.5 %,,,,,,,,,,,50.3,,,,,,32.2,,17.5,,100.0,,57.0,,,,
AS_MS_ALL,NiTiZr,S. M. Kornegay,,Influence of zirconium additions on nitinol shape memory phase stability; transformation temperatures; and thermo-mechanical properties,2016.0,Ni50.3Ti32.2Zr17.5 %,,,,,,,,,,,50.3,,,,,,32.2,,17.5,,125.0,,100.0,,,,
AS_MS_ALL,NiTiZr,S. M. Kornegay,,Influence of zirconium additions on nitinol shape memory phase stability; transformation temperatures; and thermo-mechanical properties,2016.0,Ni50.3Ti32.2Zr17.5 %,,,,,,,,,,,50.3,,,,,,32.2,,17.5,,102.0,,63.0,,,,
AS_MS_ALL,NiTiZr,S. M. Kornegay,,Influence of zirconium additions on nitinol shape memory phase stability; transformation temperatures; and thermo-mechanical properties,2016.0,Ni50.3Ti32.2Zr17.5 %,,,,,,,,,,,50.3,,,,,,32.2,,17.5,,105.0,,70.0,,,,
AS_MS_ALL,NiTiZr,S. M. Kornegay,,Influence of zirconium additions on nitinol shape memory phase stability; transformation temperatures; and thermo-mechanical properties,2016.0,Ni50.3Ti32.2Zr17.5 %,,,,,,,,,,,50.3,,,,,,32.2,,17.5,,130.0,,116.0,,,,
AS_MS_ALL,NiTiZr,S. M. Kornegay,,Influence of zirconium additions on nitinol shape memory phase stability; transformation temperatures; and thermo-mechanical properties,2016.0,Ni50.3Ti32.2Zr17.5 %,,,,,,,,,,,50.3,,,,,,32.2,,17.5,,0.0,,-10.0,,,,
AS_MS_ALL,NiTiZr,S. M. Kornegay,,Influence of zirconium additions on nitinol shape memory phase stability; transformation temperatures; and thermo-mechanical properties,2016.0,Ni50.3Ti32.2Zr17.5 %,,,,,,,,,,,50.3,,,,,,32.2,,17.5,,58.0,,75.0,,,,
AS_MS_ALL,NiTiZr,S. M. Kornegay,,Influence of zirconium additions on nitinol shape memory phase stability; transformation temperatures; and thermo-mechanical properties,2016.0,Ni50.3Ti32.2Zr17.5 %,,,,,,,,,,,50.3,,,,,,32.2,,17.5,,62.0,,32.0,,,,
AS_MS_ALL,NiTiZr,S. M. Kornegay,,Influence of zirconium additions on nitinol shape memory phase stability; transformation temperatures; and thermo-mechanical properties,2016.0,Ni50.3Ti32.2Zr17.5 %,,,,,,,,,,,50.3,,,,,,32.2,,17.5,,61.0,,34.0,,,,
AS_MS_ALL,NiTiZr,S. M. Kornegay,,Influence of zirconium additions on nitinol shape memory phase stability; transformation temperatures; and thermo-mechanical properties,2016.0,Ni50.3Ti32.2Zr17.5 %,,,,,,,,,,,50.3,,,,,,32.2,,17.5,,59.0,,37.0,,,,
AS_MS_ALL,NiTiZr,S. M. Kornegay,,Influence of zirconium additions on nitinol shape memory phase stability; transformation temperatures; and thermo-mechanical properties,2016.0,Ni50.3Ti32.2Zr17.5 %,,,,,,,,,,,50.3,,,,,,32.2,,17.5,,44.0,,11.0,,,,
AS_MS_ALL,NiTiZr,S. M. Kornegay,,Influence of zirconium additions on nitinol shape memory phase stability; transformation temperatures; and thermo-mechanical properties,2016.0,Ni50.3Ti32.2Zr17.5 %,,,,,,,,,,,50.3,,,,,,32.2,,17.5,,46.0,,16.0,,,,
AS_MS_ALL,NiTiZr,S. M. Kornegay,,Influence of zirconium additions on nitinol shape memory phase stability; transformation temperatures; and thermo-mechanical properties,2016.0,Ni50.3Ti32.2Zr17.5 %,,,,,,,,,,,50.3,,,,,,32.2,,17.5,,62.0,,52.0,,,,
AS_MS_ALL,NiTiZr,S. M. Kornegay,,Influence of zirconium additions on nitinol shape memory phase stability; transformation temperatures; and thermo-mechanical properties,2016.0,Ni50.3Ti32.2Zr17.5 %,,,,,,,,,,,50.3,,,,,,32.2,,17.5,,43.0,,13.0,,,,
AS_MS_ALL,NiTiZr,S. M. Kornegay,,Influence of zirconium additions on nitinol shape memory phase stability; transformation temperatures; and thermo-mechanical properties,2016.0,Ni50.3Ti32.2Zr17.5 %,,,,,,,,,,,50.3,,,,,,32.2,,17.5,,41.0,,20.0,,,,
AS_MS_ALL,NiTiZr,S. M. Kornegay,,Influence of zirconium additions on nitinol shape memory phase stability; transformation temperatures; and thermo-mechanical properties,2016.0,Ni50.3Ti32.2Zr17.5 %,,,,,,,,,,,50.3,,,,,,32.2,,17.5,,66.0,,66.0,,,,
AS_MS_ALL,NiTiZr,S. M. Kornegay,,Influence of zirconium additions on nitinol shape memory phase stability; transformation temperatures; and thermo-mechanical properties,2016.0,Ni50.3Ti32.2Zr17.5 %,,,,,,,,,,,50.3,,,,,,32.2,,17.5,,43.0,,31.0,,,,
AS_MS_ALL,NiTiZr,S. M. Kornegay,,Influence of zirconium additions on nitinol shape memory phase stability; transformation temperatures; and thermo-mechanical properties,2016.0,Ni50.3Ti32.2Zr17.5 %,,,,,,,,,,,50.3,,,,,,32.2,,17.5,,51.0,,40.0,,,,
AS_MS_ALL,NiTiZr,S. M. Kornegay,,Influence of zirconium additions on nitinol shape memory phase stability; transformation temperatures; and thermo-mechanical properties,2016.0,Ni50.3Ti32.2Zr17.5 %,,,,,,,,,,,50.3,,,,,,32.2,,17.5,,74.0,,84.0,,,,
AS_MS_ALL,NiTiZr,A. M. Pérez-Sierra; J. Pons; R. Santamarta; I. Karaman and R. D. Noebe,Scripta Materialia,Stability of a Ni-rich Ni-Ti-Zr high temperature shape memory alloy upon low temperature aging and thermal cycling,2016.0,Ni50.3Ti29.7Zr20.0 %,,,,,,,,,,,50.3,,,,,,29.7,,20.0,,53.0,,29.0,,,,
AS_MS_ALL,NiTiZr,A. M. Pérez-Sierra; J. Pons; R. Santamarta; I. Karaman and R. D. Noebe,Scripta Materialia,Stability of a Ni-rich Ni-Ti-Zr high temperature shape memory alloy upon low temperature aging and thermal cycling,2016.0,Ni50.3Ti29.7Zr20.0 %,,,,,,,,,,,50.3,,,,,,29.7,,20.0,,151.0,,119.0,,,,
AS_MS_ALL,NiTiZr,A. M. Pérez-Sierra; J. Pons; R. Santamarta; I. Karaman and R. D. Noebe,Scripta Materialia,Stability of a Ni-rich Ni-Ti-Zr high temperature shape memory alloy upon low temperature aging and thermal cycling,2016.0,Ni50.3Ti29.7Zr20.0 %,,,,,,,,,,,50.3,,,,,,29.7,,20.0,,165.0,,113.0,,,,
AS_MS_ALL,NiTiZr,P. Olier; J. C. Brachet; J. L. Bechade; C. Foucher and G. Guenin,Journal de Physique IV,Investigation of Transformation Temperatures Microstructure and Shape Memory Properties of NiTi; NiTiZr and NiTiHf Alloys,1995.0,Ni48.5Ti39.5Zr12.0 %,,,,,,,,,,,48.5,,,,,,39.5,,12.0,,157.0,,117.0,,,,
AS_MS_ALL,NiTiZr,P. Olier; J. C. Brachet; J. L. Bechade; C. Foucher and G. Guenin,Journal de Physique IV,Investigation of Transformation Temperatures Microstructure and Shape Memory Properties of NiTi; NiTiZr and NiTiHf Alloys,1995.0,Ni48.5Ti36.5Zr15.0 %,,,,,,,,,,,48.5,,,,,,36.5,,15.0,,197.0,,163.0,,,,
AS_MS_ALL,NiTiZr,Z. Pu; H. Tseng and K. Wu,International Society for Optical Engineering,Martensite transformation and shape memory effect of NiTi-Zr high-temperature shape memory alloys,1995.0,Ni50.0Ti45.0Zr5.0 %,,,,,,,,,,,50.0,,,,,,45.0,,5.0,,96.0,,69.0,,,,
AS_MS_ALL,NiTiZr,Z. Pu; H. Tseng and K. Wu,International Society for Optical Engineering,Martensite transformation and shape memory effect of NiTi-Zr high-temperature shape memory alloys,1995.0,Ni50.0Ti40.0Zr10.0 %,,,,,,,,,,,50.0,,,,,,40.0,,10.0,,72.0,,31.0,,,,
AS_MS_ALL,NiTiZr,Z. Pu; H. Tseng and K. Wu,International Society for Optical Engineering,Martensite transformation and shape memory effect of NiTi-Zr high-temperature shape memory alloys,1995.0,Ni50.0Ti35.0Zr15.0 %,,,,,,,,,,,50.0,,,,,,35.0,,15.0,,180.0,,190.0,,,,
AS_MS_ALL,NiTiZr,Z. Pu; H. Tseng and K. Wu,International Society for Optical Engineering,Martensite transformation and shape memory effect of NiTi-Zr high-temperature shape memory alloys,1995.0,Ni50.0Ti30.0Zr20.0 %,,,,,,,,,,,50.0,,,,,,30.0,,20.0,,303.0,,265.0,,,,
AS_MS_ALL,NiTiZr,L. Meisner and V. Sivokha,Journal de Physique IV,Deformation of Crystal Lattice in the Process of Martensitic Transformation in Alloys of Ni50Ti50-xZrx,1995.0,Ni50.0Ti49.0Zr1.0 %,,,,,,,,,,,50.0,,,,,,49.0,,1.0,,78.0,,79.0,,,,
AS_MS_ALL,NiTiZr,L. Meisner and V. Sivokha,Journal de Physique IV,Deformation of Crystal Lattice in the Process of Martensitic Transformation in Alloys of Ni50Ti50-xZrx,1995.0,Ni50.0Ti45.0Zr5.0 %,,,,,,,,,,,50.0,,,,,,45.0,,5.0,,90.0,,90.0,,,,
AS_MS_ALL,NiTiZr,L. Meisner and V. Sivokha,Journal de Physique IV,Deformation of Crystal Lattice in the Process of Martensitic Transformation in Alloys of Ni50Ti50-xZrx,1995.0,Ni50.0Ti40.0Zr10.0 %,,,,,,,,,,,50.0,,,,,,40.0,,10.0,,129.0,,112.0,,,,
AS_MS_ALL,NiTiZr,L. Meisner and V. Sivokha,Journal de Physique IV,Deformation of Crystal Lattice in the Process of Martensitic Transformation in Alloys of Ni50Ti50-xZrx,1995.0,Ni50.0Ti35.0Zr15.0 %,,,,,,,,,,,50.0,,,,,,35.0,,15.0,,194.0,,162.0,,,,
AS_MS_ALL,NITiCu,K. Yamazaki; S. Kajiwara; T. Kikuchi; K. Ogawa and S. Miyazaki,Journal de Physique IV ,Super-high strength shape memory thin films,2003.0,Ni40.0Ti54.3Cu5.7 %,,,,,,5.7,,,,,40.0,,,,,,54.3,,,,103.0,,155.0,,,,
AS_MS_ALL,NITiCu,T. Matsunaga; S. Kajiwara; K. Ogawa; T. Kikuchi and S. Miyazaki,Acta Materialia,Internal structures and shape memory properties of sputter-deposited thin films of a Ti–Ni–Cu alloy,2001.0,Ni43.0Ti50.8Cu6.2 %,,,,,,6.2,,,,,43.0,,,,,,50.8,,,,104.0,,151.0,,,,
AS_MS_ALL,NITiCu,A. Ishida and M. Sato,Intermetallics,Shape memory behaviour of Ti51.5Ni(48.5−x)Cux (x=23.4–37.3) thin films with submicron grain sizes,2011.0,Ni21.1Ti51.3Cu27.6 %,,,,,,27.6,,,,,21.1,,,,,,51.3,,,,101.0,,147.0,,,,
AS_MS_ALL,NITiCu,A. Ishida and M. Sato,Intermetallics,Shape memory behaviour of Ti51.5Ni(48.5−x)Cux (x=23.4–37.3) thin films with submicron grain sizes,2011.0,Ni25.2Ti51.4Cu23.4 %,,,,,,23.4,,,,,25.2,,,,,,51.4,,,,116.0,,145.0,,,,
AS_MS_ALL,NITiCu,A. Ishida; M. Sato and K. Ogawa,Materials Science and Engineering: A,Microstructure and shape memory behavior of annealed Ti–36.8at.% Ni–11.6at.% Cu thin film,2008.0,Ni36.8Ti51.6Cu11.6 %,,,,,,11.6,,,,,36.8,,,,,,51.6,,,,117.0,,142.0,,,,
AS_MS_ALL,NITiCu,K. Yamazaki; S. Kajiwara; T. Kikuchi; K. Ogawa and S. Miyazaki,Journal de Physique IV ,Super-high strength shape memory thin films,2003.0,Ni40.0Ti54.3Cu5.7 %,,,,,,5.7,,,,,40.0,,,,,,54.3,,,,97.0,,138.0,,,,
AS_MS_ALL,NITiCu,T. Matsunaga; S. Kajiwara; K. Ogawa; T. Kikuchi and S. Miyazaki,Materials Science and Engineering: A,High strength Ti–Ni-based shape memory thin films,1999.0,Ni43.0Ti50.8Cu6.2 %,,,,,,6.2,,,,,43.0,,,,,,50.8,,,,94.0,,135.0,,,,
AS_MS_ALL,NITiCu,A. Ishida and M. Sato,Philosophical Magazine,Shape memory behaviour of annealed Ti48.5Ni(51.5− x )Cu x (x = 6.2–33.5) thin films,2008.0,Ni35.9Ti48.6Cu15.5 %,,,,,,15.5,,,,,35.9,,,,,,48.6,,,,101.0,,132.0,,,,
AS_MS_ALL,NITiCu,A. Ishida and M. Sato,Intermetallics,Shape memory behaviour of Ti51.5Ni(48.5−x)Cux (x=23.4–37.3) thin films with submicron grain sizes,2011.0,Ni25.2Ti51.4Cu23.4 %,,,,,,23.4,,,,,25.2,,,,,,51.4,,,,105.0,,131.0,,,,
AS_MS_ALL,NITiCu,A. Ishida and M. Sato,Intermetallics,Shape memory behaviour of Ti51.5Ni(48.5−x)Cux (x=23.4–37.3) thin films with submicron grain sizes,2011.0,Ni21.1Ti51.3Cu27.6 %,,,,,,27.6,,,,,21.1,,,,,,51.3,,,,97.0,,131.0,,,,
AS_MS_ALL,NITiCu,T. Matsunaga; S. Kajiwara; K. Ogawa; T. Kikuchi and S. Miyazaki,Acta Materialia,Internal structures and shape memory properties of sputter-deposited thin films of a Ti–Ni–Cu alloy,2001.0,Ni43.0Ti50.8Cu6.2 %,,,,,,6.2,,,,,43.0,,,,,,50.8,,,,101.0,,129.0,,,,
AS_MS_ALL,NITiCu,A. Ishida and M. Sato,Philosophical Magazine,Shape memory behaviour of annealed Ti48.5Ni(51.5− x )Cu x (x = 6.2–33.5) thin films,2008.0,Ni35.9Ti48.6Cu15.5 %,,,,,,15.5,,,,,35.9,,,,,,48.6,,,,99.0,,127.0,,,,
AS_MS_ALL,NITiCu,A. Ishida and M. Sato,Philosophical Magazine,Shape memory behaviour of annealed Ti48.5Ni(51.5− x )Cu x (x = 6.2–33.5) thin films,2008.0,Ni35.9Ti48.6Cu15.5 %,,,,,,15.5,,,,,35.9,,,,,,48.6,,,,100.0,,126.0,,,,
AS_MS_ALL,NITiCu,A. Ishida and M. Sato,Intermetallics,Shape memory behaviour of Ti51.5Ni(48.5−x)Cux (x=23.4–37.3) thin films with submicron grain sizes,2011.0,Ni15.7Ti51.2Cu33.1 %,,,,,,33.1,,,,,15.7,,,,,,51.2,,,,87.0,,126.0,,,,
AS_MS_ALL,NITiCu,A. Ishida; M. Sato and K. Ogawa,Materials Science and Engineering: A,Microstructure and shape memory behavior of annealed Ti–36.8at.% Ni–11.6at.% Cu thin film,2008.0,Ni36.8Ti51.6Cu11.6 %,,,,,,11.6,,,,,36.8,,,,,,51.6,,,,111.0,,125.0,,,,
AS_MS_ALL,NITiCu,A. Ishida; M. Sato; K. Ogawa and K. Yamada,Materials Science and Engineering: A,Shape memory behavior of Ti–Ni–Cu thin films,2006.0,Ni36.8Ti51.6Cu11.6 %,,,,,,11.6,,,,,36.8,,,,,,51.6,,,,107.0,,124.0,,,,
AS_MS_ALL,NITiCu,A. Ishida; M. Sato and K. Ogawa,Materials Science and Engineering: A,Microstructure and shape memory behavior of annealed Ti–36.8at.% Ni–11.6at.% Cu thin film,2008.0,Ni36.8Ti51.6Cu11.6 %,,,,,,11.6,,,,,36.8,,,,,,51.6,,,,104.0,,123.0,,,,
AS_MS_ALL,NITiCu,K. Yamazaki; S. Kajiwara; T. Kikuchi; K. Ogawa and S. Miyazaki,Journal de Physique IV ,Super-high strength shape memory thin films,2003.0,Ni40.0Ti54.3Cu5.7 %,,,,,,5.7,,,,,40.0,,,,,,54.3,,,,95.0,,122.0,,,,
AS_MS_ALL,NITiCu,A. Ishida and M. Sato,Philosophical Magazine,Shape memory behaviour of annealed Ti48.5Ni(51.5− x )Cu x (x = 6.2–33.5) thin films,2008.0,Ni35.9Ti48.6Cu15.5 %,,,,,,15.5,,,,,35.9,,,,,,48.6,,,,100.0,,121.0,,,,
AS_MS_ALL,NITiCu,A. Ishida and M. Sato,Philosophical Magazine,Shape memory behaviour of annealed Ti48.5Ni(51.5− x )Cu x (x = 6.2–33.5) thin films,2008.0,Ni35.9Ti48.6Cu15.5 %,,,,,,15.5,,,,,35.9,,,,,,48.6,,,,99.0,,120.0,,,,
AS_MS_ALL,NITiCu,A. Ishida and M. Sato,Philosophical Magazine,Shape memory behaviour of annealed Ti48.5Ni(51.5− x )Cu x (x = 6.2–33.5) thin films,2008.0,Ni35.9Ti48.6Cu15.5 %,,,,,,15.5,,,,,35.9,,,,,,48.6,,,,101.0,,118.0,,,,
AS_MS_ALL,NITiCu,A. Ishida and M. Sato,Intermetallics,Shape memory behaviour of Ti51.5Ni(48.5−x)Cux (x=23.4–37.3) thin films with submicron grain sizes,2011.0,Ni21.1Ti51.3Cu27.6 %,,,,,,27.6,,,,,21.1,,,,,,51.3,,,,85.0,,118.0,,,,
AS_MS_ALL,NITiCu,A. Ishida and M. Sato,Intermetallics,Shape memory behaviour of Ti51.5Ni(48.5−x)Cux (x=23.4–37.3) thin films with submicron grain sizes,2011.0,Ni21.1Ti51.3Cu27.6 %,,,,,,27.6,,,,,21.1,,,,,,51.3,,,,92.0,,118.0,,,,
AS_MS_ALL,NITiCu,A. Ishida and M. Sato,Intermetallics,Shape memory behaviour of Ti51.5Ni(48.5−x)Cux (x=23.4–37.3) thin films with submicron grain sizes,2011.0,Ni25.2Ti51.4Cu23.4 %,,,,,,23.4,,,,,25.2,,,,,,51.4,,,,101.0,,116.0,,,,
AS_MS_ALL,NITiCu,A. Ishida and M. Sato,Intermetallics,Shape memory behaviour of Ti51.5Ni(48.5−x)Cux (x=23.4–37.3) thin films with submicron grain sizes,2011.0,Ni15.7Ti51.2Cu33.1 %,,,,,,33.1,,,,,15.7,,,,,,51.2,,,,81.0,,116.0,,,,
AS_MS_ALL,NITiCu,Y. Tong; Y. Liu; Z. Xie and M. Zarinejad,Acta Materialia,Effect of precipitation on the shape memory effect of Ti50Ni25Cu25 Melt Spun ribbon,2008.0,Ni25.0Ti50.0Cu25.0 %,,,,,,25.0,,,,,25.0,,,,,,50.0,,,,98.0,,115.0,,,,
AS_MS_ALL,NITiCu,A. Ishida and M. Sato,Intermetallics,Shape memory behaviour of Ti51.5Ni(48.5−x)Cux (x=23.4–37.3) thin films with submicron grain sizes,2011.0,Ni21.1Ti51.3Cu27.6 %,,,,,,27.6,,,,,21.1,,,,,,51.3,,,,93.0,,115.0,,,,
AS_MS_ALL,NITiCu,A. Ishida and M. Sato,Intermetallics,Shape memory behaviour of Ti51.5Ni(48.5−x)Cux (x=23.4–37.3) thin films with submicron grain sizes,2011.0,Ni15.7Ti51.2Cu33.1 %,,,,,,33.1,,,,,15.7,,,,,,51.2,,,,71.0,,115.0,,,,
AS_MS_ALL,NITiCu,A. Ishida and M. Sato,Intermetallics,Shape memory behaviour of Ti51.5Ni(48.5−x)Cux (x=23.4–37.3) thin films with submicron grain sizes,2011.0,Ni11.3Ti51.4Cu37.3 %,,,,,,37.3,,,,,11.3,,,,,,51.4,,,,78.0,,114.0,,,,
AS_MS_ALL,NITiCu,A. Ishida and M. Sato,Philosophical Magazine,Shape memory behaviour of annealed Ti48.5Ni(51.5− x )Cu x (x = 6.2–33.5) thin films,2008.0,Ni35.9Ti48.6Cu15.5 %,,,,,,15.5,,,,,35.9,,,,,,48.6,,,,96.0,,113.0,,,,
AS_MS_ALL,NITiCu,C. Araujo; M. Morin and G. Guénin,Journal de Physique IV,Fatigue behavior of Ti-Ni-Cu thin wires SME,1997.0,Ni45.0Ti50.0Cu5.0 %,,,,,,5.0,,,,,45.0,,,,,,50.0,,,,76.0,,112.0,,,,
AS_MS_ALL,NITiCu,A. Ishida; M. Sato and K. Ogawa,Philosophical Magazine Letters,Microstructure and shape-memory behavior of annealed Ti51.5Ni33.1Cu15.4 thin films,2006.0,Ni33.1Ti51.5Cu15.4 %,,,,,,15.4,,,,,33.1,,,,,,51.5,,,,105.0,,112.0,,,,
AS_MS_ALL,NITiCu,Y. Tong; Y. Liu; Z. Xie and M. Zarinejad,Acta Materialia,Effect of precipitation on the shape memory effect of Ti50Ni25Cu25 Melt Spun ribbon,2008.0,Ni25.0Ti50.0Cu25.0 %,,,,,,25.0,,,,,25.0,,,,,,50.0,,,,103.0,,112.0,,,,
AS_MS_ALL,NITiCu,Y. Tong; Y. Liu; Z. Xie and M. Zarinejad,Acta Materialia,Effect of precipitation on the shape memory effect of Ti50Ni25Cu25 Melt Spun ribbon,2008.0,Ni25.0Ti50.0Cu25.0 %,,,,,,25.0,,,,,25.0,,,,,,50.0,,,,101.0,,111.0,,,,
AS_MS_ALL,NITiCu,Y. Tong; Y. Liu; Z. Xie and M. Zarinejad,Acta Materialia,Effect of precipitation on the shape memory effect of Ti50Ni25Cu25 Melt Spun ribbon,2008.0,Ni25.0Ti50.0Cu25.0 %,,,,,,25.0,,,,,25.0,,,,,,50.0,,,,102.0,,111.0,,,,
AS_MS_ALL,NITiCu,A. Ishida and M. Sato,Philosophical Magazine,Shape memory behaviour of annealed Ti48.5Ni(51.5− x )Cu x (x = 6.2–33.5) thin films,2008.0,Ni35.9Ti48.6Cu15.5 %,,,,,,15.5,,,,,35.9,,,,,,48.6,,,,95.0,,110.0,,,,
AS_MS_ALL,NITiCu,A. Ishida and M. Sato,Philosophical Magazine,Shape memory behaviour of annealed Ti48.5Ni(51.5− x )Cu x (x = 6.2–33.5) thin films,2008.0,Ni18.0Ti48.5Cu33.5 %,,,,,,33.5,,,,,18.0,,,,,,48.5,,,,75.0,,109.0,,,,
AS_MS_ALL,NITiCu,A. Ishida; M. Sato and K. Ogawa,Materials Science and Engineering: A,Microstructure and shape memory behavior of annealed Ti–36.8at.% Ni–11.6at.% Cu thin film,2008.0,Ni36.8Ti51.6Cu11.6 %,,,,,,11.6,,,,,36.8,,,,,,51.6,,,,102.0,,109.0,,,,
AS_MS_ALL,NITiCu,R. Zarnetta; M. Ehmann; A. Savan and A. Ludwig,Smart Materials and Structures,Identification of optimized Ti–Ni–Cu shape memory alloy compositions for high-frequency thin film microactuator applications,2010.0,Ni41.0Ti50.0Cu9.0 %,,,,,,9.0,,,,,41.0,,,,,,50.0,,,,108.0,,109.0,,,,
AS_MS_ALL,NITiCu,A. Ishida; M. Sato; K. Ogawa and K. Yamada,Materials Science and Engineering: A,Shape memory behavior of Ti–Ni–Cu thin films,2006.0,Ni36.8Ti51.6Cu11.6 %,,,,,,11.6,,,,,36.8,,,,,,51.6,,,,95.0,,108.0,,,,
AS_MS_ALL,NITiCu,A. Ishida; M. Sato; K. Ogawa and K. Yamada,Materials Science and Engineering: A,Shape memory behavior of Ti–Ni–Cu thin films,2006.0,Ni36.8Ti51.6Cu11.6 %,,,,,,11.6,,,,,36.8,,,,,,51.6,,,,98.0,,108.0,,,,
AS_MS_ALL,NITiCu,A. Ishida; M. Sato and K. Ogawa,Materials Science and Engineering: A,Microstructure and shape memory behavior of annealed Ti–36.8at.% Ni–11.6at.% Cu thin film,2008.0,Ni36.8Ti51.6Cu11.6 %,,,,,,11.6,,,,,36.8,,,,,,51.6,,,,96.0,,108.0,,,,
AS_MS_ALL,NITiCu,R. Zarnetta; M. Ehmann; A. Savan and A. Ludwig,Smart Materials and Structures,Identification of optimized Ti–Ni–Cu shape memory alloy compositions for high-frequency thin film microactuator applications,2010.0,Ni42.0Ti49.0Cu9.0 %,,,,,,9.0,,,,,42.0,,,,,,49.0,,,,107.0,,108.0,,,,
AS_MS_ALL,NITiCu,R. Zarnetta; M. Ehmann; A. Savan and A. Ludwig,Smart Materials and Structures,Identification of optimized Ti–Ni–Cu shape memory alloy compositions for high-frequency thin film microactuator applications,2010.0,Ni40.0Ti51.0Cu9.0 %,,,,,,9.0,,,,,40.0,,,,,,51.0,,,,108.0,,108.0,,,,
AS_MS_ALL,NITiCu,R. Zarnetta; M. Ehmann; A. Savan and A. Ludwig,Smart Materials and Structures,Identification of optimized Ti–Ni–Cu shape memory alloy compositions for high-frequency thin film microactuator applications,2010.0,Ni39.0Ti52.0Cu9.0 %,,,,,,9.0,,,,,39.0,,,,,,52.0,,,,108.0,,108.0,,,,
AS_MS_ALL,NITiCu,R. Zarnetta; M. Ehmann; A. Savan and A. Ludwig,Smart Materials and Structures,Identification of optimized Ti–Ni–Cu shape memory alloy compositions for high-frequency thin film microactuator applications,2010.0,Ni36.0Ti55.0Cu9.0 %,,,,,,9.0,,,,,36.0,,,,,,55.0,,,,107.0,,108.0,,,,
AS_MS_ALL,NITiCu,R. Zarnetta; M. Ehmann; A. Savan and A. Ludwig,Smart Materials and Structures,Identification of optimized Ti–Ni–Cu shape memory alloy compositions for high-frequency thin film microactuator applications,2010.0,Ni35.0Ti56.0Cu9.0 %,,,,,,9.0,,,,,35.0,,,,,,56.0,,,,107.0,,108.0,,,,
AS_MS_ALL,NITiCu,R. Zarnetta; M. Ehmann; A. Savan and A. Ludwig,Smart Materials and Structures,Identification of optimized Ti–Ni–Cu shape memory alloy compositions for high-frequency thin film microactuator applications,2010.0,Ni34.0Ti57.0Cu9.0 %,,,,,,9.0,,,,,34.0,,,,,,57.0,,,,107.0,,108.0,,,,
AS_MS_ALL,NITiCu,R. Zarnetta; M. Ehmann; A. Savan and A. Ludwig,Smart Materials and Structures,Identification of optimized Ti–Ni–Cu shape memory alloy compositions for high-frequency thin film microactuator applications,2010.0,Ni32.0Ti59.0Cu9.0 %,,,,,,9.0,,,,,32.0,,,,,,59.0,,,,107.0,,108.0,,,,
AS_MS_ALL,NITiCu,R. Zarnetta; M. Ehmann; A. Savan and A. Ludwig,Smart Materials and Structures,Identification of optimized Ti–Ni–Cu shape memory alloy compositions for high-frequency thin film microactuator applications,2010.0,Ni31.0Ti60.0Cu9.0 %,,,,,,9.0,,,,,31.0,,,,,,60.0,,,,106.0,,108.0,,,,
AS_MS_ALL,NITiCu,R. Zarnetta; M. Ehmann; A. Savan and A. Ludwig,Smart Materials and Structures,Identification of optimized Ti–Ni–Cu shape memory alloy compositions for high-frequency thin film microactuator applications,2010.0,Ni29.0Ti62.0Cu9.0 %,,,,,,9.0,,,,,29.0,,,,,,62.0,,,,106.0,,108.0,,,,
AS_MS_ALL,NITiCu,R. Zarnetta; M. Ehmann; A. Savan and A. Ludwig,Smart Materials and Structures,Identification of optimized Ti–Ni–Cu shape memory alloy compositions for high-frequency thin film microactuator applications,2010.0,Ni28.0Ti63.0Cu9.0 %,,,,,,9.0,,,,,28.0,,,,,,63.0,,,,106.0,,108.0,,,,
AS_MS_ALL,NITiCu,T. Matsunaga; S. Kajiwara; K. Ogawa; T. Kikuchi and S. Miyazaki,Materials Science and Engineering: A,High strength Ti–Ni-based shape memory thin films,1999.0,Ni43.0Ti50.8Cu6.2 %,,,,,,6.2,,,,,43.0,,,,,,50.8,,,,78.0,,107.0,,,,
AS_MS_ALL,NITiCu,R. Zarnetta; M. Ehmann; A. Savan and A. Ludwig,Smart Materials and Structures,Identification of optimized Ti–Ni–Cu shape memory alloy compositions for high-frequency thin film microactuator applications,2010.0,Ni43.0Ti48.0Cu9.0 %,,,,,,9.0,,,,,43.0,,,,,,48.0,,,,106.0,,107.0,,,,
AS_MS_ALL,NITiCu,R. Zarnetta; M. Ehmann; A. Savan and A. Ludwig,Smart Materials and Structures,Identification of optimized Ti–Ni–Cu shape memory alloy compositions for high-frequency thin film microactuator applications,2010.0,Ni33.0Ti58.0Cu9.0 %,,,,,,9.0,,,,,33.0,,,,,,58.0,,,,107.0,,107.0,,,,
AS_MS_ALL,NITiCu,R. Zarnetta; M. Ehmann; A. Savan and A. Ludwig,Smart Materials and Structures,Identification of optimized Ti–Ni–Cu shape memory alloy compositions for high-frequency thin film microactuator applications,2010.0,Ni30.0Ti61.0Cu9.0 %,,,,,,9.0,,,,,30.0,,,,,,61.0,,,,106.0,,107.0,,,,
AS_MS_ALL,NITiCu,A. Ishida and M. Sato,Intermetallics,Shape memory behaviour of Ti51.5Ni(48.5−x)Cux (x=23.4–37.3) thin films with submicron grain sizes,2011.0,Ni25.2Ti51.4Cu23.4 %,,,,,,23.4,,,,,25.2,,,,,,51.4,,,,86.0,,107.0,,,,
AS_MS_ALL,NITiCu,A. Ishida and M. Sato,Philosophical Magazine,Microstructure and shape memory behaviour of annealed Ti51.5Ni(48.5- x )Cu x ( x  = 6.5–20.9) thin films,2007.0,Ni27.4Ti51.7Cu20.9 %,,,,,,20.9,,,,,27.4,,,,,,51.7,,,,101.0,,106.0,,,,
AS_MS_ALL,NITiCu,A. Ishida and M. Sato,Philosophical Magazine,Shape memory behaviour of annealed Ti48.5Ni(51.5− x )Cu x (x = 6.2–33.5) thin films,2008.0,Ni35.9Ti48.6Cu15.5 %,,,,,,15.5,,,,,35.9,,,,,,48.6,,,,94.0,,106.0,,,,
AS_MS_ALL,NITiCu,R. Zarnetta; M. Ehmann; A. Savan and A. Ludwig,Smart Materials and Structures,Identification of optimized Ti–Ni–Cu shape memory alloy compositions for high-frequency thin film microactuator applications,2010.0,Ni44.0Ti47.0Cu9.0 %,,,,,,9.0,,,,,44.0,,,,,,47.0,,,,104.0,,105.0,,,,
AS_MS_ALL,NITiCu,A. Ishida and M. Sato,Philosophical Magazine,Shape memory behaviour of annealed Ti48.5Ni(51.5− x )Cu x (x = 6.2–33.5) thin films,2008.0,Ni35.9Ti48.6Cu15.5 %,,,,,,15.5,,,,,35.9,,,,,,48.6,,,,93.0,,104.0,,,,
AS_MS_ALL,NITiCu,K. Hori; T. Namazu and S. Inoue,Thin Solid Films,Effect of Cu content on the shape memory behavior of Ti–Ni–Cu alloy thin films prepared by triple-source dc magnetron sputtering,2010.0,Ni41.8Ti52.1Cu6.1 %,,,,,,6.1,,,,,41.8,,,,,,52.1,,,,66.0,,104.0,,,,
AS_MS_ALL,NITiCu,Y. Tong; Y. Liu; Z. Xie and M. Zarinejad,Acta Materialia,Effect of precipitation on the shape memory effect of Ti50Ni25Cu25 Melt Spun ribbon,2008.0,Ni25.0Ti50.0Cu25.0 %,,,,,,25.0,,,,,25.0,,,,,,50.0,,,,100.0,,103.0,,,,
AS_MS_ALL,NITiCu,A. Ishida and M. Sato,Intermetallics,Shape memory behaviour of Ti51.5Ni(48.5−x)Cux (x=23.4–37.3) thin films with submicron grain sizes,2011.0,Ni25.2Ti51.4Cu23.4 %,,,,,,23.4,,,,,25.2,,,,,,51.4,,,,91.0,,103.0,,,,
AS_MS_ALL,NITiCu,A. Ishida and M. Sato,Philosophical Magazine,Shape memory behaviour of annealed Ti48.5Ni(51.5− x )Cu x (x = 6.2–33.5) thin films,2008.0,Ni48.3Ti28.4Cu23.3 %,,,,,,23.3,,,,,48.3,,,,,,28.4,,,,96.0,,102.0,,,,
AS_MS_ALL,NITiCu,A. Ishida and M. Sato,Philosophical Magazine,Shape memory behaviour of annealed Ti48.5Ni(51.5− x )Cu x (x = 6.2–33.5) thin films,2008.0,Ni18.0Ti48.5Cu33.5 %,,,,,,33.5,,,,,18.0,,,,,,48.5,,,,72.0,,102.0,,,,
AS_MS_ALL,NITiCu,R. Zarnetta; M. Ehmann; A. Savan and A. Ludwig,Smart Materials and Structures,Identification of optimized Ti–Ni–Cu shape memory alloy compositions for high-frequency thin film microactuator applications,2010.0,Ni45.0Ti46.0Cu9.0 %,,,,,,9.0,,,,,45.0,,,,,,46.0,,,,103.0,,102.0,,,,
AS_MS_ALL,NITiCu,C. Araujo; M. Morin and G. Guénin,Journal de Physique IV,Fatigue behavior of Ti-Ni-Cu thin wires SME,1997.0,Ni45.0Ti50.0Cu5.0 %,,,,,,5.0,,,,,45.0,,,,,,50.0,,,,74.0,,101.0,,,,
AS_MS_ALL,NITiCu,A. Ishida and M. Sato,Philosophical Magazine,Shape memory behaviour of annealed Ti48.5Ni(51.5− x )Cu x (x = 6.2–33.5) thin films,2008.0,Ni35.9Ti48.6Cu15.5 %,,,,,,15.5,,,,,35.9,,,,,,48.6,,,,93.0,,101.0,,,,
AS_MS_ALL,NITiCu,R. Zarnetta; M. Ehmann; A. Savan and A. Ludwig,Smart Materials and Structures,Identification of optimized Ti–Ni–Cu shape memory alloy compositions for high-frequency thin film microactuator applications,2010.0,Ni46.0Ti45.0Cu9.0 %,,,,,,9.0,,,,,46.0,,,,,,45.0,,,,100.0,,101.0,,,,
AS_MS_ALL,NITiCu,A. Ishida and M. Sato,Intermetallics,Shape memory behaviour of Ti51.5Ni(48.5−x)Cux (x=23.4–37.3) thin films with submicron grain sizes,2011.0,Ni15.7Ti51.2Cu33.1 %,,,,,,33.1,,,,,15.7,,,,,,51.2,,,,78.0,,101.0,,,,
AS_MS_ALL,NITiCu,A. Ishida and M. Sato,Intermetallics,Shape memory behaviour of Ti51.5Ni(48.5−x)Cux (x=23.4–37.3) thin films with submicron grain sizes,2011.0,Ni11.3Ti51.4Cu37.3 %,,,,,,37.3,,,,,11.3,,,,,,51.4,,,,76.0,,101.0,,,,
AS_MS_ALL,NITiCu,T. Matsunaga; S. Kajiwara; K. Ogawa; T. Kikuchi and S. Miyazaki,Acta Materialia,Internal structures and shape memory properties of sputter-deposited thin films of a Ti–Ni–Cu alloy,2001.0,Ni43.0Ti50.8Cu6.2 %,,,,,,6.2,,,,,43.0,,,,,,50.8,,,,87.0,,100.0,,,,
AS_MS_ALL,NITiCu,A. Ishida and M. Sato,Philosophical Magazine,Shape memory behaviour of annealed Ti48.5Ni(51.5− x )Cu x (x = 6.2–33.5) thin films,2008.0,Ni35.9Ti48.6Cu15.5 %,,,,,,15.5,,,,,35.9,,,,,,48.6,,,,91.0,,100.0,,,,
AS_MS_ALL,NITiCu,A. Ishida and M. Sato,Intermetallics,Shape memory behaviour of Ti51.5Ni(48.5−x)Cux (x=23.4–37.3) thin films with submicron grain sizes,2011.0,Ni21.1Ti51.3Cu27.6 %,,,,,,27.6,,,,,21.1,,,,,,51.3,,,,73.0,,100.0,,,,
AS_MS_ALL,NITiCu,A. Ishida and M. Sato,Intermetallics,Shape memory behaviour of Ti51.5Ni(48.5−x)Cux (x=23.4–37.3) thin films with submicron grain sizes,2011.0,Ni21.1Ti51.3Cu27.6 %,,,,,,27.6,,,,,21.1,,,,,,51.3,,,,85.0,,100.0,,,,
AS_MS_ALL,NITiCu,A. Ishida; M. Sato and K. Ogawa,Materials Science and Engineering: A,Microstructure and shape memory behavior of annealed Ti–36.8at.% Ni–11.6at.% Cu thin film,2008.0,Ni36.8Ti51.6Cu11.6 %,,,,,,11.6,,,,,36.8,,,,,,51.6,,,,90.0,,99.0,,,,
AS_MS_ALL,NITiCu,A. Ishida; M. Sato and K. Ogawa,Philosophical Magazine Letters,Microstructure and shape-memory behavior of annealed Ti51.5Ni33.1Cu15.4 thin films,2006.0,Ni33.1Ti51.5Cu15.4 %,,,,,,15.4,,,,,33.1,,,,,,51.5,,,,90.0,,98.0,,,,
AS_MS_ALL,NITiCu,A. Ishida and M. Sato,Philosophical Magazine,Shape memory behaviour of annealed Ti48.5Ni(51.5− x )Cu x (x = 6.2–33.5) thin films,2008.0,Ni48.3Ti28.4Cu23.3 %,,,,,,23.3,,,,,48.3,,,,,,28.4,,,,92.0,,98.0,,,,
AS_MS_ALL,NITiCu,A. Ishida and M. Sato,Philosophical Magazine,Shape memory behaviour of annealed Ti48.5Ni(51.5− x )Cu x (x = 6.2–33.5) thin films,2008.0,Ni23.9Ti48.3Cu27.8 %,,,,,,27.8,,,,,23.9,,,,,,48.3,,,,92.0,,98.0,,,,
AS_MS_ALL,NITiCu,A. Ishida and M. Sato,Philosophical Magazine,Shape memory behaviour of annealed Ti48.5Ni(51.5− x )Cu x (x = 6.2–33.5) thin films,2008.0,Ni18.0Ti48.5Cu33.5 %,,,,,,33.5,,,,,18.0,,,,,,48.5,,,,68.0,,98.0,,,,
AS_MS_ALL,NITiCu,A. Ishida and M. Sato,Philosophical Magazine,Microstructure and shape memory behaviour of annealed Ti51.5Ni(48.5- x )Cu x ( x  = 6.5–20.9) thin films,2007.0,Ni27.4Ti51.7Cu20.9 %,,,,,,20.9,,,,,27.4,,,,,,51.7,,,,92.0,,97.0,,,,
AS_MS_ALL,NITiCu,A. Ishida and M. Sato,Philosophical Magazine,Shape memory behaviour of annealed Ti48.5Ni(51.5− x )Cu x (x = 6.2–33.5) thin films,2008.0,Ni35.9Ti48.6Cu15.5 %,,,,,,15.5,,,,,35.9,,,,,,48.6,,,,93.0,,97.0,,,,
AS_MS_ALL,NITiCu,A. Ishida and M. Sato,Philosophical Magazine,Shape memory behaviour of annealed Ti48.5Ni(51.5− x )Cu x (x = 6.2–33.5) thin films,2008.0,Ni18.0Ti48.5Cu33.5 %,,,,,,33.5,,,,,18.0,,,,,,48.5,,,,72.0,,97.0,,,,
AS_MS_ALL,NITiCu,A. Ishida and M. Sato,Intermetallics,Shape memory behaviour of Ti51.5Ni(48.5−x)Cux (x=23.4–37.3) thin films with submicron grain sizes,2011.0,Ni21.1Ti51.3Cu27.6 %,,,,,,27.6,,,,,21.1,,,,,,51.3,,,,84.0,,97.0,,,,
AS_MS_ALL,NITiCu,A. Ishida and M. Sato,Intermetallics,Shape memory behaviour of Ti51.5Ni(48.5−x)Cux (x=23.4–37.3) thin films with submicron grain sizes,2011.0,Ni15.7Ti51.2Cu33.1 %,,,,,,33.1,,,,,15.7,,,,,,51.2,,,,65.0,,97.0,,,,
AS_MS_ALL,NITiCu,A. Ishida and M. Sato,Intermetallics,Shape memory behaviour of Ti51.5Ni(48.5−x)Cux (x=23.4–37.3) thin films with submicron grain sizes,2011.0,Ni11.3Ti51.4Cu37.3 %,,,,,,37.3,,,,,11.3,,,,,,51.4,,,,69.0,,97.0,,,,
AS_MS_ALL,NITiCu,A. Ishida and M. Sato,Philosophical Magazine,Microstructure and shape memory behaviour of annealed Ti51.5Ni(48.5- x )Cu x ( x  = 6.5–20.9) thin films,2007.0,Ni41.6Ti51.9Cu6.5 %,,,,,,6.5,,,,,41.6,,,,,,51.9,,,,86.0,,95.0,,,,
AS_MS_ALL,NITiCu,A. Ishida and M. Sato,Philosophical Magazine,Shape memory behaviour of annealed Ti48.5Ni(51.5− x )Cu x (x = 6.2–33.5) thin films,2008.0,Ni35.9Ti48.6Cu15.5 %,,,,,,15.5,,,,,35.9,,,,,,48.6,,,,89.0,,95.0,,,,
AS_MS_ALL,NITiCu,A. Ishida and M. Sato,Philosophical Magazine,Shape memory behaviour of annealed Ti48.5Ni(51.5− x )Cu x (x = 6.2–33.5) thin films,2008.0,Ni35.9Ti48.6Cu15.5 %,,,,,,15.5,,,,,35.9,,,,,,48.6,,,,91.0,,95.0,,,,
AS_MS_ALL,NITiCu,A. Ishida; M. Sato; K. Ogawa and K. Yamada,Materials Science and Engineering: A,Shape memory behavior of Ti–Ni–Cu thin films,2006.0,Ni36.8Ti51.6Cu11.6 %,,,,,,11.6,,,,,36.8,,,,,,51.6,,,,89.0,,94.0,,,,
