Repository: AyushChauhan9389/Shape-Memory-Alloy-Dataset

File: Combined_SMA_Dataset.csv (part 40 of 113)
Source_Directory,Alloy_Type,Authors,Source,Title,Year,composition,Ag (at.%),Al (at.%),Au (at.%),Cd (at.%),Co (at.%),Cu (at.%),Fe (at.%),Hf (at.%),Mn (at.%),Nb (at.%),Ni (at.%),Pd (at.%),Pt (at.%),Ru (at.%),Si (at.%),Ta (at.%),Ti (at.%),Zn (at.%),Zr (at.%),Austenite Finish Temperature - AF - (°C),Austenite Start Temperature - AS - (°C),Martensite Finish Temperature - MF - (°C),Martensite Start Temperature - MS - (°C),Cooling Rate (°C/min),Heating Rate (°C/min),Calculated Density (g/cm^3),Thermal transformation span (TSPAN) - (AF-MF) - (°C)
AS_MS_ALL,NITiCu,Y. Liu and X. Huang,Philosophical Magazine,Substrate-induced stress and transformation characteristics of a deposited Ti–Ni–Cu thin film,2004.0,Ni48.2Ti50.0Cu1.8 %,,,,,,1.8,,,,,48.2,,,,,,50.0,,,,73.0,,62.0,,,,
AS_MS_ALL,NITiCu,Y. Liu; Z. L. Xie; Y. X. Tong and C. W. Lim,Journal of Alloys and Compounds,Properties of rapidly annealed Ti50Ni25Cu25 Melt Spun ribbon,2006.0,Ni25.0Ti50.0Cu25.0 %,,,,,,25.0,,,,,25.0,,,,,,50.0,,,,62.0,,62.0,,,,
AS_MS_ALL,NITiCu,A. Ishida and M. Sato,Philosophical Magazine,Shape memory behaviour of annealed Ti48.5Ni(51.5− x )Cu x (x = 6.2–33.5) thin films,2008.0,Ni35.9Ti48.6Cu15.5 %,,,,,,15.5,,,,,35.9,,,,,,48.6,,,,68.0,,62.0,,,,
AS_MS_ALL,NITiCu,A. Ishida and M. Sato,Philosophical Magazine,Shape memory behaviour of annealed Ti48.5Ni(51.5− x )Cu x (x = 6.2–33.5) thin films,2008.0,Ni35.9Ti48.6Cu15.5 %,,,,,,15.5,,,,,35.9,,,,,,48.6,,,,70.0,,62.0,,,,
AS_MS_ALL,NITiCu,A. Ishida and M. Sato,Philosophical Magazine,Shape memory behaviour of annealed Ti48.5Ni(51.5− x )Cu x (x = 6.2–33.5) thin films,2008.0,Ni35.9Ti48.6Cu15.5 %,,,,,,15.5,,,,,35.9,,,,,,48.6,,,,66.0,,62.0,,,,
AS_MS_ALL,NITiCu,Y. Tong and Y. Liu,Journal of Alloys and Compounds,Crystallization behavior of a Ti50Ni25Cu25 Melt Spun ribbon,2008.0,Ni25.0Ti50.0Cu25.0 %,,,,,,25.0,,,,,25.0,,,,,,50.0,,,,64.0,,62.0,,,,
AS_MS_ALL,NITiCu,Y. Tong and Y. Liu,Journal of Alloys and Compounds,Crystallization behavior of a Ti50Ni25Cu25 Melt Spun ribbon,2008.0,Ni25.0Ti50.0Cu25.0 %,,,,,,25.0,,,,,25.0,,,,,,50.0,,,,64.0,,62.0,,,,
AS_MS_ALL,NITiCu,M. Tomozawa; H. Y. Kim and S. Miyazaki,Acta Materialia,Shape memory behavior and internal structure of Ti–Ni–Cu shape memory alloy thin films and their application for microactuators,2009.0,Ni38.3Ti52.4Cu9.3 %,,,,,,9.3,,,,,38.3,,,,,,52.4,,,,74.0,,62.0,,,,
AS_MS_ALL,NITiCu,M. Tomozawa; H. Y. Kim and S. Miyazaki,Acta Materialia,Shape memory behavior and internal structure of Ti–Ni–Cu shape memory alloy thin films and their application for microactuators,2009.0,Ni38.3Ti52.4Cu9.3 %,,,,,,9.3,,,,,38.3,,,,,,52.4,,,,65.0,,62.0,,,,
AS_MS_ALL,NITiCu,S. Belyaev; N. Resnina and V. Slesarenko,Smart Materials and Structures,Mechanical and functional properties of amorphous–crystalline thin ribbons of Ti 50 Ni 25 Cu 25 and Ti 40.7 Hf 9.5 Ni 44.8 Cu 5 shape memory alloys,2011.0,Ni25.0Ti50.0Cu25.0 %,,,,,,25.0,,,,,25.0,,,,,,50.0,,,,61.0,,62.0,,,,
AS_MS_ALL,NITiCu,T. Goryczka,Shape Memory Alloys-Processing; Characterization and Applications,Ni25Ti50Cu25 shape memory alloy produced by nonconventional techniques,2013.0,Ni25.0Ti50.0Cu25.0 %,,,,,,25.0,,,,,25.0,,,,,,50.0,,,,50.0,,62.0,,,,
AS_MS_ALL,NITiCu,T. H. Nam; T. Saburi and K. i. Shimizu,Materials Transactions,Effect of thermo-mechanical treatment on shape memory characteristics in a Ti-40Ni-10Cu (at%) alloy,1991.0,Ni40.0Ti50.0Cu10.0 %,,,,,,10.0,,,,,40.0,,,,,,50.0,,,,70.0,,61.0,,,,
AS_MS_ALL,NITiCu,Y. Shugo; T. Shimizu; K. Morii; T. Yamada and K. Kusaka,International Conference on Martensitic Transformations,Effects of Heat Treatment and Thermal Cycle on Helical Spring Properties in NiTiCu Alloy,1992.0,Ni39.8Ti50.2Cu10.0 %,,,,,,10.0,,,,,39.8,,,,,,50.2,,,,64.0,,61.0,,,,
AS_MS_ALL,NITiCu,Y. Shugo; T. Shimizu; K. Morii; T. Yamada and K. Kusaka,International Conference on Martensitic Transformations,Effects of Heat Treatment and Thermal Cycle on Helical Spring Properties in NiTiCu Alloy,1992.0,Ni37.8Ti50.2Cu12.0 %,,,,,,12.0,,,,,37.8,,,,,,50.2,,,,61.0,,61.0,,,,
AS_MS_ALL,NITiCu,Y. Shugo; T. Shimizu; K. Morii; T. Yamada and K. Kusaka,International Conference on Martensitic Transformations,Effects of Heat Treatment and Thermal Cycle on Helical Spring Properties in NiTiCu Alloy,1992.0,Ni37.8Ti50.2Cu12.0 %,,,,,,12.0,,,,,37.8,,,,,,50.2,,,,64.0,,61.0,,,,
AS_MS_ALL,NITiCu,Y. Shugo; T. Shimizu; K. Morii; T. Yamada and K. Kusaka,International Conference on Martensitic Transformations,Effects of Heat Treatment and Thermal Cycle on Helical Spring Properties in NiTiCu Alloy,1992.0,Ni37.8Ti50.2Cu12.0 %,,,,,,12.0,,,,,37.8,,,,,,50.2,,,,59.0,,61.0,,,,
AS_MS_ALL,NITiCu,S. Miyazaki; T. Hashinaga and A. Ishida,Thin Solid Films,Martensitic transformations in sputter-deposited Ti−Ni−Cu shape memory alloy thin films,1996.0,Ni43.0Ti50.8Cu6.2 %,,,,,,6.2,,,,,43.0,,,,,,50.8,,,,69.0,,61.0,,,,
AS_MS_ALL,NITiCu,C. Araujo; M. Morin and G. Guénin,Journal de Physique IV,Fatigue behavior of Ti-Ni-Cu thin wires SME,1997.0,Ni45.0Ti50.0Cu5.0 %,,,,,,5.0,,,,,45.0,,,,,,50.0,,,,71.0,,61.0,,,,
AS_MS_ALL,NITiCu,L. Rong; D. A. Miller and D. C. Lagoudas,Metallurgical and Materials Transactions,Transformation behavior in a thermomechanically cycled TiNiCu alloy,2000.0,Ni40.0Ti50.0Cu10.0 %,,,,,,10.0,,,,,40.0,,,,,,50.0,,,,64.0,,61.0,,,,
AS_MS_ALL,NITiCu,R. Hassdorf; J. Feydt; R. Pascal; S. Thienhaus; M. Boese; T. Sterzl; B. Winzek and M. Moske,Materials Transactions,Phase formation and structural sequence of highly-oriented MBE-grown NiTiCu shape memory thin films,2002.0,Ni38.0Ti51.0Cu11.0 %,,,,,,11.0,,,,,38.0,,,,,,51.0,,,,54.0,,61.0,,,,
AS_MS_ALL,NITiCu,J. Morgiel; E. Cesari; J. Pons; A. Pasko and J. Dutkiewicz,Journal of Materials Science,Microstructure and martensite transformation in aged Ti-25Ni-25Cu shape memory melt spun ribbons,2002.0,Ni25.0Ti50.0Cu25.0 %,,,,,,25.0,,,,,25.0,,,,,,50.0,,,,60.0,,61.0,,,,
AS_MS_ALL,NITiCu,A. Ishida and M. Sato,Philosophical Magazine,Shape memory behaviour of annealed Ti48.5Ni(51.5− x )Cu x (x = 6.2–33.5) thin films,2008.0,Ni44.9Ti48.9Cu6.2 %,,,,,,6.2,,,,,44.9,,,,,,48.9,,,,49.0,,61.0,,,,
AS_MS_ALL,NITiCu,A. Ishida and M. Sato,Philosophical Magazine,Shape memory behaviour of annealed Ti48.5Ni(51.5− x )Cu x (x = 6.2–33.5) thin films,2008.0,Ni35.9Ti48.6Cu15.5 %,,,,,,15.5,,,,,35.9,,,,,,48.6,,,,66.0,,61.0,,,,
AS_MS_ALL,NITiCu,A. Ishida and M. Sato,Philosophical Magazine,Shape memory behaviour of annealed Ti48.5Ni(51.5− x )Cu x (x = 6.2–33.5) thin films,2008.0,Ni18.0Ti48.5Cu33.5 %,,,,,,33.5,,,,,18.0,,,,,,48.5,,,,66.0,,61.0,,,,
AS_MS_ALL,NITiCu,K. N. Lin and S. K. Wu,Journal of Alloys and Compounds,Origin of three-stage transformation in a severely cold-rolled and annealed Ti51Ni40Cu9 shape memory alloy,2008.0,Ni40.0Ti51.0Cu9.0 %,,,,,,9.0,,,,,40.0,,,,,,51.0,,,,65.0,,61.0,,,,
AS_MS_ALL,NITiCu,Y. Tong and Y. Liu,Journal of Alloys and Compounds,Crystallization behavior of a Ti50Ni25Cu25 Melt Spun ribbon,2008.0,Ni25.0Ti50.0Cu25.0 %,,,,,,25.0,,,,,25.0,,,,,,50.0,,,,64.0,,61.0,,,,
AS_MS_ALL,NITiCu,Y. Tong and Y. Liu,Journal of Alloys and Compounds,Crystallization behavior of a Ti50Ni25Cu25 Melt Spun ribbon,2008.0,Ni25.0Ti50.0Cu25.0 %,,,,,,25.0,,,,,25.0,,,,,,50.0,,,,64.0,,61.0,,,,
AS_MS_ALL,NITiCu,Y. Tong; Y. Liu and Z. Xie,Journal of Alloys and Compounds,Characterization of a rapidly annealed Ti50Ni25Cu25 Melt Spun ribbon,2008.0,Ni25.0Ti50.0Cu25.0 %,,,,,,25.0,,,,,25.0,,,,,,50.0,,,,65.0,,61.0,,,,
AS_MS_ALL,NITiCu,M. Tomozawa; H. Y. Kim and S. Miyazaki,Acta Materialia,Shape memory behavior and internal structure of Ti–Ni–Cu shape memory alloy thin films and their application for microactuators,2009.0,Ni38.3Ti52.4Cu9.3 %,,,,,,9.3,,,,,38.3,,,,,,52.4,,,,73.0,,61.0,,,,
AS_MS_ALL,NITiCu,K. Hori; T. Namazu and S. Inoue,Thin Solid Films,Effect of Cu content on the shape memory behavior of Ti–Ni–Cu alloy thin films prepared by triple-source dc magnetron sputtering,2010.0,Ni32.9Ti48.1Cu19.0 %,,,,,,19.0,,,,,32.9,,,,,,48.1,,,,65.0,,61.0,,,,
AS_MS_ALL,NITiCu,A. Terayama and H. Kyogoku,Materials Science and Engineering: A,Shape memory characteristics of the P/M-processed Ti–Ni–Cu alloys,2010.0,Ni45.2Ti49.8Cu5.0 %,,,,,,5.0,,,,,45.2,,,,,,49.8,,,,66.0,,61.0,,,,
AS_MS_ALL,NITiCu,Y. Tong and Y. Liu,Materials Chemistry and Physics,Effect of precipitation on two-way shape memory effect of Melt Spun Ti50Ni25Cu25 ribbon,2010.0,Ni25.0Ti50.0Cu25.0 %,,,,,,25.0,,,,,25.0,,,,,,50.0,,,,66.0,,61.0,,,,
AS_MS_ALL,NITiCu,X. L. Meng; M. Sato and A. Ishida,Acta Materialia,Structure of martensite in deformed Ti–Ni–Cu thin films,2011.0,Ni30.0Ti50.2Cu19.8 %,,,,,,19.8,,,,,30.0,,,,,,50.2,,,,56.0,,61.0,,,,
AS_MS_ALL,NITiCu,A. Nespoli; E. Villa and S. Besseghini,Journal of Alloys and Compounds,Characterization of the martensitic transformation in Ni50−xTi50Cux alloys through pure thermal measurements,2011.0,Ni46.0Ti50.0Cu4.0 %,,,,,,4.0,,,,,46.0,,,,,,50.0,,,,63.0,,61.0,,,,
AS_MS_ALL,NITiCu,A. V. Shelyakov; N. N. Sitnikov; V. V. Koledov; D. S. Kuchin; A. I. Irzhak and N. Y. Tabachkova,International Journal of Smart and Nano Materials,Melt Spun thin ribbons of shape memory TiNiCu alloy for micromechanical applications,2011.0,Ni25.0Ti50.0Cu25.0 %,,,,,,25.0,,,,,25.0,,,,,,50.0,,,,63.0,,61.0,,,,
AS_MS_ALL,NITiCu,J. Frenzel; A. Wieczorek; I. Opahle; B. Maaß; R. Drautz and G. Eggeler,Acta Materialia,On the effect of alloy composition on martensite start temperatures and latent heats in Ni–Ti-based shape memory alloys,2015.0,Ni44.25Ti50.75Cu5.0 %,,,,,,5.0,,,,,44.25,,,,,,50.75,,,,64.0,,61.0,,,,
AS_MS_ALL,NITiCu,K. Tsuji and K. Nomura,Scripta Metallurgica et Materialia,The influence of cold working on transformation properties of NiTiCu alloys,1990.0,Ni40.5Ti50.5Cu9.0 %,,,,,,9.0,,,,,40.5,,,,,,50.5,,,,66.0,,60.0,,,,
AS_MS_ALL,NITiCu,Y. Shugo; T. Shimizu; K. Morii; T. Yamada and K. Kusaka,International Conference on Martensitic Transformations,Effects of Heat Treatment and Thermal Cycle on Helical Spring Properties in NiTiCu Alloy,1992.0,Ni39.8Ti50.2Cu10.0 %,,,,,,10.0,,,,,39.8,,,,,,50.2,,,,62.0,,60.0,,,,
AS_MS_ALL,NITiCu,C. Araujo; M. Morin and G. Guénin,Journal de Physique IV,Fatigue behavior of Ti-Ni-Cu thin wires SME,1997.0,Ni45.0Ti50.0Cu5.0 %,,,,,,5.0,,,,,45.0,,,,,,50.0,,,,64.0,,60.0,,,,
AS_MS_ALL,NITiCu,C. J. Araujo; M. Morin and G. Guénin,Materials Science and Engineering: A,Electro-thermomechanical behaviour of a Ti-45.0Ni-5.0Cu (at.%) alloy during shape memory cycling,1999.0,Ni45.0Ti50.0Cu5.0 %,,,,,,5.0,,,,,45.0,,,,,,50.0,,,,76.0,,60.0,,,,
AS_MS_ALL,NITiCu,C. Grossmann; J. Frenzel; V. Sampath; T. Depka; A. Oppenkowski; C. Somsen; K. Neuking; W. Theisen and G. Eggeler,Materialwissenschaft und Werkstofftechnik,Processing and property assessment of NiTi and NiTiCu shape memory actuator springs,2008.0,Ni40.0Ti50.0Cu10.0 %,,,,,,10.0,,,,,40.0,,,,,,50.0,,,,67.0,,60.0,,,,
AS_MS_ALL,NITiCu,A. Ishida and M. Sato,Philosophical Magazine,Shape memory behaviour of annealed Ti48.5Ni(51.5− x )Cu x (x = 6.2–33.5) thin films,2008.0,Ni35.9Ti48.6Cu15.5 %,,,,,,15.5,,,,,35.9,,,,,,48.6,,,,66.0,,60.0,,,,
AS_MS_ALL,NITiCu,A. Ishida and M. Sato,Philosophical Magazine,Shape memory behaviour of annealed Ti48.5Ni(51.5− x )Cu x (x = 6.2–33.5) thin films,2008.0,Ni18.0Ti48.5Cu33.5 %,,,,,,33.5,,,,,18.0,,,,,,48.5,,,,65.0,,60.0,,,,
AS_MS_ALL,NITiCu,A. Ishida and M. Sato,Philosophical Magazine,Shape memory behaviour of annealed Ti48.5Ni(51.5− x )Cu x (x = 6.2–33.5) thin films,2008.0,Ni18.0Ti48.5Cu33.5 %,,,,,,33.5,,,,,18.0,,,,,,48.5,,,,63.0,,60.0,,,,
AS_MS_ALL,NITiCu,Y. Tong and Y. Liu,Journal of Alloys and Compounds,Crystallization behavior of a Ti50Ni25Cu25 Melt Spun ribbon,2008.0,Ni25.0Ti50.0Cu25.0 %,,,,,,25.0,,,,,25.0,,,,,,50.0,,,,63.0,,60.0,,,,
AS_MS_ALL,NITiCu,M. Tomozawa; H. Y. Kim and S. Miyazaki,Acta Materialia,Shape memory behavior and internal structure of Ti–Ni–Cu shape memory alloy thin films and their application for microactuators,2009.0,Ni38.3Ti52.4Cu9.3 %,,,,,,9.3,,,,,38.3,,,,,,52.4,,,,73.0,,60.0,,,,
AS_MS_ALL,NITiCu,M. Tomozawa; H. Y. Kim and S. Miyazaki,Acta Materialia,Shape memory behavior and internal structure of Ti–Ni–Cu shape memory alloy thin films and their application for microactuators,2009.0,Ni38.3Ti52.4Cu9.3 %,,,,,,9.3,,,,,38.3,,,,,,52.4,,,,71.0,,60.0,,,,
AS_MS_ALL,NITiCu,A. Nespoli; E. Villa and S. Besseghini,Journal of Alloys and Compounds,Characterization of the martensitic transformation in Ni50−xTi50Cux alloys through pure thermal measurements,2011.0,Ni47.0Ti50.0Cu3.0 %,,,,,,3.0,,,,,47.0,,,,,,50.0,,,,63.0,,60.0,,,,
AS_MS_ALL,NITiCu,J. Frenzel; A. Wieczorek; I. Opahle; B. Maaß; R. Drautz and G. Eggeler,Acta Materialia,On the effect of alloy composition on martensite start temperatures and latent heats in Ni–Ti-based shape memory alloys,2015.0,Ni44.5Ti50.5Cu5.0 %,,,,,,5.0,,,,,44.5,,,,,,50.5,,,,64.0,,60.0,,,,
AS_MS_ALL,NITiCu,J. Frenzel; A. Wieczorek; I. Opahle; B. Maaß; R. Drautz and G. Eggeler,Acta Materialia,On the effect of alloy composition on martensite start temperatures and latent heats in Ni–Ti-based shape memory alloys,2015.0,Ni44.0Ti51.0Cu5.0 %,,,,,,5.0,,,,,44.0,,,,,,51.0,,,,68.0,,60.0,,,,
AS_MS_ALL,NITiCu,J. Frenzel; A. Wieczorek; I. Opahle; B. Maaß; R. Drautz and G. Eggeler,Acta Materialia,On the effect of alloy composition on martensite start temperatures and latent heats in Ni–Ti-based shape memory alloys,2015.0,Ni43.5Ti51.5Cu5.0 %,,,,,,5.0,,,,,43.5,,,,,,51.5,,,,69.0,,60.0,,,,
AS_MS_ALL,NITiCu,Y. Shugo; T. Shimizu; K. Morii; T. Yamada and K. Kusaka,International Conference on Martensitic Transformations,Effects of Heat Treatment and Thermal Cycle on Helical Spring Properties in NiTiCu Alloy,1992.0,Ni42.8Ti50.2Cu7.0 %,,,,,,7.0,,,,,42.8,,,,,,50.2,,,,58.0,,59.0,,,,
AS_MS_ALL,NITiCu,K. Tsuji and K. Nomura,Journal of Materials Science,Effects of Ni-Ti-Cu alloy composition and heat treatment temperature after cold working on phase transformation characteristics,1992.0,Ni41.3Ti49.5Cu9.2 %,,,,,,9.2,,,,,41.3,,,,,,49.5,,,,63.0,,59.0,,,,
AS_MS_ALL,NITiCu,C. Araujo; M. Morin and G. Guénin,Journal de Physique IV,Fatigue behavior of Ti-Ni-Cu thin wires SME,1997.0,Ni45.0Ti50.0Cu5.0 %,,,,,,5.0,,,,,45.0,,,,,,50.0,,,,121.0,,59.0,,,,
AS_MS_ALL,NITiCu,C. Araujo; M. Morin and G. Guénin,Journal de Physique IV,Fatigue behavior of Ti-Ni-Cu thin wires SME,1997.0,Ni45.0Ti50.0Cu5.0 %,,,,,,5.0,,,,,45.0,,,,,,50.0,,,,64.0,,59.0,,,,
AS_MS_ALL,NITiCu,S. M. Tan; V. H. No and S. Miyazaki,Acta Materialia,Ti-content and annealing temperature dependence of deformation characteristics of TiXNi(92−X)Cu8 shape memory alloys,1998.0,Ni42.0Ti50.0Cu8.0 %,,,,,,8.0,,,,,42.0,,,,,,50.0,,,,74.0,,59.0,,,,
AS_MS_ALL,NITiCu,T. Goryczka; M. Karolus; P. Ochin and H. Morawiec,Journal de Physique IV,Structure of melt spun Ni25Ti50Cu25 ribbons studied by X-ray diffraction,2001.0,Ni25.0Ti50.0Cu25.0 %,,,,,,25.0,,,,,25.0,,,,,,50.0,,,,58.0,,59.0,,,,
AS_MS_ALL,NITiCu,J. Uchil; K. K. Mahesh and K. Ganesh Kumara,Journal of Materials Science,Dilatometric study of martensitic transformation in NiTiCu and NiTi shape memory alloys,2001.0,Ni44.56Ti50.38Cu5.06 %,,,,,,5.06,,,,,44.56,,,,,,50.38,,,,84.0,,59.0,,,,
AS_MS_ALL,NITiCu,J. Uchil; K. K. Mahesh and K. Ganesh Kumara,Journal of Materials Science,Dilatometric study of martensitic transformation in NiTiCu and NiTi shape memory alloys,2001.0,Ni44.56Ti50.38Cu5.06 %,,,,,,5.06,,,,,44.56,,,,,,50.38,,,,78.0,,59.0,,,,
AS_MS_ALL,NITiCu,E. López Cuéllar; G. Guénin and M. Morin,Materials Science and Engineering: A,Behaviour of strain–resistivity coupled measurements of Ti–Ni–Cu wires during thermal cycling under constant stress,2004.0,Ni45.0Ti50.0Cu5.0 %,,,,,,5.0,,,,,45.0,,,,,,50.0,,,,81.0,,59.0,,,,
AS_MS_ALL,NITiCu,G. P. Cheng and Z. L. Xie,Journal of Alloys and Compounds,Some results on shape memory properties of Ti50Ni25Cu25 Melt Spun ribbons,2005.0,Ni25.0Ti50.0Cu25.0 %,,,,,,25.0,,,,,25.0,,,,,,50.0,,,,67.0,,59.0,,,,
AS_MS_ALL,NITiCu,Y.-H. Li; L.-J. Rong; Z.-T. Wang; G.-X. Qi and C.-Z. Wang,Journal of Alloys and Compounds,Temperature memory effect of Ti50Ni30Cu20 (at.%) alloy,2005.0,Ni30.0Ti50.0Cu20.0 %,,,,,,20.0,,,,,30.0,,,,,,50.0,,,,54.0,,59.0,,,,
AS_MS_ALL,NITiCu,Y.-W. Kim; S.-H. Lee and T.-H. Nam,Physica Scripta,Microstructure modifications of Ti–Ni–Cu shape memory alloy strips fabricated by VAR melt overflow process,2007.0,Ni25.0Ti50.0Cu25.0 %,,,,,,25.0,,,,,25.0,,,,,,50.0,,,,57.0,,59.0,,,,
AS_MS_ALL,NITiCu,A. Ishida and M. Sato,Philosophical Magazine,Shape memory behaviour of annealed Ti48.5Ni(51.5− x )Cu x (x = 6.2–33.5) thin films,2008.0,Ni40.0Ti48.5Cu11.5 %,,,,,,11.5,,,,,40.0,,,,,,48.5,,,,65.0,,59.0,,,,
AS_MS_ALL,NITiCu,A. Ishida and M. Sato,Philosophical Magazine,Shape memory behaviour of annealed Ti48.5Ni(51.5− x )Cu x (x = 6.2–33.5) thin films,2008.0,Ni40.0Ti48.5Cu11.5 %,,,,,,11.5,,,,,40.0,,,,,,48.5,,,,63.0,,59.0,,,,
AS_MS_ALL,NITiCu,A. Ishida and M. Sato,Philosophical Magazine,Shape memory behaviour of annealed Ti48.5Ni(51.5− x )Cu x (x = 6.2–33.5) thin films,2008.0,Ni35.9Ti48.6Cu15.5 %,,,,,,15.5,,,,,35.9,,,,,,48.6,,,,62.0,,59.0,,,,
AS_MS_ALL,NITiCu,A. Ishida and M. Sato,Philosophical Magazine,Shape memory behaviour of annealed Ti48.5Ni(51.5− x )Cu x (x = 6.2–33.5) thin films,2008.0,Ni35.9Ti48.6Cu15.5 %,,,,,,15.5,,,,,35.9,,,,,,48.6,,,,65.0,,59.0,,,,
AS_MS_ALL,NITiCu,C. Grossmann; J. Frenzel; V. Sampath; T. Depka and G. Eggeler,Metallurgical and Materials Transactions A,Elementary Transformation and Deformation Processes and the Cyclic Stability of NiTi and NiTiCu Shape Memory Spring Actuators,2009.0,Ni40.0Ti50.0Cu10.0 %,,,,,,10.0,,,,,40.0,,,,,,50.0,,,,60.0,,59.0,,,,
AS_MS_ALL,NITiCu,Z. Y. Gao; M. Sato and A. Ishida,Journal of Alloys and Compounds,Formation of B19′ martensite in annealed Ti44.6Ni40.1Cu15.3 thin films and their shape recovery characteristic,2010.0,Ni40.1Ti44.6Cu15.3 %,,,,,,15.3,,,,,40.1,,,,,,44.6,,,,57.0,,59.0,,,,
AS_MS_ALL,NITiCu,A. Nespoli; E. Villa and S. Besseghini,Journal of Alloys and Compounds,Characterization of the martensitic transformation in Ni50−xTi50Cux alloys through pure thermal measurements,2011.0,Ni40.0Ti50.0Cu10.0 %,,,,,,10.0,,,,,40.0,,,,,,50.0,,,,59.0,,59.0,,,,
AS_MS_ALL,NITiCu,R. Zarnetta; P. J. S. Buenconsejo; A. Savan; S. Thienhaus and A. Ludwig,Intermetallics,High-throughput study of martensitic transformations in the complete Ti–Ni–Cu system,2012.0,Ni21.0Ti57.0Cu22.0 %,,,,,,22.0,,,,,21.0,,,,,,57.0,,,,55.0,,59.0,,,,
AS_MS_ALL,NITiCu,A. Nespoli; E. Villa; F. Passaretti; F. Albertini; R. Cabassi; M. Pasquale; C. P. Sasso and M. Coïsson,Journal of Materials Engineering and Performance,Non-Conventional Techniques for the Study of Phase Transitions in NiTi-Based Alloys,2014.0,Ni47.0Ti50.0Cu3.0 %,,,,,,3.0,,,,,47.0,,,,,,50.0,,,,61.0,,59.0,,,,
AS_MS_ALL,NITiCu,S. Miyazaki; I. Shiota; K. Otsuka and H. Tamura,Materials ReseVARh Society,Effects of Copper Addition on Mechanical Behavior of Ti-Ni Alloy,1989.0,Ni44.5Ti45.5Cu10.0 %,,,,,,10.0,,,,,44.5,,,,,,45.5,,,,49.0,,58.0,,,,
AS_MS_ALL,NITiCu,T. H. Nam; T. Saburi and K. i. Shimizu,Materials Transactions,Cu-Content Dependence of Shape Memory Characteristics in Ti-Ni-Cu Alloys,1990.0,Ni30.0Ti50.0Cu20.0 %,,,,,,20.0,,,,,30.0,,,,,,50.0,,,,58.0,,58.0,,,,
AS_MS_ALL,NITiCu,Y. Shugo; T. Shimizu; K. Morii; T. Yamada and K. Kusaka,International Conference on Martensitic Transformations,Effects of Heat Treatment and Thermal Cycle on Helical Spring Properties in NiTiCu Alloy,1992.0,Ni42.8Ti50.2Cu7.0 %,,,,,,7.0,,,,,42.8,,,,,,50.2,,,,56.0,,58.0,,,,
AS_MS_ALL,NITiCu,Y. Shugo; T. Shimizu; K. Morii; T. Yamada and K. Kusaka,International Conference on Martensitic Transformations,Effects of Heat Treatment and Thermal Cycle on Helical Spring Properties in NiTiCu Alloy,1992.0,Ni37.8Ti50.2Cu12.0 %,,,,,,12.0,,,,,37.8,,,,,,50.2,,,,55.0,,58.0,,,,
AS_MS_ALL,NITiCu,T. Fukuda; T. Kakeshita; M. Kitayama and T. Saburi,Journal de Physique IV,Effect of aging on martensitic transformation in a shape memory Ti-40.5 Ni-10Cu alloy,1995.0,Ni40.5Ti49.5Cu10.0 %,,,,,,10.0,,,,,40.5,,,,,,49.5,,,,58.0,,58.0,,,,
AS_MS_ALL,NITiCu,T. Fukuda; T. Kakeshita; M. Kitayama and T. Saburi,Journal de Physique IV,Effect of aging on martensitic transformation in a shape memory Ti-40.5 Ni-10Cu alloy,1995.0,Ni40.5Ti49.5Cu10.0 %,,,,,,10.0,,,,,40.5,,,,,,49.5,,,,44.0,,58.0,,,,
AS_MS_ALL,NITiCu,S. Miyazaki; T. Hashinaga and A. Ishida,Thin Solid Films,Martensitic transformations in sputter-deposited Ti−Ni−Cu shape memory alloy thin films,1996.0,Ni43.0Ti50.8Cu6.2 %,,,,,,6.2,,,,,43.0,,,,,,50.8,,,,69.0,,58.0,,,,
AS_MS_ALL,NITiCu,C. Araujo; M. Morin and G. Guénin,Journal de Physique IV,Fatigue behavior of Ti-Ni-Cu thin wires SME,1997.0,Ni45.0Ti50.0Cu5.0 %,,,,,,5.0,,,,,45.0,,,,,,50.0,,,,63.0,,58.0,,,,
AS_MS_ALL,NITiCu,L. Rong; D. A. Miller and D. C. Lagoudas,Metallurgical and Materials Transactions,Transformation behavior in a thermomechanically cycled TiNiCu alloy,2000.0,Ni40.0Ti50.0Cu10.0 %,,,,,,10.0,,,,,40.0,,,,,,50.0,,,,66.0,,58.0,,,,
AS_MS_ALL,NITiCu,G.-b. Cho; C.-a. Yu; J.-h. Lee; Y.-w. Kim and T.-h. Nam,Scripta Materialia,Lattice deformation and shape memory characteristics of Ti–30Ni–20Cu(at.%) alloy ribbons,2006.0,Ni30.0Ti50.0Cu20.0 %,,,,,,20.0,,,,,30.0,,,,,,50.0,,,,62.0,,58.0,,,,
AS_MS_ALL,NITiCu,A. Ishida and M. Sato,Philosophical Magazine,Shape memory behaviour of annealed Ti48.5Ni(51.5− x )Cu x (x = 6.2–33.5) thin films,2008.0,Ni18.0Ti48.5Cu33.5 %,,,,,,33.5,,,,,18.0,,,,,,48.5,,,,62.0,,58.0,,,,
AS_MS_ALL,NITiCu,Y.-w. Kim; H.-j. Kim and T.-h. Nam,Journal of Alloys and Compounds,Effect of annealing conditions on microstructures and shape memory characteristics of Ti50–Ni30–Cu20 alloy ribbons,2008.0,Ni30.0Ti50.0Cu20.0 %,,,,,,20.0,,,,,30.0,,,,,,50.0,,,,55.0,,58.0,,,,
AS_MS_ALL,NITiCu,C. Grossmann; J. Frenzel; V. Sampath; T. Depka and G. Eggeler,Metallurgical and Materials Transactions A,Elementary Transformation and Deformation Processes and the Cyclic Stability of NiTi and NiTiCu Shape Memory Spring Actuators,2009.0,Ni45.0Ti50.0Cu5.0 %,,,,,,5.0,,,,,45.0,,,,,,50.0,,,,59.0,,58.0,,,,
AS_MS_ALL,NITiCu,C. Grossmann; J. Frenzel; V. Sampath; T. Depka and G. Eggeler,Metallurgical and Materials Transactions A,Elementary Transformation and Deformation Processes and the Cyclic Stability of NiTi and NiTiCu Shape Memory Spring Actuators,2009.0,Ni40.0Ti50.0Cu10.0 %,,,,,,10.0,,,,,40.0,,,,,,50.0,,,,62.0,,58.0,,,,
AS_MS_ALL,NITiCu,C. Grossmann; J. Frenzel; V. Sampath; T. Depka and G. Eggeler,Metallurgical and Materials Transactions A,Elementary Transformation and Deformation Processes and the Cyclic Stability of NiTi and NiTiCu Shape Memory Spring Actuators,2009.0,Ni40.0Ti50.0Cu10.0 %,,,,,,10.0,,,,,40.0,,,,,,50.0,,,,63.0,,58.0,,,,
AS_MS_ALL,NITiCu,M. Tomozawa; H. Y. Kim and S. Miyazaki,Acta Materialia,Shape memory behavior and internal structure of Ti–Ni–Cu shape memory alloy thin films and their application for microactuators,2009.0,Ni38.3Ti52.4Cu9.3 %,,,,,,9.3,,,,,38.3,,,,,,52.4,,,,70.0,,58.0,,,,
AS_MS_ALL,NITiCu,S.-w. Kang; Y.-M. Lim; Y.-h. Lee; H.-j. Moon; Y.-w. Kim and T.-h. Nam,Scripta Materialia,Microstructures and shape memory characteristics of a Ti–20Ni–30Cu (at.%) alloy strip fabricated by the melt overflow process,2010.0,Ni20.0Ti50.0Cu30.0 %,,,,,,30.0,,,,,20.0,,,,,,50.0,,,,55.0,,58.0,,,,
AS_MS_ALL,NITiCu,A. Nespoli; E. Villa and S. Besseghini,Journal of Alloys and Compounds,Characterization of the martensitic transformation in Ni50−xTi50Cux alloys through pure thermal measurements,2011.0,Ni45.0Ti50.0Cu5.0 %,,,,,,5.0,,,,,45.0,,,,,,50.0,,,,62.0,,58.0,,,,
AS_MS_ALL,NITiCu,R. Zarnetta; P. J. S. Buenconsejo; A. Savan; S. Thienhaus and A. Ludwig,Intermetallics,High-throughput study of martensitic transformations in the complete Ti–Ni–Cu system,2012.0,Ni41.0Ti58.5Cu0.5 %,,,,,,0.5,,,,,41.0,,,,,,58.5,,,,53.0,,58.0,,,,
AS_MS_ALL,NITiCu,S. Shiva; I. Palani; S. Mishra; C. Paul and L. Kukreja,Journal of Laser Micro Nanoengineering,Influence of Cu Addition to Improve Shape Memory Properties in NiTi Alloys Developed by Laser Rapid Manufacturing,2016.0,Ni46.2Ti40.4Cu13.4 %,,,,,,13.4,,,,,46.2,,,,,,40.4,,,,54.0,,58.0,,,,
AS_MS_ALL,NITiCu,S. Shiva; I. A. Palani; C. P. Paul; S. K. Mishra and B. Singh,Journal of Materials Processing Technology,Investigations on phase transformation and mechanical characteristics of laser additive manufactured TiNiCu shape memory alloy structures,2016.0,Ni25.0Ti50.0Cu25.0 %,,,,,,25.0,,,,,25.0,,,,,,50.0,,,,59.0,,58.0,,,,
AS_MS_ALL,NITiCu,S. Miyazaki; I. Shiota; K. Otsuka and H. Tamura,Materials ReseVARh Society,Effects of Copper Addition on Mechanical Behavior of Ti-Ni Alloy,1989.0,Ni44.5Ti45.5Cu10.0 %,,,,,,10.0,,,,,44.5,,,,,,45.5,,,,47.0,,57.0,,,,
AS_MS_ALL,NITiCu,T. H. Nam; T. Saburi and K. i. Shimizu,Materials Transactions,Cu-Content Dependence of Shape Memory Characteristics in Ti-Ni-Cu Alloys,1990.0,Ni35.0Ti50.0Cu15.0 %,,,,,,15.0,,,,,35.0,,,,,,50.0,,,,60.0,,57.0,,,,
AS_MS_ALL,NITiCu,Y. Furuya; M. Matsumoto and T. Matsumoto,International Conference on Martensitic Transformations,Mechanical properties and microstructure of rapidly solidified NiTiCu alloy,1992.0,Ni40.0Ti50.0Cu10.0 %,,,,,,10.0,,,,,40.0,,,,,,50.0,,,,60.0,,57.0,,,,
AS_MS_ALL,NITiCu,Y. Shugo; T. Shimizu; K. Morii; T. Yamada and K. Kusaka,International Conference on Martensitic Transformations,Effects of Heat Treatment and Thermal Cycle on Helical Spring Properties in NiTiCu Alloy,1992.0,Ni39.8Ti50.2Cu10.0 %,,,,,,10.0,,,,,39.8,,,,,,50.2,,,,54.0,,57.0,,,,
AS_MS_ALL,NITiCu,C. Araujo; M. Morin and G. Guénin,Journal de Physique IV,Fatigue behavior of Ti-Ni-Cu thin wires SME,1997.0,Ni45.0Ti50.0Cu5.0 %,,,,,,5.0,,,,,45.0,,,,,,50.0,,,,64.0,,57.0,,,,
AS_MS_ALL,NITiCu,S. M. Tan; V. H. No and S. Miyazaki,Acta Materialia,Ti-content and annealing temperature dependence of deformation characteristics of TiXNi(92−X)Cu8 shape memory alloys,1998.0,Ni43.0Ti49.0Cu8.0 %,,,,,,8.0,,,,,43.0,,,,,,49.0,,,,78.0,,57.0,,,,
AS_MS_ALL,NITiCu,H. Rösner; A. V. Shelyakov; A. M. Glezer; K. Feit and P. Schloßmacher,Materials Science and Engineering: A,A study of an amorphous-crystalline structured Ti–25Ni–25Cu (at.%) shape memory alloy,1999.0,Ni25.0Ti50.0Cu25.0 %,,,,,,25.0,,,,,25.0,,,,,,50.0,,,,49.0,,57.0,,,,
AS_MS_ALL,NITiCu,C. Araujo; M. Morin and G. Guénin,Journal de Physique IV,Martensitic transformation in Ti-Ni-Cu shape memory wires broken by thermal cycling under constant load,2001.0,Ni45.0Ti50.0Cu5.0 %,,,,,,5.0,,,,,45.0,,,,,,50.0,,,,42.0,,57.0,,,,
AS_MS_ALL,NITiCu,C. J. d. Araújo; C. H. Gonzalez; M. Morin and G. Guénin,Materials ReseVARh,Influence of the mechanical loading history on the stress assisted two way memory effect in a Ti-Ni-Cu alloy,2001.0,Ni45.0Ti50.0Cu5.0 %,,,,,,5.0,,,,,45.0,,,,,,50.0,,,,84.0,,57.0,,,,
AS_MS_ALL,NITiCu,H. Rösner; P. Schloßmacher; A. Shelyakov and A. Glezer,Acta Materialia,The influence of coherent TiCu plate-like precipitates on the thermoelastic martensitic transformation in Melt Spun Ti 50 Ni 25 Cu 25 shape memory alloys,2001.0,Ni25.0Ti50.0Cu25.0 %,,,,,,25.0,,,,,25.0,,,,,,50.0,,,,60.0,,57.0,,,,
AS_MS_ALL,NITiCu,J. Uchil; K. K. Mahesh and K. Ganesh Kumara,Journal of Materials Science,Dilatometric study of martensitic transformation in NiTiCu and NiTi shape memory alloys,2001.0,Ni44.56Ti50.38Cu5.06 %,,,,,,5.06,,,,,44.56,,,,,,50.38,,,,73.0,,57.0,,,,
AS_MS_ALL,NITiCu,I. Yoshida; D. Monma; K. Iino; T. Ono; K. Otsuka and M. Asai,Materials Science and Engineering: A,Internal friction of Ti–Ni–Cu ternary shape memory alloys,2004.0,Ni40.0Ti50.0Cu10.0 %,,,,,,10.0,,,,,40.0,,,,,,50.0,,,,54.0,,57.0,,,,
AS_MS_ALL,NITiCu,A. Ishida; M. Sato; K. Ogawa and K. Yamada,Materials Science and Engineering: A,Shape memory behavior of Ti–Ni–Cu thin films,2006.0,Ni36.8Ti51.6Cu11.6 %,,,,,,11.6,,,,,36.8,,,,,,51.6,,,,62.0,,57.0,,,,
AS_MS_ALL,NITiCu,K. Sapozhnikov; S. Golyandin; S. Kustov; R. Schaller and J. Van Humbeeck,Materials Science and Engineering: A,Anelasticity of B19′ martensitic phase in NiTi and NiTiCu alloys,2006.0,Ni46.0Ti49.0Cu5.0 %,,,,,,5.0,,,,,46.0,,,,,,49.0,,,,57.0,,57.0,,,,
AS_MS_ALL,NITiCu,Y. Q. Fu; J. Luo; A. Flewitt; S.-E. Ong; S. Zhang; H. Du and W. Milne,Smart Materials and Structures,Microactuators of free-standing TiNiCu films,2007.0,Ni47.0Ti50.0Cu3.0 %,,,,,,3.0,,,,,47.0,,,,,,50.0,,,,65.0,,57.0,,,,
AS_MS_ALL,NITiCu,T.-H. Nam; J.-H. Lee; J.-M. Nam; K.-W. Kim; G.-B. Cho and Y.-W. Kim,Materials Science and Engineering: A,Microstructures and mechanical properties of Ti–45at.%Ni–5at.%Cu alloy ribbons containing Ti2Ni particles,2008.0,Ni45.0Ti50.0Cu5.0 %,,,,,,5.0,,,,,45.0,,,,,,50.0,,,,72.0,,57.0,,,,
AS_MS_ALL,NITiCu,C. Grossmann; J. Frenzel; V. Sampath; T. Depka and G. Eggeler,Metallurgical and Materials Transactions A,Elementary Transformation and Deformation Processes and the Cyclic Stability of NiTi and NiTiCu Shape Memory Spring Actuators,2009.0,Ni40.0Ti50.0Cu10.0 %,,,,,,10.0,,,,,40.0,,,,,,50.0,,,,48.0,,57.0,,,,
AS_MS_ALL,NITiCu,C. Grossmann; J. Frenzel; V. Sampath; T. Depka and G. Eggeler,Metallurgical and Materials Transactions A,Elementary Transformation and Deformation Processes and the Cyclic Stability of NiTi and NiTiCu Shape Memory Spring Actuators,2009.0,Ni40.0Ti50.0Cu10.0 %,,,,,,10.0,,,,,40.0,,,,,,50.0,,,,50.0,,57.0,,,,
AS_MS_ALL,NITiCu,A. Ishida and M. Sato,Intermetallics,Shape memory behaviour of Ti51.5Ni(48.5−x)Cux (x=23.4–37.3) thin films with submicron grain sizes,2011.0,Ni11.3Ti51.4Cu37.3 %,,,,,,37.3,,,,,11.3,,,,,,51.4,,,,60.0,,57.0,,,,
AS_MS_ALL,NITiCu,A. Fabregat-Sanjuan; F. Ferrando; C. Urbina and S. De la Flor,Materials Science Forum,TiNiCu Martensitic Transformation Characterization at Low Stress Levels Through Thermomechanical Cycling,2013.0,Ni44.6Ti50.4Cu5.0 %,,,,,,5.0,,,,,44.6,,,,,,50.4,,,,54.0,,57.0,,,,
AS_MS_ALL,NITiCu,A. Menushenkov; O. Grishina; A. Shelyakov; A. Yaroslavtsev; Y. Zubavichus; A. Veligzhanin; J. BednVARik; R. Chernikov and N. Sitnikov,Journal of Alloys and Compounds,Local atomic and crystal structure rearrangement during the martensitic transformation in Ti50Ni25Cu25 shape memory alloy,2014.0,Ni25.0Ti50.0Cu25.0 %,,,,,,25.0,,,,,25.0,,,,,,50.0,,,,53.0,,57.0,,,,
AS_MS_ALL,NITiCu,T. H. Nam; T. Saburi and K. i. Shimizu,Materials Transactions,Cu-Content Dependence of Shape Memory Characteristics in Ti-Ni-Cu Alloys,1990.0,Ni30.0Ti50.0Cu20.0 %,,,,,,20.0,,,,,30.0,,,,,,50.0,,,,45.0,,56.0,,,,
AS_MS_ALL,NITiCu,K. Tsuji and K. Nomura,Scripta Metallurgica et Materialia,The influence of cold working on transformation properties of NiTiCu alloys,1990.0,Ni40.5Ti50.5Cu9.0 %,,,,,,9.0,,,,,40.5,,,,,,50.5,,,,62.0,,56.0,,,,
AS_MS_ALL,NITiCu,Y. Shugo; T. Shimizu; K. Morii; T. Yamada and K. Kusaka,International Conference on Martensitic Transformations,Effects of Heat Treatment and Thermal Cycle on Helical Spring Properties in NiTiCu Alloy,1992.0,Ni37.8Ti50.2Cu12.0 %,,,,,,12.0,,,,,37.8,,,,,,50.2,,,,52.0,,56.0,,,,
AS_MS_ALL,NITiCu,T. Hashinaga; S. Miyazaki; T. Ueki and H. Horikawa,Journal de Physique IV,Transformation and deformation behavior in sputter-deposited Ti-Ni-Cu thin films,1995.0,Ni26.6Ti55.4Cu18.0 %,,,,,,18.0,,,,,26.6,,,,,,55.4,,,,61.0,,56.0,,,,
AS_MS_ALL,NITiCu,C. Araujo; M. Morin and G. Guénin,Journal de Physique IV,Fatigue behavior of Ti-Ni-Cu thin wires SME,1997.0,Ni45.0Ti50.0Cu5.0 %,,,,,,5.0,,,,,45.0,,,,,,50.0,,,,63.0,,56.0,,,,
AS_MS_ALL,NITiCu,L. Rong; D. A. Miller and D. C. Lagoudas,Metallurgical and Materials Transactions,Transformation behavior in a thermomechanically cycled TiNiCu alloy,2000.0,Ni40.0Ti50.0Cu10.0 %,,,,,,10.0,,,,,40.0,,,,,,50.0,,,,65.0,,56.0,,,,
AS_MS_ALL,NITiCu,V. Saravanan; A. Khantachawana and S. Miyazaki,Materials Transactions,Texture analysis and properties of rapidly solidified Ti52Ni38Cu10 shape memory alloy,2004.0,Ni38.0Ti52.0Cu10.0 %,,,,,,10.0,,,,,38.0,,,,,,52.0,,,,63.0,,56.0,,,,
AS_MS_ALL,NITiCu,G. P. Cheng and Z. L. Xie,Journal of Alloys and Compounds,Some results on shape memory properties of Ti50Ni25Cu25 Melt Spun ribbons,2005.0,Ni25.0Ti50.0Cu25.0 %,,,,,,25.0,,,,,25.0,,,,,,50.0,,,,61.0,,56.0,,,,
AS_MS_ALL,NITiCu,T.-h. Nam; S.-m. Park; T.-y. Kim and Y.-w. Kim,Smart materials and structures,Microstructures and shape memory characteristics of Ti–25Ni–25Cu (at.%) alloy ribbons,2005.0,Ni25.0Ti50.0Cu25.0 %,,,,,,25.0,,,,,25.0,,,,,,50.0,,,,51.0,,56.0,,,,
AS_MS_ALL,NITiCu,Y.-W. Kim and T.-H. Nam,Materials Science and Engineering: A,The effect of rapidly solidified microstructures on martensitic transformation behaviours in Ti 50 Ni 30 Cu 20 alloys,2007.0,Ni30.0Ti50.0Cu20.0 %,,,,,,20.0,,,,,30.0,,,,,,50.0,,,,53.0,,56.0,,,,
AS_MS_ALL,NITiCu,Y. Tong; Y. Liu and Z. Xie,Journal of Alloys and Compounds,Characterization of a rapidly annealed Ti50Ni25Cu25 Melt Spun ribbon,2008.0,Ni25.0Ti50.0Cu25.0 %,,,,,,25.0,,,,,25.0,,,,,,50.0,,,,58.0,,56.0,,,,
AS_MS_ALL,NITiCu,C. Grossmann; J. Frenzel; V. Sampath; T. Depka and G. Eggeler,Metallurgical and Materials Transactions A,Elementary Transformation and Deformation Processes and the Cyclic Stability of NiTi and NiTiCu Shape Memory Spring Actuators,2009.0,Ni42.5Ti50.0Cu7.5 %,,,,,,7.5,,,,,42.5,,,,,,50.0,,,,59.0,,56.0,,,,
AS_MS_ALL,NITiCu,N. G. Jones; S. L. Raghunathan and D. Dye,Metallurgical and Materials Transactions A,In-Situ Synchrotron Characterization of Transformation Sequences in TiNi-Based Shape Memory Alloys during Thermal Cycling,2010.0,Ni41.0Ti50.0Cu9.0 %,,,,,,9.0,,,,,41.0,,,,,,50.0,,,,62.0,,56.0,,,,
AS_MS_ALL,NITiCu,D. Konig; M. Ehmann; S. Thienhaus and A. Ludwig,Journal of Microelectromechanical Systems,Micro-to nanostructured devices for the characterization of scaling effects in shape-memory thin films,2010.0,Ni32.0Ti52.0Cu16.0 %,,,,,,16.0,,,,,32.0,,,,,,52.0,,,,41.0,,56.0,,,,
AS_MS_ALL,NITiCu,Y. Tong and Y. Liu,Materials Chemistry and Physics,Effect of precipitation on two-way shape memory effect of Melt Spun Ti50Ni25Cu25 ribbon,2010.0,Ni25.0Ti50.0Cu25.0 %,,,,,,25.0,,,,,25.0,,,,,,50.0,,,,57.0,,56.0,,,,
AS_MS_ALL,NITiCu,A. Nespoli; E. Villa and S. Besseghini,Journal of Alloys and Compounds,Characterization of the martensitic transformation in Ni50−xTi50Cux alloys through pure thermal measurements,2011.0,Ni45.0Ti50.0Cu5.0 %,,,,,,5.0,,,,,45.0,,,,,,50.0,,,,63.0,,56.0,,,,
AS_MS_ALL,NITiCu,A. Nespoli; E. Villa and S. Besseghini,Journal of Alloys and Compounds,Characterization of the martensitic transformation in Ni50−xTi50Cux alloys through pure thermal measurements,2011.0,Ni41.0Ti50.0Cu9.0 %,,,,,,9.0,,,,,41.0,,,,,,50.0,,,,58.0,,56.0,,,,
AS_MS_ALL,NITiCu,R. Zarnetta; P. J. S. Buenconsejo; A. Savan; S. Thienhaus and A. Ludwig,Intermetallics,High-throughput study of martensitic transformations in the complete Ti–Ni–Cu system,2012.0,Ni29.4Ti46.4Cu24.2 %,,,,,,24.2,,,,,29.4,,,,,,46.4,,,,51.0,,56.0,,,,
AS_MS_ALL,NITiCu,A. Nespoli; E. Villa; F. Passaretti; F. Albertini; R. Cabassi; M. Pasquale; C. P. Sasso and M. Coïsson,Journal of Materials Engineering and Performance,Non-Conventional Techniques for the Study of Phase Transitions in NiTi-Based Alloys,2014.0,Ni41.0Ti50.0Cu9.0 %,,,,,,9.0,,,,,41.0,,,,,,50.0,,,,58.0,,56.0,,,,
AS_MS_ALL,NITiCu,T. H. Nam; T. Saburi; Y. Kawamura; K. Shimizu; rsquo and ichi,Materials Transactions,Shape Memory Characteristics Associated with the B2-B19 and B19-B19 Transformations in a Ti-40Ni-10Cu (at.%) Alloy,1990.0,Ni40.0Ti50.0Cu10.0 %,,,,,,10.0,,,,,40.0,,,,,,50.0,,,,61.0,,55.0,,,,
AS_MS_ALL,NITiCu,T. H. Nam; T. Saburi and K. i. Shimizu,Materials Transactions,Cu-Content Dependence of Shape Memory Characteristics in Ti-Ni-Cu Alloys,1990.0,Ni30.0Ti50.0Cu20.0 %,,,,,,20.0,,,,,30.0,,,,,,50.0,,,,43.0,,55.0,,,,
AS_MS_ALL,NITiCu,T. H. Nam; T. Saburi and K. i. Shimizu,Materials Transactions,Effect of thermo-mechanical treatment on shape memory characteristics in a Ti-40Ni-10Cu (at%) alloy,1991.0,Ni40.0Ti50.0Cu10.0 %,,,,,,10.0,,,,,40.0,,,,,,50.0,,,,47.0,,55.0,,,,
AS_MS_ALL,NITiCu,Y. Shugo; T. Shimizu; K. Morii; T. Yamada and K. Kusaka,International Conference on Martensitic Transformations,Effects of Heat Treatment and Thermal Cycle on Helical Spring Properties in NiTiCu Alloy,1992.0,Ni42.8Ti50.2Cu7.0 %,,,,,,7.0,,,,,42.8,,,,,,50.2,,,,51.0,,55.0,,,,
AS_MS_ALL,NITiCu,Y. Shugo; T. Shimizu; K. Morii; T. Yamada and K. Kusaka,International Conference on Martensitic Transformations,Effects of Heat Treatment and Thermal Cycle on Helical Spring Properties in NiTiCu Alloy,1992.0,Ni39.8Ti50.2Cu10.0 %,,,,,,10.0,,,,,39.8,,,,,,50.2,,,,52.0,,55.0,,,,
AS_MS_ALL,NITiCu,T. Fukuda; T. Kakeshita; M. Kitayama and T. Saburi,Journal de Physique IV,Effect of aging on martensitic transformation in a shape memory Ti-40.5 Ni-10Cu alloy,1995.0,Ni40.5Ti49.5Cu10.0 %,,,,,,10.0,,,,,40.5,,,,,,49.5,,,,-14.0,,55.0,,,,
AS_MS_ALL,NITiCu,C. Araujo; M. Morin and G. Guénin,Journal de Physique IV,Fatigue behavior of Ti-Ni-Cu thin wires SME,1997.0,Ni45.0Ti50.0Cu5.0 %,,,,,,5.0,,,,,45.0,,,,,,50.0,,,,64.0,,55.0,,,,
AS_MS_ALL,NITiCu,S. M. Tan; S. Miyazaki; T. Ueki and H. Horikawa,Materials Science and Engineering: A,Ti-content and annealing temperature dependence of transformation behavior of TiXNi92-XCu8 shape memory alloys,1997.0,Ni41.4Ti50.6Cu8.0 %,,,,,,8.0,,,,,41.4,,,,,,50.6,,,,54.0,,55.0,,,,
AS_MS_ALL,NITiCu,T. Nam; I. Ahn; S. Hur and S. Kang,Advances in Powder Metallurgy and Particulate Materials,Martensitic Transformation Behaviors of Ti-Ni-Cu Shape Memory Alloy Powders Fabricated by Ball Milling Method,1999.0,Ni45.0Ti50.0Cu5.0 %,,,,,,5.0,,,,,45.0,,,,,,50.0,,,,35.0,,55.0,,,,
AS_MS_ALL,NITiCu,T. Nam; I. Ahn; S. Hur and S. Kang,Advances in Powder Metallurgy and Particulate Materials,Martensitic Transformation Behaviors of Ti-Ni-Cu Shape Memory Alloy Powders Fabricated by Ball Milling Method,1999.0,Ni40.0Ti50.0Cu10.0 %,,,,,,10.0,,,,,40.0,,,,,,50.0,,,,42.0,,55.0,,,,
AS_MS_ALL,NITiCu,L. Rong; D. A. Miller and D. C. Lagoudas,Metallurgical and Materials Transactions,Transformation behavior in a thermomechanically cycled TiNiCu alloy,2000.0,Ni40.0Ti50.0Cu10.0 %,,,,,,10.0,,,,,40.0,,,,,,50.0,,,,65.0,,55.0,,,,
AS_MS_ALL,NITiCu,C. Araujo; M. Morin and G. Guénin,Journal de Physique IV,Martensitic transformation in Ti-Ni-Cu shape memory wires broken by thermal cycling under constant load,2001.0,Ni45.0Ti50.0Cu5.0 %,,,,,,5.0,,,,,45.0,,,,,,50.0,,,,47.0,,55.0,,,,
AS_MS_ALL,NITiCu,T. Matsunaga; S. Kajiwara; K. Ogawa; T. Kikuchi and S. Miyazaki,Acta Materialia,Internal structures and shape memory properties of sputter-deposited thin films of a Ti–Ni–Cu alloy,2001.0,Ni43.0Ti50.8Cu6.2 %,,,,,,6.2,,,,,43.0,,,,,,50.8,,,,67.0,,55.0,,,,
AS_MS_ALL,NITiCu,G. P. Cheng and Z. L. Xie,Journal of Alloys and Compounds,Some results on shape memory properties of Ti50Ni25Cu25 Melt Spun ribbons,2005.0,Ni25.0Ti50.0Cu25.0 %,,,,,,25.0,,,,,25.0,,,,,,50.0,,,,64.0,,55.0,,,,
AS_MS_ALL,NITiCu,G. P. Cheng and Z. L. Xie,Journal of Alloys and Compounds,Some results on shape memory properties of Ti50Ni25Cu25 Melt Spun ribbons,2005.0,Ni25.0Ti50.0Cu25.0 %,,,,,,25.0,,,,,25.0,,,,,,50.0,,,,49.0,,55.0,,,,
AS_MS_ALL,NITiCu,G. P. Cheng and Z. L. Xie,Journal of Alloys and Compounds,Some results on shape memory properties of Ti50Ni25Cu25 Melt Spun ribbons,2005.0,Ni25.0Ti50.0Cu25.0 %,,,,,,25.0,,,,,25.0,,,,,,50.0,,,,52.0,,55.0,,,,
AS_MS_ALL,NITiCu,A. Ishida and M. Sato,Philosophical Magazine,Shape memory behaviour of annealed Ti48.5Ni(51.5− x )Cu x (x = 6.2–33.5) thin films,2008.0,Ni35.9Ti48.6Cu15.5 %,,,,,,15.5,,,,,35.9,,,,,,48.6,,,,59.0,,55.0,,,,
AS_MS_ALL,NITiCu,A. Ishida and M. Sato,Philosophical Magazine,Shape memory behaviour of annealed Ti48.5Ni(51.5− x )Cu x (x = 6.2–33.5) thin films,2008.0,Ni18.0Ti48.5Cu33.5 %,,,,,,33.5,,,,,18.0,,,,,,48.5,,,,61.0,,55.0,,,,
AS_MS_ALL,NITiCu,C. Grossmann; J. Frenzel; V. Sampath; T. Depka and G. Eggeler,Metallurgical and Materials Transactions A,Elementary Transformation and Deformation Processes and the Cyclic Stability of NiTi and NiTiCu Shape Memory Spring Actuators,2009.0,Ni45.0Ti50.0Cu5.0 %,,,,,,5.0,,,,,45.0,,,,,,50.0,,,,48.0,,55.0,,,,
AS_MS_ALL,NITiCu,C. Grossmann; J. Frenzel; V. Sampath; T. Depka and G. Eggeler,Metallurgical and Materials Transactions A,Elementary Transformation and Deformation Processes and the Cyclic Stability of NiTi and NiTiCu Shape Memory Spring Actuators,2009.0,Ni42.5Ti50.0Cu7.5 %,,,,,,7.5,,,,,42.5,,,,,,50.0,,,,60.0,,55.0,,,,
AS_MS_ALL,NITiCu,N. G. Jones; S. L. Raghunathan and D. Dye,Metallurgical and Materials Transactions A,In-Situ Synchrotron Characterization of Transformation Sequences in TiNi-Based Shape Memory Alloys during Thermal Cycling,2010.0,Ni41.0Ti50.0Cu9.0 %,,,,,,9.0,,,,,41.0,,,,,,50.0,,,,62.0,,55.0,,,,
