Repository: AyushChauhan9389/Shape-Memory-Alloy-Dataset

File: Combined_SMA_Dataset.csv (part 41 of 113)
Source_Directory,Alloy_Type,Authors,Source,Title,Year,composition,Ag (at.%),Al (at.%),Au (at.%),Cd (at.%),Co (at.%),Cu (at.%),Fe (at.%),Hf (at.%),Mn (at.%),Nb (at.%),Ni (at.%),Pd (at.%),Pt (at.%),Ru (at.%),Si (at.%),Ta (at.%),Ti (at.%),Zn (at.%),Zr (at.%),Austenite Finish Temperature - AF - (°C),Austenite Start Temperature - AS - (°C),Martensite Finish Temperature - MF - (°C),Martensite Start Temperature - MS - (°C),Cooling Rate (°C/min),Heating Rate (°C/min),Calculated Density (g/cm^3),Thermal transformation span (TSPAN) - (AF-MF) - (°C)
AS_MS_ALL,NITiCu,N. G. Jones; S. L. Raghunathan and D. Dye,Metallurgical and Materials Transactions A,In-Situ Synchrotron Characterization of Transformation Sequences in TiNi-Based Shape Memory Alloys during Thermal Cycling,2010.0,Ni41.0Ti50.0Cu9.0 %,,,,,,9.0,,,,,41.0,,,,,,50.0,,,,63.0,,55.0,,,,
AS_MS_ALL,NITiCu,M. Tomozawa; H. Y. Kim; A. Yamamoto; S. Hiromoto and S. Miyazaki,Acta Materialia,Effect of heat treatment temperature on the microstructure and actuation behavior of a Ti–Ni–Cu thin film microactuator,2010.0,Ni38.0Ti52.0Cu10.0 %,,,,,,10.0,,,,,38.0,,,,,,52.0,,,,51.0,,55.0,,,,
AS_MS_ALL,NITiCu,M. Valeanu; M. Lucaci; A. D. Crisan; M. Sofronie; L. Leonat and V. Kuncser,Journal of Alloys and Compounds,Martensitic transformation of Ti50Ni30Cu20 alloy prepared by powder metallurgy,2011.0,Ni30.0Ti50.0Cu20.0 %,,,,,,20.0,,,,,30.0,,,,,,50.0,,,,52.0,,55.0,,,,
AS_MS_ALL,NITiCu,N. G. Jones and D. Dye,Intermetallics,Influence of applied stress on the transformation behaviour and martensite evolution of a Ti–Ni–Cu shape memory alloy,2013.0,Ni41.0Ti50.0Cu9.0 %,,,,,,9.0,,,,,41.0,,,,,,50.0,,,,62.0,,55.0,,,,
AS_MS_ALL,NITiCu,J. Frenzel; A. Wieczorek; I. Opahle; B. Maaß; R. Drautz and G. Eggeler,Acta Materialia,On the effect of alloy composition on martensite start temperatures and latent heats in Ni–Ti-based shape memory alloys,2015.0,Ni43.0Ti52.0Cu5.0 %,,,,,,5.0,,,,,43.0,,,,,,52.0,,,,64.0,,55.0,,,,
AS_MS_ALL,NITiCu,Y. Furuya; M. Matsumoto; H. S. Kimura and T. Masumoto,Materials Science and Engineering: A,Thermoelastic phase transformation of Melt Spun Ti50Ni50−xCux (x = 0–20 at.%) ribbons,1991.0,Ni40.0Ti50.0Cu10.0 %,,,,,,10.0,,,,,40.0,,,,,,50.0,,,,58.0,,54.0,,,,
AS_MS_ALL,NITiCu,Y. Furuya; M. Matsumoto; H. S. Kimura and T. Masumoto,Materials Science and Engineering: A,Thermoelastic phase transformation of Melt Spun Ti50Ni50−xCux (x = 0–20 at.%) ribbons,1991.0,Ni40.0Ti50.0Cu10.0 %,,,,,,10.0,,,,,40.0,,,,,,50.0,,,,61.0,,54.0,,,,
AS_MS_ALL,NITiCu,K. Tsuji and K. Nomura,Journal of Materials Science,Effects of Ni-Ti-Cu alloy composition and heat treatment temperature after cold working on phase transformation characteristics,1992.0,Ni41.3Ti49.5Cu9.2 %,,,,,,9.2,,,,,41.3,,,,,,49.5,,,,60.0,,54.0,,,,
AS_MS_ALL,NITiCu,T. Fukuda; T. Kakeshita; M. Kitayama and T. Saburi,Journal de Physique IV,Effect of aging on martensitic transformation in a shape memory Ti-40.5 Ni-10Cu alloy,1995.0,Ni40.5Ti49.5Cu10.0 %,,,,,,10.0,,,,,40.5,,,,,,49.5,,,,36.0,,54.0,,,,
AS_MS_ALL,NITiCu,T. Hashinaga; S. Miyazaki; T. Ueki and H. Horikawa,Journal de Physique IV,Transformation and deformation behavior in sputter-deposited Ti-Ni-Cu thin films,1995.0,Ni42.6Ti52.4Cu5.0 %,,,,,,5.0,,,,,42.6,,,,,,52.4,,,,62.0,,54.0,,,,
AS_MS_ALL,NITiCu,S. Miyazaki; T. Hashinaga and A. Ishida,Thin Solid Films,Martensitic transformations in sputter-deposited Ti−Ni−Cu shape memory alloy thin films,1996.0,Ni32.7Ti53.6Cu13.7 %,,,,,,13.7,,,,,32.7,,,,,,53.6,,,,58.0,,54.0,,,,
AS_MS_ALL,NITiCu,N. Matveeva; V. Pushin; A. Shelyakov; Y. A. Bykovskii; S. Volkova and V. Kraposhin,Physics of Metals and Metallography,Effect of the conditions of crystallization of amorphous TiNi-TiCu alloys on their structure and shape memory,1997.0,Ni16.0Ti50.0Cu34.0 %,,,,,,34.0,,,,,16.0,,,,,,50.0,,,,45.0,,54.0,,,,
AS_MS_ALL,NITiCu,S. M. Tan; S. Miyazaki; T. Ueki and H. Horikawa,Materials Science and Engineering: A,Ti-content and annealing temperature dependence of transformation behavior of TiXNi92-XCu8 shape memory alloys,1997.0,Ni41.0Ti51.0Cu8.0 %,,,,,,8.0,,,,,41.0,,,,,,51.0,,,,54.0,,54.0,,,,
AS_MS_ALL,NITiCu,S. M. Tan; V. H. No and S. Miyazaki,Acta Materialia,Ti-content and annealing temperature dependence of deformation characteristics of TiXNi(92−X)Cu8 shape memory alloys,1998.0,Ni41.0Ti51.0Cu8.0 %,,,,,,8.0,,,,,41.0,,,,,,51.0,,,,70.0,,54.0,,,,
AS_MS_ALL,NITiCu,C. Araujo; M. Morin and G. Guénin,Journal de Physique IV,Martensitic transformation in Ti-Ni-Cu shape memory wires broken by thermal cycling under constant load,2001.0,Ni45.0Ti50.0Cu5.0 %,,,,,,5.0,,,,,45.0,,,,,,50.0,,,,56.0,,54.0,,,,
AS_MS_ALL,NITiCu,G. P. Cheng and Z. L. Xie,Journal of Alloys and Compounds,Some results on shape memory properties of Ti50Ni25Cu25 Melt Spun ribbons,2005.0,Ni25.0Ti50.0Cu25.0 %,,,,,,25.0,,,,,25.0,,,,,,50.0,,,,48.0,,54.0,,,,
AS_MS_ALL,NITiCu,G. P. Cheng and Z. L. Xie,Journal of Alloys and Compounds,Some results on shape memory properties of Ti50Ni25Cu25 Melt Spun ribbons,2005.0,Ni25.0Ti50.0Cu25.0 %,,,,,,25.0,,,,,25.0,,,,,,50.0,,,,68.0,,54.0,,,,
AS_MS_ALL,NITiCu,H. C. Zhang,Materials Transactions,A TiNiCu thin film micropump made by magnetron co-sputtered method,2006.0,Ni41.1Ti50.7Cu8.2 %,,,,,,8.2,,,,,41.1,,,,,,50.7,,,,53.0,,54.0,,,,
AS_MS_ALL,NITiCu,M. Cai; Y. Q. Fu; S. Sanjabi; Z. Barber and J. Dickinson,Surface and Coatings Technology,Effect of composition on surface relief morphology in TiNiCu thin films,2007.0,Ni46.3Ti51.6Cu2.1 %,,,,,,2.1,,,,,46.3,,,,,,51.6,,,,65.0,,54.0,,,,
AS_MS_ALL,NITiCu,A. Ishida; M. Sato and K. Ogawa,Materials Science and Engineering: A,Microstructure and shape memory behavior of annealed Ti–36.8at.% Ni–11.6at.% Cu thin film,2008.0,Ni36.8Ti51.6Cu11.6 %,,,,,,11.6,,,,,36.8,,,,,,51.6,,,,60.0,,54.0,,,,
AS_MS_ALL,NITiCu,M. Tomozawa; H. Y. Kim and S. Miyazaki,Acta Materialia,Shape memory behavior and internal structure of Ti–Ni–Cu shape memory alloy thin films and their application for microactuators,2009.0,Ni38.3Ti52.4Cu9.3 %,,,,,,9.3,,,,,38.3,,,,,,52.4,,,,65.0,,54.0,,,,
AS_MS_ALL,NITiCu,A. Nespoli; E. Villa and S. Besseghini,Journal of Alloys and Compounds,Characterization of the martensitic transformation in Ni50−xTi50Cux alloys through pure thermal measurements,2011.0,Ni46.0Ti50.0Cu4.0 %,,,,,,4.0,,,,,46.0,,,,,,50.0,,,,64.0,,54.0,,,,
AS_MS_ALL,NITiCu,R. Zarnetta; P. J. S. Buenconsejo; A. Savan; S. Thienhaus and A. Ludwig,Intermetallics,High-throughput study of martensitic transformations in the complete Ti–Ni–Cu system,2012.0,Ni46.9Ti50.3Cu2.8 %,,,,,,2.8,,,,,46.9,,,,,,50.3,,,,62.0,,54.0,,,,
AS_MS_ALL,NITiCu,J. Frenzel; A. Wieczorek; I. Opahle; B. Maaß; R. Drautz and G. Eggeler,Acta Materialia,On the effect of alloy composition on martensite start temperatures and latent heats in Ni–Ti-based shape memory alloys,2015.0,Ni45.2Ti49.8Cu5.0 %,,,,,,5.0,,,,,45.2,,,,,,49.8,,,,55.0,,54.0,,,,
AS_MS_ALL,NITiCu,Y. Zhang; S. Jiang; C. Chen; L. Hu and X. Zhu,Intermetallics,Hot workability of a NiTiCu shape memory alloy with acicular martensite phase based on processing maps,2017.0,Ni45.0Ti50.0Cu5.0 %,,,,,,5.0,,,,,45.0,,,,,,50.0,,,,73.0,,54.0,,,,
AS_MS_ALL,NITiCu,S. Miyazaki; I. Shiota; K. Otsuka and H. Tamura,Materials ReseVARh Society,Effects of Copper Addition on Mechanical Behavior of Ti-Ni Alloy,1989.0,Ni44.5Ti45.5Cu10.0 %,,,,,,10.0,,,,,44.5,,,,,,45.5,,,,-13.0,,53.0,,,,
AS_MS_ALL,NITiCu,T. H. Nam; T. Saburi and K. i. Shimizu,Materials Transactions,Cu-Content Dependence of Shape Memory Characteristics in Ti-Ni-Cu Alloys,1990.0,Ni37.5Ti50.0Cu12.5 %,,,,,,12.5,,,,,37.5,,,,,,50.0,,,,54.0,,53.0,,,,
AS_MS_ALL,NITiCu,T. H. Nam; T. Saburi and K. i. Shimizu,Materials Transactions,Cu-Content Dependence of Shape Memory Characteristics in Ti-Ni-Cu Alloys,1990.0,Ni35.0Ti50.0Cu15.0 %,,,,,,15.0,,,,,35.0,,,,,,50.0,,,,45.0,,53.0,,,,
AS_MS_ALL,NITiCu,K. Tsuji and K. Nomura,Scripta Metallurgica et Materialia,The influence of cold working on transformation properties of NiTiCu alloys,1990.0,Ni40.5Ti50.5Cu9.0 %,,,,,,9.0,,,,,40.5,,,,,,50.5,,,,60.0,,53.0,,,,
AS_MS_ALL,NITiCu,T. H. Nam; T. Saburi and K. i. Shimizu,Materials Transactions,Effect of thermo-mechanical treatment on shape memory characteristics in a Ti-40Ni-10Cu (at%) alloy,1991.0,Ni40.0Ti50.0Cu10.0 %,,,,,,10.0,,,,,40.0,,,,,,50.0,,,,65.0,,53.0,,,,
AS_MS_ALL,NITiCu,Y. Shugo; T. Shimizu; K. Morii; T. Yamada and K. Kusaka,International Conference on Martensitic Transformations,Effects of Heat Treatment and Thermal Cycle on Helical Spring Properties in NiTiCu Alloy,1992.0,Ni42.8Ti50.2Cu7.0 %,,,,,,7.0,,,,,42.8,,,,,,50.2,,,,50.0,,53.0,,,,
AS_MS_ALL,NITiCu,T. Fukuda; T. Kakeshita; M. Kitayama and T. Saburi,Journal de Physique IV,Effect of aging on martensitic transformation in a shape memory Ti-40.5 Ni-10Cu alloy,1995.0,Ni40.5Ti49.5Cu10.0 %,,,,,,10.0,,,,,40.5,,,,,,49.5,,,,34.0,,53.0,,,,
AS_MS_ALL,NITiCu,P. Krulevitch; P. B. Ramsey; D. M. Makowiecki; A. P. Lee; M. A. Northrup and G. C. Johnson,Thin Solid Films,Mixed-sputter deposition of Ni-Ti-Cu shape memory films,1996.0,Ni42.0Ti51.0Cu7.0 %,,,,,,7.0,,,,,42.0,,,,,,51.0,,,,47.0,,53.0,,,,
AS_MS_ALL,NITiCu,C. Araujo; M. Morin and G. Guénin,Journal de Physique IV,Fatigue behavior of Ti-Ni-Cu thin wires SME,1997.0,Ni45.0Ti50.0Cu5.0 %,,,,,,5.0,,,,,45.0,,,,,,50.0,,,,67.0,,53.0,,,,
AS_MS_ALL,NITiCu,Z. Xie; J. Van Humbeeck; Y. Liu and L. Delaey,Scripta Materialia,TEM study of Ti50Ni25Cu25 melt spun ribbons,1997.0,Ni25.0Ti50.0Cu25.0 %,,,,,,25.0,,,,,25.0,,,,,,50.0,,,,48.0,,53.0,,,,
AS_MS_ALL,NITiCu,S. M. Tan; V. H. No and S. Miyazaki,Acta Materialia,Ti-content and annealing temperature dependence of deformation characteristics of TiXNi(92−X)Cu8 shape memory alloys,1998.0,Ni42.0Ti50.0Cu8.0 %,,,,,,8.0,,,,,42.0,,,,,,50.0,,,,69.0,,53.0,,,,
AS_MS_ALL,NITiCu,C. J. Araujo; M. Morin and G. Guénin,Materials Science and Engineering: A,Electro-thermomechanical behaviour of a Ti-45.0Ni-5.0Cu (at.%) alloy during shape memory cycling,1999.0,Ni45.0Ti50.0Cu5.0 %,,,,,,5.0,,,,,45.0,,,,,,50.0,,,,76.0,,53.0,,,,
AS_MS_ALL,NITiCu,L. Rong; D. A. Miller and D. C. Lagoudas,Metallurgical and Materials Transactions,Transformation behavior in a thermomechanically cycled TiNiCu alloy,2000.0,Ni40.0Ti50.0Cu10.0 %,,,,,,10.0,,,,,40.0,,,,,,50.0,,,,63.0,,53.0,,,,
AS_MS_ALL,NITiCu,W. Tang; R. Sandstrom; Z. G. Wei and S. Miyazaki,Metallurgical and Materials Transactions A,Experimental investigation and thermodynamic calculation of the Ti-Ni-Cu shape memory alloys,2000.0,Ni37.0Ti50.0Cu13.0 %,,,,,,13.0,,,,,37.0,,,,,,50.0,,,,57.0,,53.0,,,,
AS_MS_ALL,NITiCu,C. Araujo; M. Morin and G. Guénin,Journal de Physique IV,Martensitic transformation in Ti-Ni-Cu shape memory wires broken by thermal cycling under constant load,2001.0,Ni45.0Ti50.0Cu5.0 %,,,,,,5.0,,,,,45.0,,,,,,50.0,,,,49.0,,53.0,,,,
AS_MS_ALL,NITiCu,C. J. d. Araújo; C. H. Gonzalez; M. Morin and G. Guénin,Materials ReseVARh,Influence of the mechanical loading history on the stress assisted two way memory effect in a Ti-Ni-Cu alloy,2001.0,Ni45.0Ti50.0Cu5.0 %,,,,,,5.0,,,,,45.0,,,,,,50.0,,,,79.0,,53.0,,,,
AS_MS_ALL,NITiCu,Y. Fu and H. Du,Materials Science and Engineering: A,RF magnetron sputtered TiNiCu shape memory alloy thin film,2003.0,Ni46.1Ti51.6Cu2.3 %,,,,,,2.3,,,,,46.1,,,,,,51.6,,,,67.0,,53.0,,,,
AS_MS_ALL,NITiCu,G. P. Cheng and Z. L. Xie,Journal of Alloys and Compounds,Some results on shape memory properties of Ti50Ni25Cu25 Melt Spun ribbons,2005.0,Ni25.0Ti50.0Cu25.0 %,,,,,,25.0,,,,,25.0,,,,,,50.0,,,,64.0,,53.0,,,,
AS_MS_ALL,NITiCu,G. P. Cheng and Z. L. Xie,Journal of Alloys and Compounds,Some results on shape memory properties of Ti50Ni25Cu25 Melt Spun ribbons,2005.0,Ni25.0Ti50.0Cu25.0 %,,,,,,25.0,,,,,25.0,,,,,,50.0,,,,66.0,,53.0,,,,
AS_MS_ALL,NITiCu,A. Ishida and M. Sato,Philosophical Magazine,Microstructure and shape memory behaviour of annealed Ti51.5Ni(48.5- x )Cu x ( x  = 6.5–20.9) thin films,2007.0,Ni41.6Ti51.9Cu6.5 %,,,,,,6.5,,,,,41.6,,,,,,51.9,,,,57.0,,53.0,,,,
AS_MS_ALL,NITiCu,K. N. Lin and S. K. Wu,Scripta Materialia,Annealing effect on martensitic transformation of severely cold-rolled Ti50Ni40Cu10 shape memory alloy,2007.0,Ni40.0Ti50.0Cu10.0 %,,,,,,10.0,,,,,40.0,,,,,,50.0,,,,63.0,,53.0,,,,
AS_MS_ALL,NITiCu,Y. Tong; Y. Liu and Z. Xie,Journal of Alloys and Compounds,Characterization of a rapidly annealed Ti50Ni25Cu25 Melt Spun ribbon,2008.0,Ni25.0Ti50.0Cu25.0 %,,,,,,25.0,,,,,25.0,,,,,,50.0,,,,53.0,,53.0,,,,
AS_MS_ALL,NITiCu,C. Grossmann; J. Frenzel; V. Sampath; T. Depka and G. Eggeler,Metallurgical and Materials Transactions A,Elementary Transformation and Deformation Processes and the Cyclic Stability of NiTi and NiTiCu Shape Memory Spring Actuators,2009.0,Ni42.5Ti50.0Cu7.5 %,,,,,,7.5,,,,,42.5,,,,,,50.0,,,,51.0,,53.0,,,,
AS_MS_ALL,NITiCu,M. Tomozawa; H. Y. Kim and S. Miyazaki,Acta Materialia,Shape memory behavior and internal structure of Ti–Ni–Cu shape memory alloy thin films and their application for microactuators,2009.0,Ni38.3Ti52.4Cu9.3 %,,,,,,9.3,,,,,38.3,,,,,,52.4,,,,70.0,,53.0,,,,
AS_MS_ALL,NITiCu,K. Hori; T. Namazu and S. Inoue,Thin Solid Films,Effect of Cu content on the shape memory behavior of Ti–Ni–Cu alloy thin films prepared by triple-source dc magnetron sputtering,2010.0,Ni32.9Ti48.1Cu19.0 %,,,,,,19.0,,,,,32.9,,,,,,48.1,,,,59.0,,53.0,,,,
AS_MS_ALL,NITiCu,N. G. Jones; S. L. Raghunathan and D. Dye,Metallurgical and Materials Transactions A,In-Situ Synchrotron Characterization of Transformation Sequences in TiNi-Based Shape Memory Alloys during Thermal Cycling,2010.0,Ni41.0Ti50.0Cu9.0 %,,,,,,9.0,,,,,41.0,,,,,,50.0,,,,63.0,,53.0,,,,
AS_MS_ALL,NITiCu,N. G. Jones; S. L. Raghunathan and D. Dye,Metallurgical and Materials Transactions A,In-Situ Synchrotron Characterization of Transformation Sequences in TiNi-Based Shape Memory Alloys during Thermal Cycling,2010.0,Ni41.0Ti50.0Cu9.0 %,,,,,,9.0,,,,,41.0,,,,,,50.0,,,,63.0,,53.0,,,,
AS_MS_ALL,NITiCu,N. G. Jones; S. L. Raghunathan and D. Dye,Metallurgical and Materials Transactions A,In-Situ Synchrotron Characterization of Transformation Sequences in TiNi-Based Shape Memory Alloys during Thermal Cycling,2010.0,Ni41.0Ti50.0Cu9.0 %,,,,,,9.0,,,,,41.0,,,,,,50.0,,,,62.0,,53.0,,,,
AS_MS_ALL,NITiCu,A. Terayama and H. Kyogoku,Materials Science and Engineering: A,Shape memory characteristics of the P/M-processed Ti–Ni–Cu alloys,2010.0,Ni45.2Ti49.8Cu5.0 %,,,,,,5.0,,,,,45.2,,,,,,49.8,,,,47.0,,53.0,,,,
AS_MS_ALL,NITiCu,A. Nespoli; E. Villa and S. Besseghini,Journal of Alloys and Compounds,Characterization of the martensitic transformation in Ni50−xTi50Cux alloys through pure thermal measurements,2011.0,Ni43.0Ti50.0Cu7.0 %,,,,,,7.0,,,,,43.0,,,,,,50.0,,,,56.0,,53.0,,,,
AS_MS_ALL,NITiCu,A. Nespoli; E. Villa and S. Besseghini,Journal of Alloys and Compounds,Characterization of the martensitic transformation in Ni50−xTi50Cux alloys through pure thermal measurements,2011.0,Ni42.0Ti50.0Cu8.0 %,,,,,,8.0,,,,,42.0,,,,,,50.0,,,,50.0,,53.0,,,,
AS_MS_ALL,NITiCu,T. Goryczka and J. Lelątko,Solid State Phenomena,Martensitic transformation in Ti50Ni25Cu25 shape memory alloy studied by EBSD,2012.0,Ni25.0Ti50.0Cu25.0 %,,,,,,25.0,,,,,25.0,,,,,,50.0,,,,33.0,,53.0,,,,
AS_MS_ALL,NITiCu,Y. Furuya; M. Matsumoto; H. S. Kimura and T. Masumoto,Materials Science and Engineering: A,Thermoelastic phase transformation of Melt Spun Ti50Ni50−xCux (x = 0–20 at.%) ribbons,1991.0,Ni45.0Ti50.0Cu5.0 %,,,,,,5.0,,,,,45.0,,,,,,50.0,,,,66.0,,52.0,,,,
AS_MS_ALL,NITiCu,Y. Furuya; M. Matsumoto; H. S. Kimura and T. Masumoto,Materials Science and Engineering: A,Thermoelastic phase transformation of Melt Spun Ti50Ni50−xCux (x = 0–20 at.%) ribbons,1991.0,Ni35.0Ti50.0Cu15.0 %,,,,,,15.0,,,,,35.0,,,,,,50.0,,,,51.0,,52.0,,,,
AS_MS_ALL,NITiCu,Y. Furuya; M. Matsumoto and T. Matsumoto,International Conference on Martensitic Transformations,Mechanical properties and microstructure of rapidly solidified NiTiCu alloy,1992.0,Ni40.0Ti50.0Cu10.0 %,,,,,,10.0,,,,,40.0,,,,,,50.0,,,,60.0,,52.0,,,,
AS_MS_ALL,NITiCu,Y. Shugo; T. Shimizu; K. Morii; T. Yamada and K. Kusaka,International Conference on Martensitic Transformations,Effects of Heat Treatment and Thermal Cycle on Helical Spring Properties in NiTiCu Alloy,1992.0,Ni42.8Ti50.2Cu7.0 %,,,,,,7.0,,,,,42.8,,,,,,50.2,,,,49.0,,52.0,,,,
AS_MS_ALL,NITiCu,C. J. d. Araújo; C. H. Gonzalez; M. Morin and G. Guénin,Materials ReseVARh,Influence of the mechanical loading history on the stress assisted two way memory effect in a Ti-Ni-Cu alloy,2001.0,Ni45.0Ti50.0Cu5.0 %,,,,,,5.0,,,,,45.0,,,,,,50.0,,,,78.0,,52.0,,,,
AS_MS_ALL,NITiCu,J. Uchil; K. K. Mahesh and K. Ganesh Kumara,Journal of Materials Science,Dilatometric study of martensitic transformation in NiTiCu and NiTi shape memory alloys,2001.0,Ni44.56Ti50.38Cu5.06 %,,,,,,5.06,,,,,44.56,,,,,,50.38,,,,75.0,,52.0,,,,
AS_MS_ALL,NITiCu,E. López Cuéllar; G. Guénin and M. Morin,Materials Science and Engineering: A,Study of the stress-assisted two-way memory effect of a Ti–Ni–Cu alloy using resistivity and thermoelectric power techniques,2003.0,Ni45.0Ti50.0Cu5.0 %,,,,,,5.0,,,,,45.0,,,,,,50.0,,,,59.0,,52.0,,,,
AS_MS_ALL,NITiCu,E. Lopez-Cuéllar; G. Guénin and M. Morin,Journal de Physique IV ,Study of fatigue behavior of Ti-Ni-Cu5% wires for different heat treatments,2003.0,Ni45.0Ti50.0Cu5.0 %,,,,,,5.0,,,,,45.0,,,,,,50.0,,,,59.0,,52.0,,,,
AS_MS_ALL,NITiCu,I. Yoshida; D. Monma; K. Iino; K. Otsuka; M. Asai and H. Tsuzuki,Journal of Alloys and Compounds,Damping properties of Ti50Ni50−xCux alloys utilizing martensitic transformation,2003.0,Ni40.0Ti50.0Cu10.0 %,,,,,,10.0,,,,,40.0,,,,,,50.0,,,,58.0,,52.0,,,,
AS_MS_ALL,NITiCu,H. Du and Y. Fu,Surface and Coatings Technology,Deposition and characterization of Ti1−x(Ni;Cu)x shape memory alloy thin films,2004.0,Ni45.2Ti50.3Cu4.5 %,,,,,,4.5,,,,,45.2,,,,,,50.3,,,,66.0,,52.0,,,,
AS_MS_ALL,NITiCu,Y. Liu and X. Huang,Philosophical Magazine,Substrate-induced stress and transformation characteristics of a deposited Ti–Ni–Cu thin film,2004.0,Ni48.2Ti50.0Cu1.8 %,,,,,,1.8,,,,,48.2,,,,,,50.0,,,,69.0,,52.0,,,,
AS_MS_ALL,NITiCu,K. N. Lin and S. K. Wu,Scripta Materialia,Annealing effect on martensitic transformation of severely cold-rolled Ti50Ni40Cu10 shape memory alloy,2007.0,Ni40.0Ti50.0Cu10.0 %,,,,,,10.0,,,,,40.0,,,,,,50.0,,,,58.0,,52.0,,,,
AS_MS_ALL,NITiCu,Y. Q. Fu; W. M. Huang and H. J. Du,Thin Solid Films,Stress induced texture and shape memory trench in TiNiCu films,2011.0,Ni45.6Ti50.2Cu4.2 %,,,,,,4.2,,,,,45.6,,,,,,50.2,,,,60.0,,52.0,,,,
AS_MS_ALL,NITiCu,A. Nespoli; E. Villa and S. Besseghini,Journal of Alloys and Compounds,Characterization of the martensitic transformation in Ni50−xTi50Cux alloys through pure thermal measurements,2011.0,Ni47.0Ti50.0Cu3.0 %,,,,,,3.0,,,,,47.0,,,,,,50.0,,,,66.0,,52.0,,,,
AS_MS_ALL,NITiCu,A. Fabregat-Sanjuan; F. Ferrando; C. Urbina and S. De la Flor,Materials Science Forum,TiNiCu Martensitic Transformation Characterization at Low Stress Levels Through Thermomechanical Cycling,2013.0,Ni44.6Ti50.4Cu5.0 %,,,,,,5.0,,,,,44.6,,,,,,50.4,,,,63.0,,52.0,,,,
AS_MS_ALL,NITiCu,A. Fabregat-Sanjuan; F. Ferrando; C. Urbina and S. De la Flor,Materials Science Forum,TiNiCu Martensitic Transformation Characterization at Low Stress Levels Through Thermomechanical Cycling,2013.0,Ni44.6Ti50.4Cu5.0 %,,,,,,5.0,,,,,44.6,,,,,,50.4,,,,61.0,,52.0,,,,
AS_MS_ALL,NITiCu,A. Fabregat-Sanjuan; F. Ferrando; C. Urbina and S. De la Flor,Materials Science Forum,TiNiCu Martensitic Transformation Characterization at Low Stress Levels Through Thermomechanical Cycling,2013.0,Ni44.6Ti50.4Cu5.0 %,,,,,,5.0,,,,,44.6,,,,,,50.4,,,,64.0,,52.0,,,,
AS_MS_ALL,NITiCu,T. Goryczka,Shape Memory Alloys-Processing; Characterization and Applications,Ni25Ti50Cu25 shape memory alloy produced by nonconventional techniques,2013.0,Ni25.0Ti50.0Cu25.0 %,,,,,,25.0,,,,,25.0,,,,,,50.0,,,,33.0,,52.0,,,,
AS_MS_ALL,NITiCu,S.-H. Chang and S.-H. Hsiao,Journal of Alloys and Compounds,Inherent internal friction of Ti50Ni50−xCux shape memory alloys measured under isothermal conditions,2014.0,Ni30.0Ti50.0Cu20.0 %,,,,,,20.0,,,,,30.0,,,,,,50.0,,,,51.0,,52.0,,,,
AS_MS_ALL,NITiCu,A. Fabregat-Sanjuan; F. Ferrando and S. De la Flor,Journal of Materials Engineering and Performance,NiTiCu Shape Memory Alloy Characterization Through Microhardness Tests,2014.0,Ni44.6Ti50.4Cu5.0 %,,,,,,5.0,,,,,44.6,,,,,,50.4,,,,61.0,,52.0,,,,
AS_MS_ALL,NITiCu,T. H. Nam; T. Saburi and K. i. Shimizu,Materials Transactions,Effect of thermo-mechanical treatment on shape memory characteristics in a Ti-40Ni-10Cu (at%) alloy,1991.0,Ni40.0Ti50.0Cu10.0 %,,,,,,10.0,,,,,40.0,,,,,,50.0,,,,45.0,,51.0,,,,
AS_MS_ALL,NITiCu,Y. Shugo; T. Shimizu; K. Morii; T. Yamada and K. Kusaka,International Conference on Martensitic Transformations,Effects of Heat Treatment and Thermal Cycle on Helical Spring Properties in NiTiCu Alloy,1992.0,Ni42.8Ti50.2Cu7.0 %,,,,,,7.0,,,,,42.8,,,,,,50.2,,,,48.0,,51.0,,,,
AS_MS_ALL,NITiCu,Y. C. Lo; S. K. Wu and H. E. Horng,Acta Metallurgica et Materialia,A study of B2↔B19↔B19′ two-stage martensitic transformation in a Ti50Ni40Cu10 alloy,1993.0,Ni40.0Ti50.0Cu10.0 %,,,,,,10.0,,,,,40.0,,,,,,50.0,,,,56.0,,51.0,,,,
AS_MS_ALL,NITiCu,G. C. Hur and T. H. Nam,Pacific Rim International Conference on Advanced Materials and Processing,Transformation behavior and shape memory characteristics of Ti-(50-X)Ni-XCu(X=0-5) alloys,1995.0,Ni46.0Ti50.0Cu4.0 %,,,,,,4.0,,,,,46.0,,,,,,50.0,,,,68.0,,51.0,,,,
AS_MS_ALL,NITiCu,C. Araujo; M. Morin and G. Guénin,Journal de Physique IV,Fatigue behavior of Ti-Ni-Cu thin wires SME,1997.0,Ni45.0Ti50.0Cu5.0 %,,,,,,5.0,,,,,45.0,,,,,,50.0,,,,64.0,,51.0,,,,
AS_MS_ALL,NITiCu,J. Uchil; K. K. Mahesh and K. Ganesh Kumara,Journal of Materials Science,Dilatometric study of martensitic transformation in NiTiCu and NiTi shape memory alloys,2001.0,Ni44.56Ti50.38Cu5.06 %,,,,,,5.06,,,,,44.56,,,,,,50.38,,,,70.0,,51.0,,,,
AS_MS_ALL,NITiCu,G. P. Cheng and Z. L. Xie,Journal of Alloys and Compounds,Some results on shape memory properties of Ti50Ni25Cu25 Melt Spun ribbons,2005.0,Ni25.0Ti50.0Cu25.0 %,,,,,,25.0,,,,,25.0,,,,,,50.0,,,,66.0,,51.0,,,,
AS_MS_ALL,NITiCu,G. P. Cheng and Z. L. Xie,Journal of Alloys and Compounds,Some results on shape memory properties of Ti50Ni25Cu25 Melt Spun ribbons,2005.0,Ni25.0Ti50.0Cu25.0 %,,,,,,25.0,,,,,25.0,,,,,,50.0,,,,66.0,,51.0,,,,
AS_MS_ALL,NITiCu,J.-h. Lee; T.-h. Nam; H.-j. Ahn and Y.-w. Kim,Materials Science and Engineering: A,Shape memory characteristics and superelasticity of Ti–45Ni–5Cu alloy ribbons,2006.0,Ni45.0Ti50.0Cu5.0 %,,,,,,5.0,,,,,45.0,,,,,,50.0,,,,62.0,,51.0,,,,
AS_MS_ALL,NITiCu,K. N. Lin and S. K. Wu,Scripta Materialia,Annealing effect on martensitic transformation of severely cold-rolled Ti50Ni40Cu10 shape memory alloy,2007.0,Ni40.0Ti50.0Cu10.0 %,,,,,,10.0,,,,,40.0,,,,,,50.0,,,,56.0,,51.0,,,,
AS_MS_ALL,NITiCu,A. Ishida and M. Sato,Philosophical Magazine,Shape memory behaviour of annealed Ti48.5Ni(51.5− x )Cu x (x = 6.2–33.5) thin films,2008.0,Ni35.9Ti48.6Cu15.5 %,,,,,,15.5,,,,,35.9,,,,,,48.6,,,,55.0,,51.0,,,,
AS_MS_ALL,NITiCu,T.-H. Nam; J.-H. Lee; J.-M. Nam; K.-W. Kim; G.-B. Cho and Y.-W. Kim,Materials Science and Engineering: A,Microstructures and mechanical properties of Ti–45at.%Ni–5at.%Cu alloy ribbons containing Ti2Ni particles,2008.0,Ni45.0Ti50.0Cu5.0 %,,,,,,5.0,,,,,45.0,,,,,,50.0,,,,65.0,,51.0,,,,
AS_MS_ALL,NITiCu,C. Grossmann; J. Frenzel; V. Sampath; T. Depka and G. Eggeler,Metallurgical and Materials Transactions A,Elementary Transformation and Deformation Processes and the Cyclic Stability of NiTi and NiTiCu Shape Memory Spring Actuators,2009.0,Ni45.0Ti50.0Cu5.0 %,,,,,,5.0,,,,,45.0,,,,,,50.0,,,,64.0,,51.0,,,,
AS_MS_ALL,NITiCu,R. Zarnetta; D. König; C. Zamponi; A. Aghajani; J. Frenzel; G. Eggeler and A. Ludwig,Acta Materialia,R-phase formation in Ti39Ni45Cu16 shape memory thin films and bulk alloys discovered by combinatorial methods,2009.0,Ni45.0Ti39.0Cu16.0 %,,,,,,16.0,,,,,45.0,,,,,,39.0,,,,28.0,,51.0,,,,
AS_MS_ALL,NITiCu,R. Zarnetta; D. König; C. Zamponi; A. Aghajani; J. Frenzel; G. Eggeler and A. Ludwig,Acta Materialia,R-phase formation in Ti39Ni45Cu16 shape memory thin films and bulk alloys discovered by combinatorial methods,2009.0,Ni45.0Ti39.0Cu16.0 %,,,,,,16.0,,,,,45.0,,,,,,39.0,,,,28.0,,51.0,,,,
AS_MS_ALL,NITiCu,N. G. Jones; S. L. Raghunathan and D. Dye,Metallurgical and Materials Transactions A,In-Situ Synchrotron Characterization of Transformation Sequences in TiNi-Based Shape Memory Alloys during Thermal Cycling,2010.0,Ni41.0Ti50.0Cu9.0 %,,,,,,9.0,,,,,41.0,,,,,,50.0,,,,61.0,,51.0,,,,
AS_MS_ALL,NITiCu,A. Nespoli; E. Villa and S. Besseghini,Journal of Alloys and Compounds,Characterization of the martensitic transformation in Ni50−xTi50Cux alloys through pure thermal measurements,2011.0,Ni44.0Ti50.0Cu6.0 %,,,,,,6.0,,,,,44.0,,,,,,50.0,,,,52.0,,51.0,,,,
AS_MS_ALL,NITiCu,A. Nespoli; E. Villa and S. Besseghini,Journal of Alloys and Compounds,Characterization of the martensitic transformation in Ni50−xTi50Cux alloys through pure thermal measurements,2011.0,Ni43.0Ti50.0Cu7.0 %,,,,,,7.0,,,,,43.0,,,,,,50.0,,,,56.0,,51.0,,,,
AS_MS_ALL,NITiCu,R. Zarnetta; S. Kneip; C. Somsen and A. Ludwig,Materials Science and Engineering: A,High-throughput characterization of mechanical properties of Ti–Ni–Cu shape memory thin films at elevated temperature,2011.0,Ni41.0Ti50.0Cu9.0 %,,,,,,9.0,,,,,41.0,,,,,,50.0,,,,47.0,,51.0,,,,
AS_MS_ALL,NITiCu,R. Zarnetta; P. J. S. Buenconsejo; A. Savan; S. Thienhaus and A. Ludwig,Intermetallics,High-throughput study of martensitic transformations in the complete Ti–Ni–Cu system,2012.0,Ni44.0Ti51.0Cu5.0 %,,,,,,5.0,,,,,44.0,,,,,,51.0,,,,42.0,,51.0,,,,
AS_MS_ALL,NITiCu,A. Nespoli; E. Villa; F. Passaretti; F. Albertini; R. Cabassi; M. Pasquale; C. P. Sasso and M. Coïsson,Journal of Materials Engineering and Performance,Non-Conventional Techniques for the Study of Phase Transitions in NiTi-Based Alloys,2014.0,Ni47.0Ti50.0Cu3.0 %,,,,,,3.0,,,,,47.0,,,,,,50.0,,,,60.0,,51.0,,,,
AS_MS_ALL,NITiCu,O. Mercier; E. Torok and B. Tirbonod,International Conference on Martensitic Transformations,Internal friction peaks associated with the martensitic phase transformation of NiTi and NiTiCu alloys,1979.0,Ni44.5Ti51.3Cu4.2 %,,,,,,4.2,,,,,44.5,,,,,,51.3,,,,60.0,,50.0,,,,
AS_MS_ALL,NITiCu,Y. Shugo; T. Shimizu; K. Morii; T. Yamada and K. Kusaka,International Conference on Martensitic Transformations,Effects of Heat Treatment and Thermal Cycle on Helical Spring Properties in NiTiCu Alloy,1992.0,Ni39.8Ti50.2Cu10.0 %,,,,,,10.0,,,,,39.8,,,,,,50.2,,,,56.0,,50.0,,,,
AS_MS_ALL,NITiCu,G. C. Hur and T. H. Nam,Pacific Rim International Conference on Advanced Materials and Processing,Transformation behavior and shape memory characteristics of Ti-(50-X)Ni-XCu(X=0-5) alloys,1995.0,Ni49.0Ti50.0Cu1.0 %,,,,,,1.0,,,,,49.0,,,,,,50.0,,,,78.0,,50.0,,,,
AS_MS_ALL,NITiCu,S. M. Tan; V. H. No and S. Miyazaki,Acta Materialia,Ti-content and annealing temperature dependence of deformation characteristics of TiXNi(92−X)Cu8 shape memory alloys,1998.0,Ni43.0Ti49.0Cu8.0 %,,,,,,8.0,,,,,43.0,,,,,,49.0,,,,68.0,,50.0,,,,
AS_MS_ALL,NITiCu,L. Rong; D. A. Miller and D. C. Lagoudas,Metallurgical and Materials Transactions,Transformation behavior in a thermomechanically cycled TiNiCu alloy,2000.0,Ni40.0Ti50.0Cu10.0 %,,,,,,10.0,,,,,40.0,,,,,,50.0,,,,61.0,,50.0,,,,
AS_MS_ALL,NITiCu,W. Tang; R. Sandstrom; Z. G. Wei and S. Miyazaki,Metallurgical and Materials Transactions A,Experimental investigation and thermodynamic calculation of the Ti-Ni-Cu shape memory alloys,2000.0,Ni41.0Ti50.0Cu9.0 %,,,,,,9.0,,,,,41.0,,,,,,50.0,,,,55.0,,50.0,,,,
AS_MS_ALL,NITiCu,C. Araujo; M. Morin and G. Guénin,Journal de Physique IV,Martensitic transformation in Ti-Ni-Cu shape memory wires broken by thermal cycling under constant load,2001.0,Ni45.0Ti50.0Cu5.0 %,,,,,,5.0,,,,,45.0,,,,,,50.0,,,,46.0,,50.0,,,,
AS_MS_ALL,NITiCu,C. J. d. Araújo; C. H. Gonzalez; M. Morin and G. Guénin,Materials ReseVARh,Influence of the mechanical loading history on the stress assisted two way memory effect in a Ti-Ni-Cu alloy,2001.0,Ni45.0Ti50.0Cu5.0 %,,,,,,5.0,,,,,45.0,,,,,,50.0,,,,74.0,,50.0,,,,
AS_MS_ALL,NITiCu,Y.-W. Kim; S.-H. Lee and T.-H. Nam,Physica Scripta,Microstructure modifications of Ti–Ni–Cu shape memory alloy strips fabricated by VAR melt overflow process,2007.0,Ni35.0Ti50.0Cu15.0 %,,,,,,15.0,,,,,35.0,,,,,,50.0,,,,47.0,,50.0,,,,
AS_MS_ALL,NITiCu,A. J. Muir Wood; S. Sanjabi; Y. Q. Fu; Z. H. Barber and T. W. Clyne,Surface and Coatings Technology,Nanoindentation of binary and ternary Ni–Ti-based shape memory alloy thin films,2008.0,Ni47.6Ti51.0Cu1.4 %,,,,,,1.4,,,,,47.6,,,,,,51.0,,,,70.0,,50.0,,,,
AS_MS_ALL,NITiCu,A. J. Muir Wood; S. Sanjabi; Y. Q. Fu; Z. H. Barber and T. W. Clyne,Surface and Coatings Technology,Nanoindentation of binary and ternary Ni–Ti-based shape memory alloy thin films,2008.0,Ni34.4Ti53.0Cu12.6 %,,,,,,12.6,,,,,34.4,,,,,,53.0,,,,50.0,,50.0,,,,
AS_MS_ALL,NITiCu,A. Nespoli; E. Villa and S. Besseghini,Journal of Alloys and Compounds,Characterization of the martensitic transformation in Ni50−xTi50Cux alloys through pure thermal measurements,2011.0,Ni42.0Ti50.0Cu8.0 %,,,,,,8.0,,,,,42.0,,,,,,50.0,,,,37.0,,50.0,,,,
AS_MS_ALL,NITiCu,A. Fabregat-Sanjuan; F. Ferrando; C. Urbina and S. De la Flor,Materials Science Forum,TiNiCu Martensitic Transformation Characterization at Low Stress Levels Through Thermomechanical Cycling,2013.0,Ni44.6Ti50.4Cu5.0 %,,,,,,5.0,,,,,44.6,,,,,,50.4,,,,47.0,,50.0,,,,
AS_MS_ALL,NITiCu,A. Fabregat-Sanjuan; F. Ferrando and S. De la Flor,Materials Today,Influence of Heat Treatment on Internal Friction Spectrum in NiTiCu Shape Memory Alloy,2015.0,Ni44.6Ti50.4Cu5.0 %,,,,,,5.0,,,,,44.6,,,,,,50.4,,,,62.0,,50.0,,,,
AS_MS_ALL,NITiCu,A. Fabregat-Sanjuan; F. Ferrando and S. De la Flor,Materials Today,Influence of Heat Treatment on Internal Friction Spectrum in NiTiCu Shape Memory Alloy,2015.0,Ni44.6Ti50.4Cu5.0 %,,,,,,5.0,,,,,44.6,,,,,,50.4,,,,61.0,,50.0,,,,
AS_MS_ALL,NITiCu,S. Shiva; I. A. Palani; C. P. Paul; S. K. Mishra and B. Singh,Journal of Materials Processing Technology,Investigations on phase transformation and mechanical characteristics of laser additive manufactured TiNiCu shape memory alloy structures,2016.0,Ni35.0Ti50.0Cu15.0 %,,,,,,15.0,,,,,35.0,,,,,,50.0,,,,50.0,,50.0,,,,
AS_MS_ALL,NITiCu,T. H. Nam; T. Saburi; Y. Kawamura; K. Shimizu; rsquo and ichi,Materials Transactions,Shape Memory Characteristics Associated with the B2-B19 and B19-B19 Transformations in a Ti-40Ni-10Cu (at.%) Alloy,1990.0,Ni40.0Ti50.0Cu10.0 %,,,,,,10.0,,,,,40.0,,,,,,50.0,,,,59.0,,49.0,,,,
AS_MS_ALL,NITiCu,Y. Shugo; T. Shimizu; K. Morii; T. Yamada and K. Kusaka,International Conference on Martensitic Transformations,Effects of Heat Treatment and Thermal Cycle on Helical Spring Properties in NiTiCu Alloy,1992.0,Ni39.8Ti50.2Cu10.0 %,,,,,,10.0,,,,,39.8,,,,,,50.2,,,,51.0,,49.0,,,,
AS_MS_ALL,NITiCu,Y. Shugo; T. Shimizu; K. Morii; T. Yamada and K. Kusaka,International Conference on Martensitic Transformations,Effects of Heat Treatment and Thermal Cycle on Helical Spring Properties in NiTiCu Alloy,1992.0,Ni37.8Ti50.2Cu12.0 %,,,,,,12.0,,,,,37.8,,,,,,50.2,,,,55.0,,49.0,,,,
AS_MS_ALL,NITiCu,T. Fukuda; T. Kakeshita; M. Kitayama and T. Saburi,Journal de Physique IV,Effect of aging on martensitic transformation in a shape memory Ti-40.5 Ni-10Cu alloy,1995.0,Ni40.5Ti49.5Cu10.0 %,,,,,,10.0,,,,,40.5,,,,,,49.5,,,,32.0,,49.0,,,,
AS_MS_ALL,NITiCu,T. Fukuda; T. Kakeshita; M. Kitayama and T. Saburi,Journal de Physique IV,Effect of aging on martensitic transformation in a shape memory Ti-40.5 Ni-10Cu alloy,1995.0,Ni40.5Ti49.5Cu10.0 %,,,,,,10.0,,,,,40.5,,,,,,49.5,,,,-24.0,,49.0,,,,
AS_MS_ALL,NITiCu,S. Miyazaki; T. Hashinaga and A. Ishida,Thin Solid Films,Martensitic transformations in sputter-deposited Ti−Ni−Cu shape memory alloy thin films,1996.0,Ni43.0Ti50.8Cu6.2 %,,,,,,6.2,,,,,43.0,,,,,,50.8,,,,58.0,,49.0,,,,
AS_MS_ALL,NITiCu,C. Araujo; M. Morin and G. Guénin,Journal de Physique IV,Fatigue behavior of Ti-Ni-Cu thin wires SME,1997.0,Ni45.0Ti50.0Cu5.0 %,,,,,,5.0,,,,,45.0,,,,,,50.0,,,,64.0,,49.0,,,,
AS_MS_ALL,NITiCu,S. M. Tan; V. H. No and S. Miyazaki,Acta Materialia,Ti-content and annealing temperature dependence of deformation characteristics of TiXNi(92−X)Cu8 shape memory alloys,1998.0,Ni42.0Ti50.0Cu8.0 %,,,,,,8.0,,,,,42.0,,,,,,50.0,,,,66.0,,49.0,,,,
AS_MS_ALL,NITiCu,L. Rong; D. A. Miller and D. C. Lagoudas,Metallurgical and Materials Transactions,Transformation behavior in a thermomechanically cycled TiNiCu alloy,2000.0,Ni40.0Ti50.0Cu10.0 %,,,,,,10.0,,,,,40.0,,,,,,50.0,,,,58.0,,49.0,,,,
AS_MS_ALL,NITiCu,L. Rong; D. A. Miller and D. C. Lagoudas,Metallurgical and Materials Transactions,Transformation behavior in a thermomechanically cycled TiNiCu alloy,2000.0,Ni40.0Ti50.0Cu10.0 %,,,,,,10.0,,,,,40.0,,,,,,50.0,,,,61.0,,49.0,,,,
AS_MS_ALL,NITiCu,E. Lopez-Cuéllar; G. Guénin and M. Morin,Journal de Physique IV ,Study of fatigue behavior of Ti-Ni-Cu5% wires for different heat treatments,2003.0,Ni45.0Ti50.0Cu5.0 %,,,,,,5.0,,,,,45.0,,,,,,50.0,,,,58.0,,49.0,,,,
AS_MS_ALL,NITiCu,K. N. Lin and S. K. Wu,Scripta Materialia,Annealing effect on martensitic transformation of severely cold-rolled Ti50Ni40Cu10 shape memory alloy,2007.0,Ni40.0Ti50.0Cu10.0 %,,,,,,10.0,,,,,40.0,,,,,,50.0,,,,61.0,,49.0,,,,
AS_MS_ALL,NITiCu,K. N. Lin and S. K. Wu,Scripta Materialia,Annealing effect on martensitic transformation of severely cold-rolled Ti50Ni40Cu10 shape memory alloy,2007.0,Ni40.0Ti50.0Cu10.0 %,,,,,,10.0,,,,,40.0,,,,,,50.0,,,,53.0,,49.0,,,,
AS_MS_ALL,NITiCu,R. Löbel; S. Thienhaus; A. Savan and A. Ludwig,Materials Science and Engineering: A,Combinatorial fabrication and high-throughput characterization of a Ti–Ni–Cu shape memory thin film composition spread,2008.0,Ni45.0Ti51.0Cu4.0 %,,,,,,4.0,,,,,45.0,,,,,,51.0,,,,44.0,,49.0,,,,
AS_MS_ALL,NITiCu,M. Tomozawa; H. Y. Kim and S. Miyazaki,Acta Materialia,Shape memory behavior and internal structure of Ti–Ni–Cu shape memory alloy thin films and their application for microactuators,2009.0,Ni38.3Ti52.4Cu9.3 %,,,,,,9.3,,,,,38.3,,,,,,52.4,,,,69.0,,49.0,,,,
AS_MS_ALL,NITiCu,N. G. Jones; S. L. Raghunathan and D. Dye,Metallurgical and Materials Transactions A,In-Situ Synchrotron Characterization of Transformation Sequences in TiNi-Based Shape Memory Alloys during Thermal Cycling,2010.0,Ni41.0Ti50.0Cu9.0 %,,,,,,9.0,,,,,41.0,,,,,,50.0,,,,63.0,,49.0,,,,
AS_MS_ALL,NITiCu,A. Nespoli and S. Besseghini,Journal of Thermal Analysis and Calorimetry,A complete thermo-mechanical study of a NiTiCu shape memory alloy wire,2010.0,Ni43.49Ti51.2Cu5.31 %,,,,,,5.31,,,,,43.49,,,,,,51.2,,,,61.0,,49.0,,,,
AS_MS_ALL,NITiCu,T. Goryczka,Shape Memory Alloys-Processing; Characterization and Applications,Ni25Ti50Cu25 shape memory alloy produced by nonconventional techniques,2013.0,Ni25.0Ti50.0Cu25.0 %,,,,,,25.0,,,,,25.0,,,,,,50.0,,,,48.0,,49.0,,,,
AS_MS_ALL,NITiCu,D. E. Soto-Parra; H. Flores-Zúñiga; E. L. Cuéllar; R. A. Ochoa-Gamboa and D. Ríos-Jara,Materials ReseVARh,Recrystallization of a Ti-45Ni-5Cu cold-worked shape memory alloy characterized by thermoelectric power and electrical properties,2014.0,Ni45.0Ti50.0Cu5.0 %,,,,,,5.0,,,,,45.0,,,,,,50.0,,,,64.0,,49.0,,,,
AS_MS_ALL,NITiCu,D. E. Soto-Parra; H. Flores-Zúñiga; E. L. Cuéllar; R. A. Ochoa-Gamboa and D. Ríos-Jara,Materials ReseVARh,Recrystallization of a Ti-45Ni-5Cu cold-worked shape memory alloy characterized by thermoelectric power and electrical properties,2014.0,Ni45.0Ti50.0Cu5.0 %,,,,,,5.0,,,,,45.0,,,,,,50.0,,,,65.0,,49.0,,,,
AS_MS_ALL,NITiCu,T. H. Nam; T. Saburi and K. i. Shimizu,Materials Transactions,Cu-Content Dependence of Shape Memory Characteristics in Ti-Ni-Cu Alloys,1990.0,Ni37.5Ti50.0Cu12.5 %,,,,,,12.5,,,,,37.5,,,,,,50.0,,,,39.0,,48.0,,,,
AS_MS_ALL,NITiCu,K. Tsuji and K. Nomura,Scripta Metallurgica et Materialia,The influence of cold working on transformation properties of NiTiCu alloys,1990.0,Ni40.5Ti50.5Cu9.0 %,,,,,,9.0,,,,,40.5,,,,,,50.5,,,,57.0,,48.0,,,,
AS_MS_ALL,NITiCu,K. Tsuji and K. Nomura,Scripta Metallurgica et Materialia,The influence of cold working on transformation properties of NiTiCu alloys,1990.0,Ni41.3Ti49.5Cu9.2 %,,,,,,9.2,,,,,41.3,,,,,,49.5,,,,52.0,,48.0,,,,
AS_MS_ALL,NITiCu,K. Tsuji and K. Nomura,Journal of Materials Science,Effects of Ni-Ti-Cu alloy composition and heat treatment temperature after cold working on phase transformation characteristics,1992.0,Ni41.3Ti49.5Cu9.2 %,,,,,,9.2,,,,,41.3,,,,,,49.5,,,,53.0,,48.0,,,,
AS_MS_ALL,NITiCu,P. Krulevitch; P. B. Ramsey; D. M. Makowiecki; A. P. Lee; M. A. Northrup and G. C. Johnson,Thin Solid Films,Mixed-sputter deposition of Ni-Ti-Cu shape memory films,1996.0,Ni45.0Ti48.0Cu7.0 %,,,,,,7.0,,,,,45.0,,,,,,48.0,,,,32.0,,48.0,,,,
AS_MS_ALL,NITiCu,N. Matveeva; V. Pushin; A. Shelyakov; Y. A. Bykovskii; S. Volkova and V. Kraposhin,Physics of Metals and Metallography,Effect of the conditions of crystallization of amorphous TiNi-TiCu alloys on their structure and shape memory,1997.0,Ni16.0Ti50.0Cu34.0 %,,,,,,34.0,,,,,16.0,,,,,,50.0,,,,40.0,,48.0,,,,
AS_MS_ALL,NITiCu,L. Rong; D. A. Miller and D. C. Lagoudas,Metallurgical and Materials Transactions,Transformation behavior in a thermomechanically cycled TiNiCu alloy,2000.0,Ni40.0Ti50.0Cu10.0 %,,,,,,10.0,,,,,40.0,,,,,,50.0,,,,57.0,,48.0,,,,
AS_MS_ALL,NITiCu,W. Tang; R. Sandstrom; Z. G. Wei and S. Miyazaki,Metallurgical and Materials Transactions A,Experimental investigation and thermodynamic calculation of the Ti-Ni-Cu shape memory alloys,2000.0,Ni47.0Ti50.0Cu3.0 %,,,,,,3.0,,,,,47.0,,,,,,50.0,,,,58.0,,48.0,,,,
AS_MS_ALL,NITiCu,W. Tang; R. Sandstrom; Z. G. Wei and S. Miyazaki,Metallurgical and Materials Transactions A,Experimental investigation and thermodynamic calculation of the Ti-Ni-Cu shape memory alloys,2000.0,Ni40.0Ti50.0Cu10.0 %,,,,,,10.0,,,,,40.0,,,,,,50.0,,,,52.0,,48.0,,,,
AS_MS_ALL,NITiCu,C. J. d. Araújo; C. H. Gonzalez; M. Morin and G. Guénin,Materials ReseVARh,Influence of the mechanical loading history on the stress assisted two way memory effect in a Ti-Ni-Cu alloy,2001.0,Ni45.0Ti50.0Cu5.0 %,,,,,,5.0,,,,,45.0,,,,,,50.0,,,,70.0,,48.0,,,,
AS_MS_ALL,NITiCu,G. P. Cheng and Z. L. Xie,Journal of Alloys and Compounds,Some results on shape memory properties of Ti50Ni25Cu25 Melt Spun ribbons,2005.0,Ni25.0Ti50.0Cu25.0 %,,,,,,25.0,,,,,25.0,,,,,,50.0,,,,65.0,,48.0,,,,
AS_MS_ALL,NITiCu,T.-h. Nam; J.-h. Lee; K.-w. Kim; H.-j. Ahn and Y.-w. Kim,Journal of Materials Science,The B2-B19-B19’ transformation in a rapidly solidified Ti-45Ni-5Cu(at%) alloy,2005.0,Ni45.0Ti50.0Cu5.0 %,,,,,,5.0,,,,,45.0,,,,,,50.0,,,,47.0,,48.0,,,,
AS_MS_ALL,NITiCu,A. Ishida and M. Sato,Philosophical Magazine,Shape memory behaviour of annealed Ti48.5Ni(51.5− x )Cu x (x = 6.2–33.5) thin films,2008.0,Ni35.9Ti48.6Cu15.5 %,,,,,,15.5,,,,,35.9,,,,,,48.6,,,,53.0,,48.0,,,,
AS_MS_ALL,NITiCu,A. Ishida and M. Sato,Philosophical Magazine,Shape memory behaviour of annealed Ti48.5Ni(51.5− x )Cu x (x = 6.2–33.5) thin films,2008.0,Ni48.3Ti28.4Cu23.3 %,,,,,,23.3,,,,,48.3,,,,,,28.4,,,,44.0,,48.0,,,,
AS_MS_ALL,NITiCu,A. Ishida and M. Sato,Philosophical Magazine,Shape memory behaviour of annealed Ti48.5Ni(51.5− x )Cu x (x = 6.2–33.5) thin films,2008.0,Ni23.9Ti48.3Cu27.8 %,,,,,,27.8,,,,,23.9,,,,,,48.3,,,,47.0,,48.0,,,,
AS_MS_ALL,NITiCu,S. P. Belyaev; V. V. Istomin-Kastrovskiy; V. V. Koledov; D. S. Kuchin; N. N. Resnina; V. G. Shavrov; A. V. Shelyakov and S. E. Ivanov,Physics Procedia,The structure and functional properties of alloy rapidly quenched ribbons with different fractions of crystalline phase,2010.0,Ni25.0Ti50.0Cu25.0 %,,,,,,25.0,,,,,25.0,,,,,,50.0,,,,54.0,,48.0,,,,
AS_MS_ALL,NITiCu,D. Konig; M. Ehmann; S. Thienhaus and A. Ludwig,Journal of Microelectromechanical Systems,Micro-to nanostructured devices for the characterization of scaling effects in shape-memory thin films,2010.0,Ni32.0Ti52.0Cu16.0 %,,,,,,16.0,,,,,32.0,,,,,,52.0,,,,16.0,,48.0,,,,
AS_MS_ALL,NITiCu,T. Goryczka,Shape Memory Alloys-Processing; Characterization and Applications,Ni25Ti50Cu25 shape memory alloy produced by nonconventional techniques,2013.0,Ni25.0Ti50.0Cu25.0 %,,,,,,25.0,,,,,25.0,,,,,,50.0,,,,42.0,,48.0,,,,
AS_MS_ALL,NITiCu,B. Ramachandran; R. Tang; P. Chang; Y. Kuo; C. Chien and S. Wu,Journal of Applied Physics,Cu-substitution effect on thermoelectric properties of the TiNi-based shape memory alloys,2013.0,Ni35.0Ti50.0Cu15.0 %,,,,,,15.0,,,,,35.0,,,,,,50.0,,,,41.0,,48.0,,,,
