Repository: AyushChauhan9389/Shape-Memory-Alloy-Dataset

File: Combined_SMA_Dataset.csv (part 44 of 113)
Source_Directory,Alloy_Type,Authors,Source,Title,Year,composition,Ag (at.%),Al (at.%),Au (at.%),Cd (at.%),Co (at.%),Cu (at.%),Fe (at.%),Hf (at.%),Mn (at.%),Nb (at.%),Ni (at.%),Pd (at.%),Pt (at.%),Ru (at.%),Si (at.%),Ta (at.%),Ti (at.%),Zn (at.%),Zr (at.%),Austenite Finish Temperature - AF - (°C),Austenite Start Temperature - AS - (°C),Martensite Finish Temperature - MF - (°C),Martensite Start Temperature - MS - (°C),Cooling Rate (°C/min),Heating Rate (°C/min),Calculated Density (g/cm^3),Thermal transformation span (TSPAN) - (AF-MF) - (°C)
AS_MS_ALL,NITiCu,G. C. Hur and T. H. Nam,Pacific Rim International Conference on Advanced Materials and Processing,Transformation behavior and shape memory characteristics of Ti-(50-X)Ni-XCu(X=0-5) alloys,1995.0,Ni46.0Ti50.0Cu4.0 %,,,,,,4.0,,,,,46.0,,,,,,50.0,,,,30.0,,24.0,,,,
AS_MS_ALL,NITiCu,T. Goryczka; M. Karolus; P. Ochin and H. Morawiec,Journal de Physique IV,Structure of melt spun Ni25Ti50Cu25 ribbons studied by X-ray diffraction,2001.0,Ni25.0Ti50.0Cu25.0 %,,,,,,25.0,,,,,25.0,,,,,,50.0,,,,20.0,,24.0,,,,
AS_MS_ALL,NITiCu,I. Yoshida; D. Monma; K. Iino; K. Otsuka; M. Asai and H. Tsuzuki,Journal of Alloys and Compounds,Damping properties of Ti50Ni50−xCux alloys utilizing martensitic transformation,2003.0,Ni40.0Ti50.0Cu10.0 %,,,,,,10.0,,,,,40.0,,,,,,50.0,,,,-66.0,,24.0,,,,
AS_MS_ALL,NITiCu,T. Goryczka and P. Ochin,Materials Science and Engineering: A,Microstructure; texture and shape memory effect in Ni 25 Ti 50 Cu 25 ribbons and strips,2006.0,Ni25.0Ti50.0Cu25.0 %,,,,,,25.0,,,,,25.0,,,,,,50.0,,,,21.0,,24.0,,,,
AS_MS_ALL,NITiCu,T. Goryczka and P. Ochin,Materials Science and Engineering: A,Microstructure; texture and shape memory effect in Ni 25 Ti 50 Cu 25 ribbons and strips,2006.0,Ni25.0Ti50.0Cu25.0 %,,,,,,25.0,,,,,25.0,,,,,,50.0,,,,22.0,,24.0,,,,
AS_MS_ALL,NITiCu,S.-m. Park; J.-h. Oh; Y.-w. Kim and T.-h. Nam,Materials Science and Engineering: A,Microstructures and mechanical properties of Ti–25Ni–25Cu (at.%) alloy ribbons,2006.0,Ni25.0Ti50.0Cu25.0 %,,,,,,25.0,,,,,25.0,,,,,,50.0,,,,21.0,,24.0,,,,
AS_MS_ALL,NITiCu,A. Ishida and M. Sato,Philosophical Magazine,Shape memory behaviour of annealed Ti48.5Ni(51.5− x )Cu x (x = 6.2–33.5) thin films,2008.0,Ni44.9Ti48.9Cu6.2 %,,,,,,6.2,,,,,44.9,,,,,,48.9,,,,-8.0,,24.0,,,,
AS_MS_ALL,NITiCu,R. Zarnetta; M. Ehmann; A. Savan and A. Ludwig,Smart Materials and Structures,Identification of optimized Ti–Ni–Cu shape memory alloy compositions for high-frequency thin film microactuator applications,2010.0,Ni37.0Ti49.0Cu14.0 %,,,,,,14.0,,,,,37.0,,,,,,49.0,,,,17.0,,24.0,,,,
AS_MS_ALL,NITiCu,R. Zarnetta; S. Kneip; C. Somsen and A. Ludwig,Materials Science and Engineering: A,High-throughput characterization of mechanical properties of Ti–Ni–Cu shape memory thin films at elevated temperature,2011.0,Ni28.0Ti63.0Cu9.0 %,,,,,,9.0,,,,,28.0,,,,,,63.0,,,,7.0,,24.0,,,,
AS_MS_ALL,NITiCu,R. Zarnetta; P. J. S. Buenconsejo; A. Savan; S. Thienhaus and A. Ludwig,Intermetallics,High-throughput study of martensitic transformations in the complete Ti–Ni–Cu system,2012.0,Ni60.3Ti39.0Cu0.7 %,,,,,,0.7,,,,,60.3,,,,,,39.0,,,,4.0,,24.0,,,,
AS_MS_ALL,NITiCu,T. H. Nam; T. Saburi; Y. Kawamura; K. Shimizu; rsquo and ichi,Materials Transactions,Shape Memory Characteristics Associated with the B2-B19 and B19-B19 Transformations in a Ti-40Ni-10Cu (at.%) Alloy,1990.0,Ni40.0Ti50.0Cu10.0 %,,,,,,10.0,,,,,40.0,,,,,,50.0,,,,-67.0,,23.0,,,,
AS_MS_ALL,NITiCu,R. Zarnetta; M. Ehmann; A. Savan and A. Ludwig,Smart Materials and Structures,Identification of optimized Ti–Ni–Cu shape memory alloy compositions for high-frequency thin film microactuator applications,2010.0,Ni37.0Ti47.0Cu16.0 %,,,,,,16.0,,,,,37.0,,,,,,47.0,,,,15.0,,23.0,,,,
AS_MS_ALL,NITiCu,A. Nespoli; E. Villa and S. Besseghini,Journal of Alloys and Compounds,Characterization of the martensitic transformation in Ni50−xTi50Cux alloys through pure thermal measurements,2011.0,Ni40.0Ti50.0Cu10.0 %,,,,,,10.0,,,,,40.0,,,,,,50.0,,,,2.0,,23.0,,,,
AS_MS_ALL,NITiCu,S. Shiva; I. A. Palani; C. P. Paul; S. K. Mishra and B. Singh,Journal of Materials Processing Technology,Investigations on phase transformation and mechanical characteristics of laser additive manufactured TiNiCu shape memory alloy structures,2016.0,Ni45.0Ti50.0Cu5.0 %,,,,,,5.0,,,,,45.0,,,,,,50.0,,,,24.0,,23.0,,,,
AS_MS_ALL,NITiCu,J. Morgiel; E. Cesari; J. Pons; A. Pasko and J. Dutkiewicz,Journal of Materials Science,Microstructure and martensite transformation in aged Ti-25Ni-25Cu shape memory melt spun ribbons,2002.0,Ni25.0Ti50.0Cu25.0 %,,,,,,25.0,,,,,25.0,,,,,,50.0,,,,-1.0,,22.0,,,,
AS_MS_ALL,NITiCu,V. Saravanan; A. Khantachawana and S. Miyazaki,Materials Transactions,Texture analysis and properties of rapidly solidified Ti52Ni38Cu10 shape memory alloy,2004.0,Ni38.0Ti52.0Cu10.0 %,,,,,,10.0,,,,,38.0,,,,,,52.0,,,,43.0,,22.0,,,,
AS_MS_ALL,NITiCu,T. Goryczka and P. Ochin,Materials Science and Engineering: A,Microstructure; texture and shape memory effect in Ni 25 Ti 50 Cu 25 ribbons and strips,2006.0,Ni25.0Ti50.0Cu25.0 %,,,,,,25.0,,,,,25.0,,,,,,50.0,,,,12.0,,22.0,,,,
AS_MS_ALL,NITiCu,T. Goryczka and P. Ochin,Materials Science and Engineering: A,Microstructure; texture and shape memory effect in Ni 25 Ti 50 Cu 25 ribbons and strips,2006.0,Ni25.0Ti50.0Cu25.0 %,,,,,,25.0,,,,,25.0,,,,,,50.0,,,,21.0,,22.0,,,,
AS_MS_ALL,NITiCu,G. Pan; C. Balagna; L. Martino; J. Pan and S. Spriano,Journal of Alloys and Compounds,Microstructure and transformation temperatures in rapid solidified Ni–Ti alloys. Part II: The effect of copper addition,2014.0,Ni26.0Ti49.0Cu25.0 %,,,,,,25.0,,,,,26.0,,,,,,49.0,,,,16.0,,22.0,,,,
AS_MS_ALL,NITiCu,Y.-W. Kim and T.-H. Nam,Scripta Materialia,The effect of the Melt Spun processing parameters on the martensitic transformation in Ti50–Ni35–Cu15 shape memory alloys,2004.0,Ni35.0Ti50.0Cu15.0 %,,,,,,15.0,,,,,35.0,,,,,,50.0,,,,-5.0,,21.0,,,,
AS_MS_ALL,NITiCu,T. Goryczka and P. Ochin,Materials Science and Engineering: A,Microstructure; texture and shape memory effect in Ni 25 Ti 50 Cu 25 ribbons and strips,2006.0,Ni25.0Ti50.0Cu25.0 %,,,,,,25.0,,,,,25.0,,,,,,50.0,,,,14.0,,21.0,,,,
AS_MS_ALL,NITiCu,T. Goryczka and P. Ochin,Materials Science and Engineering: A,Microstructure; texture and shape memory effect in Ni 25 Ti 50 Cu 25 ribbons and strips,2006.0,Ni25.0Ti50.0Cu25.0 %,,,,,,25.0,,,,,25.0,,,,,,50.0,,,,20.0,,21.0,,,,
AS_MS_ALL,NITiCu,L. Chang; C. Hu-Simpsono; D. S. Grummon; W. Pratt and R. loloee,Materials ReseVARh Society,Structure and Phase Transformations in Thermoelastic Ni(1−x)TiCux) Thin Films Prepared by D.C. Magnetron Sputtering,1990.0,Ni45.46Ti49.16Cu5.38 %,,,,,,5.38,,,,,45.46,,,,,,49.16,,,,-41.0,,20.0,,,,
AS_MS_ALL,NITiCu,W. J. Moberly; T. Duerig; J. Proft and R. Sinclair,Materials ReseVARh Society,Two-step martensitic transformations in TiNi (10% Cu) shape memory alloys,1991.0,Ni40.0Ti50.0Cu10.0 %,,,,,,10.0,,,,,40.0,,,,,,50.0,,,,34.0,,20.0,,,,
AS_MS_ALL,NITiCu,Y. C. Lo; S. K. Wu and H. E. Horng,Acta Metallurgica et Materialia,A study of B2↔B19↔B19′ two-stage martensitic transformation in a Ti50Ni40Cu10 alloy,1993.0,Ni40.0Ti50.0Cu10.0 %,,,,,,10.0,,,,,40.0,,,,,,50.0,,,,-53.0,,20.0,,,,
AS_MS_ALL,NITiCu,R. Santamarta; J. Pons and E. Cesari,Journal de Physique IV,Thermo-mechanical behaviour of a Ni-Ti-Cu melt spun alloy,2001.0,Ni25.0Ti50.0Cu25.0 %,,,,,,25.0,,,,,25.0,,,,,,50.0,,,,34.0,,20.0,,,,
AS_MS_ALL,NITiCu,K. Yamazaki; S. Kajiwara; T. Kikuchi; K. Ogawa and S. Miyazaki,Journal de Physique IV ,Super-high strength shape memory thin films,2003.0,Ni40.0Ti54.3Cu5.7 %,,,,,,5.7,,,,,40.0,,,,,,54.3,,,,31.0,,20.0,,,,
AS_MS_ALL,NITiCu,R. Santamarta; E. Cesari; J. Pons and T. Goryczka,Metallurgical and Materials Transactions A,Shape memory properties of Ni-Ti based Melt Spun ribbons,2004.0,Ni45.0Ti50.0Cu5.0 %,,,,,,5.0,,,,,45.0,,,,,,50.0,,,,29.0,,20.0,,,,
AS_MS_ALL,NITiCu,R. Santamarta; E. Cesari; J. Pons and T. Goryczka,Metallurgical and Materials Transactions A,Shape memory properties of Ni-Ti based Melt Spun ribbons,2004.0,Ni25.0Ti50.0Cu25.0 %,,,,,,25.0,,,,,25.0,,,,,,50.0,,,,30.0,,20.0,,,,
AS_MS_ALL,NITiCu,V. Saravanan; A. Khantachawana and S. Miyazaki,Materials Transactions,Texture analysis and properties of rapidly solidified Ti52Ni38Cu10 shape memory alloy,2004.0,Ni38.0Ti52.0Cu10.0 %,,,,,,10.0,,,,,38.0,,,,,,52.0,,,,42.0,,20.0,,,,
AS_MS_ALL,NITiCu,R. Zarnetta; M. Ehmann; A. Savan and A. Ludwig,Smart Materials and Structures,Identification of optimized Ti–Ni–Cu shape memory alloy compositions for high-frequency thin film microactuator applications,2010.0,Ni37.5Ti40.0Cu22.5 %,,,,,,22.5,,,,,37.5,,,,,,40.0,,,,14.0,,20.0,,,,
AS_MS_ALL,NITiCu,R. Zarnetta; P. J. S. Buenconsejo; A. Savan; S. Thienhaus and A. Ludwig,Intermetallics,High-throughput study of martensitic transformations in the complete Ti–Ni–Cu system,2012.0,Ni49.5Ti41.5Cu9.0 %,,,,,,9.0,,,,,49.5,,,,,,41.5,,,,20.0,,20.0,,,,
AS_MS_ALL,NITiCu,J. Frenzel; A. Wieczorek; I. Opahle; B. Maaß; R. Drautz and G. Eggeler,Acta Materialia,On the effect of alloy composition on martensite start temperatures and latent heats in Ni–Ti-based shape memory alloys,2015.0,Ni40.2Ti49.8Cu10.0 %,,,,,,10.0,,,,,40.2,,,,,,49.8,,,,66.0,,20.0,,,,
AS_MS_ALL,NITiCu,F. Gil and J. Planell,Journal of Biomedical Materials ReseVARh Part A,Effect of copper addition on the superelastic behavior of Ni‐Ti shape memory alloys for orthodontic applications,1999.0,Ni49.0Ti45.6Cu5.4 %,,,,,,5.4,,,,,49.0,,,,,,45.6,,,,14.0,,19.0,,,,
AS_MS_ALL,NITiCu,F. J. Gil and J. A. Planell,Thermochimica Acta,Thermal efficiencies of NiTiCu shape memory alloys,1999.0,Ni48.9Ti45.1Cu6.0 %,,,,,,6.0,,,,,48.9,,,,,,45.1,,,,14.0,,19.0,,,,
AS_MS_ALL,NITiCu,T. Goryczka and P. Ochin,Materials Science and Engineering: A,Microstructure; texture and shape memory effect in Ni 25 Ti 50 Cu 25 ribbons and strips,2006.0,Ni25.0Ti50.0Cu25.0 %,,,,,,25.0,,,,,25.0,,,,,,50.0,,,,20.0,,19.0,,,,
AS_MS_ALL,NITiCu,W.-j. He; G.-h. Min; Y.-s. Yin and O. Tolochko,Transactions of Nonferrous Metals Society of China,Martensitic transformation and mechanical properties of Ti-rich Ti-Ni-Cu Melt Spun ribbon,2009.0,Ni23.0Ti52.0Cu25.0 %,,,,,,25.0,,,,,23.0,,,,,,52.0,,,,53.0,,19.0,,,,
AS_MS_ALL,NITiCu,F. Gil and J. Planell,Journal of Biomedical Materials ReseVARh Part A,Effect of copper addition on the superelastic behavior of Ni‐Ti shape memory alloys for orthodontic applications,1999.0,Ni49.9Ti45.1Cu5.0 %,,,,,,5.0,,,,,49.9,,,,,,45.1,,,,14.0,,18.0,,,,
AS_MS_ALL,NITiCu,F. Gil and J. Planell,Journal of Biomedical Materials ReseVARh Part A,Effect of copper addition on the superelastic behavior of Ni‐Ti shape memory alloys for orthodontic applications,1999.0,Ni49.6Ti45.0Cu5.4 %,,,,,,5.4,,,,,49.6,,,,,,45.0,,,,14.0,,18.0,,,,
AS_MS_ALL,NITiCu,F. Gil and J. Planell,Journal of Biomedical Materials ReseVARh Part A,Effect of copper addition on the superelastic behavior of Ni‐Ti shape memory alloys for orthodontic applications,1999.0,Ni49.1Ti45.2Cu5.7 %,,,,,,5.7,,,,,49.1,,,,,,45.2,,,,14.0,,18.0,,,,
AS_MS_ALL,NITiCu,F. J. Gil and J. A. Planell,Thermochimica Acta,Thermal efficiencies of NiTiCu shape memory alloys,1999.0,Ni49.9Ti45.1Cu5.0 %,,,,,,5.0,,,,,49.9,,,,,,45.1,,,,14.0,,18.0,,,,
AS_MS_ALL,NITiCu,F. J. Gil and J. A. Planell,Thermochimica Acta,Thermal efficiencies of NiTiCu shape memory alloys,1999.0,Ni49.6Ti45.0Cu5.4 %,,,,,,5.4,,,,,49.6,,,,,,45.0,,,,14.0,,18.0,,,,
AS_MS_ALL,NITiCu,F. J. Gil and J. A. Planell,Thermochimica Acta,Thermal efficiencies of NiTiCu shape memory alloys,1999.0,Ni49.1Ti45.2Cu5.7 %,,,,,,5.7,,,,,49.1,,,,,,45.2,,,,14.0,,18.0,,,,
AS_MS_ALL,NITiCu,T. Matsunaga; S. Kajiwara; K. Ogawa; T. Kikuchi and S. Miyazaki,Materials Science and Engineering: A,High strength Ti–Ni-based shape memory thin films,1999.0,Ni43.0Ti50.8Cu6.2 %,,,,,,6.2,,,,,43.0,,,,,,50.8,,,,32.0,,18.0,,,,
AS_MS_ALL,NITiCu,T. Matsunaga; S. Kajiwara; K. Ogawa; T. Kikuchi and S. Miyazaki,Acta Materialia,Internal structures and shape memory properties of sputter-deposited thin films of a Ti–Ni–Cu alloy,2001.0,Ni43.0Ti50.8Cu6.2 %,,,,,,6.2,,,,,43.0,,,,,,50.8,,,,44.0,,18.0,,,,
AS_MS_ALL,NITiCu,Y.-W. Kim and T.-H. Nam,Scripta Materialia,The effect of the Melt Spun processing parameters on the martensitic transformation in Ti50–Ni35–Cu15 shape memory alloys,2004.0,Ni35.0Ti50.0Cu15.0 %,,,,,,15.0,,,,,35.0,,,,,,50.0,,,,7.0,,18.0,,,,
AS_MS_ALL,NITiCu,T. Goryczka and P. Ochin,Materials Science and Engineering: A,Microstructure; texture and shape memory effect in Ni 25 Ti 50 Cu 25 ribbons and strips,2006.0,Ni25.0Ti50.0Cu25.0 %,,,,,,25.0,,,,,25.0,,,,,,50.0,,,,12.0,,18.0,,,,
AS_MS_ALL,NITiCu,A. Nespoli and S. Besseghini,Journal of Thermal Analysis and Calorimetry,A complete thermo-mechanical study of a NiTiCu shape memory alloy wire,2010.0,Ni43.49Ti51.2Cu5.31 %,,,,,,5.31,,,,,43.49,,,,,,51.2,,,,18.0,,18.0,,,,
AS_MS_ALL,NITiCu,R. Zarnetta; M. Ehmann; A. Savan and A. Ludwig,Smart Materials and Structures,Identification of optimized Ti–Ni–Cu shape memory alloy compositions for high-frequency thin film microactuator applications,2010.0,Ni37.0Ti48.0Cu15.0 %,,,,,,15.0,,,,,37.0,,,,,,48.0,,,,14.0,,18.0,,,,
AS_MS_ALL,NITiCu,A. Phukaoluan; A. Khantachawana; P. Kaewtathip; S. Dechkunakorn; N. Anuwongnukroh; P. Santiwong and J. Kajornchaiyakul,Applied Mechanics and Materials,Property improvement of TiNi by Cu addition for orthodontics applications,2011.0,Ni44.0Ti49.0Cu7.0 %,,,,,,7.0,,,,,44.0,,,,,,49.0,,,,9.0,,18.0,,,,
AS_MS_ALL,NITiCu,S. M. Seyyed Aghamiri; M. Nili Ahmadabadi; H. Shahmir; F. Naghdi and S. Raygan,Journal of the Mechanical Behavior of Biomedical Materials,Study of thermomechanical treatment on mechanical-induced phase transformation of NiTi and TiNiCu wires,2013.0,Ni45.0Ti50.0Cu5.0 %,,,,,,5.0,,,,,45.0,,,,,,50.0,,,,-1.0,,18.0,,,,
AS_MS_ALL,NITiCu,G. Pan; C. Balagna; L. Martino; J. Pan and S. Spriano,Journal of Alloys and Compounds,Microstructure and transformation temperatures in rapid solidified Ni–Ti alloys. Part II: The effect of copper addition,2014.0,Ni36.0Ti49.0Cu15.0 %,,,,,,15.0,,,,,36.0,,,,,,49.0,,,,8.0,,18.0,,,,
AS_MS_ALL,NITiCu,T. Goryczka and P. Ochin,Materials Science and Engineering: A,Microstructure; texture and shape memory effect in Ni 25 Ti 50 Cu 25 ribbons and strips,2006.0,Ni25.0Ti50.0Cu25.0 %,,,,,,25.0,,,,,25.0,,,,,,50.0,,,,12.0,,17.0,,,,
AS_MS_ALL,NITiCu,T.-H. Nam; J.-H. Lee; J.-M. Nam; K.-W. Kim; G.-B. Cho and Y.-W. Kim,Materials Science and Engineering: A,Microstructures and mechanical properties of Ti–45at.%Ni–5at.%Cu alloy ribbons containing Ti2Ni particles,2008.0,Ni45.0Ti50.0Cu5.0 %,,,,,,5.0,,,,,45.0,,,,,,50.0,,,,23.0,,17.0,,,,
AS_MS_ALL,NITiCu,W.-j. He; G.-h. Min; Y.-s. Yin and O. Tolochko,Transactions of Nonferrous Metals Society of China,Martensitic transformation and mechanical properties of Ti-rich Ti-Ni-Cu Melt Spun ribbon,2009.0,Ni23.0Ti52.0Cu25.0 %,,,,,,25.0,,,,,23.0,,,,,,52.0,,,,14.0,,17.0,,,,
AS_MS_ALL,NITiCu,R. Zarnetta; D. König; C. Zamponi; A. Aghajani; J. Frenzel; G. Eggeler and A. Ludwig,Acta Materialia,R-phase formation in Ti39Ni45Cu16 shape memory thin films and bulk alloys discovered by combinatorial methods,2009.0,Ni45.0Ti39.0Cu16.0 %,,,,,,16.0,,,,,45.0,,,,,,39.0,,,,46.0,,17.0,,,,
AS_MS_ALL,NITiCu,C. J. Araújo; N. J. Silva; M. M. Silva and C. H. Gonzalez,Materials & Design,A comparative study of Ni–Ti and Ni–Ti–Cu shape memory alloy processed by plasma melting and injection molding,2011.0,Ni45.0Ti50.0Cu5.0 %,,,,,,5.0,,,,,45.0,,,,,,50.0,,,,10.0,,17.0,,,,
AS_MS_ALL,NITiCu,J. Frenzel; A. Wieczorek; I. Opahle; B. Maaß; R. Drautz and G. Eggeler,Acta Materialia,On the effect of alloy composition on martensite start temperatures and latent heats in Ni–Ti-based shape memory alloys,2015.0,Ni39.5Ti50.5Cu10.0 %,,,,,,10.0,,,,,39.5,,,,,,50.5,,,,68.0,,17.0,,,,
AS_MS_ALL,NITiCu,J. Frenzel; A. Wieczorek; I. Opahle; B. Maaß; R. Drautz and G. Eggeler,Acta Materialia,On the effect of alloy composition on martensite start temperatures and latent heats in Ni–Ti-based shape memory alloys,2015.0,Ni39.0Ti51.0Cu10.0 %,,,,,,10.0,,,,,39.0,,,,,,51.0,,,,68.0,,17.0,,,,
AS_MS_ALL,NITiCu,V. Tokarev; A. Savvinov and V. Khachin,Fiz. Met. Metalloved.,Shape-Memory Effect During Martensite Transformations in TiNi--TiCu Alloys,1983.0,Ni45.0Ti50.0Cu5.0 %,,,,,,5.0,,,,,45.0,,,,,,50.0,,,,15.0,,16.0,,,,
AS_MS_ALL,NITiCu,F. Gil and J. Planell,Journal of Biomedical Materials ReseVARh Part A,Effect of copper addition on the superelastic behavior of Ni‐Ti shape memory alloys for orthodontic applications,1999.0,Ni49.5Ti45.0Cu5.5 %,,,,,,5.5,,,,,49.5,,,,,,45.0,,,,13.0,,16.0,,,,
AS_MS_ALL,NITiCu,F. J. Gil and J. A. Planell,Thermochimica Acta,Thermal efficiencies of NiTiCu shape memory alloys,1999.0,Ni49.5Ti45.0Cu5.5 %,,,,,,5.5,,,,,49.5,,,,,,45.0,,,,13.0,,16.0,,,,
AS_MS_ALL,NITiCu,R. Santamarta; E. Cesari; J. Pons and T. Goryczka,Metallurgical and Materials Transactions A,Shape memory properties of Ni-Ti based Melt Spun ribbons,2004.0,Ni45.0Ti50.0Cu5.0 %,,,,,,5.0,,,,,45.0,,,,,,50.0,,,,26.0,,16.0,,,,
AS_MS_ALL,NITiCu,A. Ishida and M. Sato,Philosophical Magazine,Shape memory behaviour of annealed Ti48.5Ni(51.5− x )Cu x (x = 6.2–33.5) thin films,2008.0,Ni40.0Ti48.5Cu11.5 %,,,,,,11.5,,,,,40.0,,,,,,48.5,,,,19.0,,16.0,,,,
AS_MS_ALL,NITiCu,R. Zarnetta; D. König; C. Zamponi; A. Aghajani; J. Frenzel; G. Eggeler and A. Ludwig,Acta Materialia,R-phase formation in Ti39Ni45Cu16 shape memory thin films and bulk alloys discovered by combinatorial methods,2009.0,Ni45.0Ti39.0Cu16.0 %,,,,,,16.0,,,,,45.0,,,,,,39.0,,,,45.0,,16.0,,,,
AS_MS_ALL,NITiCu,R. Zarnetta; M. Ehmann; A. Savan and A. Ludwig,Smart Materials and Structures,Identification of optimized Ti–Ni–Cu shape memory alloy compositions for high-frequency thin film microactuator applications,2010.0,Ni38.0Ti39.0Cu23.0 %,,,,,,23.0,,,,,38.0,,,,,,39.0,,,,11.0,,16.0,,,,
AS_MS_ALL,NITiCu,J. Frenzel; A. Wieczorek; I. Opahle; B. Maaß; R. Drautz and G. Eggeler,Acta Materialia,On the effect of alloy composition on martensite start temperatures and latent heats in Ni–Ti-based shape memory alloys,2015.0,Ni45.7Ti49.3Cu5.0 %,,,,,,5.0,,,,,45.7,,,,,,49.3,,,,22.0,,16.0,,,,
AS_MS_ALL,NITiCu,T. Goryczka and P. Ochin,Materials Science and Engineering: A,Microstructure; texture and shape memory effect in Ni 25 Ti 50 Cu 25 ribbons and strips,2006.0,Ni25.0Ti50.0Cu25.0 %,,,,,,25.0,,,,,25.0,,,,,,50.0,,,,20.0,,15.0,,,,
AS_MS_ALL,NITiCu,A. Ishida and M. Sato,Philosophical Magazine,Shape memory behaviour of annealed Ti48.5Ni(51.5− x )Cu x (x = 6.2–33.5) thin films,2008.0,Ni44.9Ti48.9Cu6.2 %,,,,,,6.2,,,,,44.9,,,,,,48.9,,,,8.0,,15.0,,,,
AS_MS_ALL,NITiCu,H. X. Zheng; J. Mentz; M. Bram; H. P. Buchkremer and D. Stöver,Journal of Alloys and Compounds,Powder metallurgical production of TiNiNb and TiNiCu shape memory alloys by combination of pre-alloyed and elemental powders,2008.0,Ni40.0Ti50.0Cu10.0 %,,,,,,10.0,,,,,40.0,,,,,,50.0,,,,10.0,,15.0,,,,
AS_MS_ALL,NITiCu,C. J. Araújo; A. A. C. Gomes; J. A. Silva; A. J. T. Cavalcanti; R. P. B. Reis and C. H. Gonzalez,Journal of Materials Processing Technology,Fabrication of shape memory alloys using the plasma skull push–pull process,2009.0,Ni45.05Ti49.98Cu4.97 %,,,,,,4.97,,,,,45.05,,,,,,49.98,,,,11.0,,15.0,,,,
AS_MS_ALL,NITiCu,C. J. Araújo; N. J. Silva; M. M. Silva and C. H. Gonzalez,Materials & Design,A comparative study of Ni–Ti and Ni–Ti–Cu shape memory alloy processed by plasma melting and injection molding,2011.0,Ni45.0Ti50.0Cu5.0 %,,,,,,5.0,,,,,45.0,,,,,,50.0,,,,17.0,,15.0,,,,
AS_MS_ALL,NITiCu,T. H. Nam; T. Saburi and K. i. Shimizu,Materials Transactions,Cu-Content Dependence of Shape Memory Characteristics in Ti-Ni-Cu Alloys,1990.0,Ni42.5Ti50.0Cu7.5 %,,,,,,7.5,,,,,42.5,,,,,,50.0,,,,-32.0,,14.0,,,,
AS_MS_ALL,NITiCu,L. Chang and D. S. Grummon,Philosophical Magazine A,Phase transformations in sputtered thin films of Ti x (Ni; Cu)1−x II: Displacive transformations,1997.0,Ni44.8Ti49.2Cu6.0 %,,,,,,6.0,,,,,44.8,,,,,,49.2,,,,-35.0,,14.0,,,,
AS_MS_ALL,NITiCu,T. Matsunaga; S. Kajiwara; K. Ogawa; T. Kikuchi and S. Miyazaki,Materials Science and Engineering: A,High strength Ti–Ni-based shape memory thin films,1999.0,Ni43.0Ti50.8Cu6.2 %,,,,,,6.2,,,,,43.0,,,,,,50.8,,,,27.0,,14.0,,,,
AS_MS_ALL,NITiCu,M. Es-Souni; M. Es-Souni and H. F. Brandies,Biomaterials,On the transformation behaviour; mechanical properties and biocompatibility of two NiTi-based shape memory alloys,2001.0,Ni46.8Ti47.3Cu5.9 %,,,,,,5.9,,,,,46.8,,,,,,47.3,,,,18.0,,14.0,,,,
AS_MS_ALL,NITiCu,T.-H. Nam; J.-H. Lee; J.-M. Nam; K.-W. Kim; G.-B. Cho and Y.-W. Kim,Materials Science and Engineering: A,Microstructures and mechanical properties of Ti–45at.%Ni–5at.%Cu alloy ribbons containing Ti2Ni particles,2008.0,Ni45.0Ti50.0Cu5.0 %,,,,,,5.0,,,,,45.0,,,,,,50.0,,,,16.0,,14.0,,,,
AS_MS_ALL,NITiCu,K. H. Chang; S. K. Wu and S. H. Chang,Thin Solid Films,Crystallization temperature and activation energy of as-spun Ti52.0Ni38.5Cu9.5 ribbon,2011.0,Ni38.5Ti52.0Cu9.5 %,,,,,,9.5,,,,,38.5,,,,,,52.0,,,,-15.0,,14.0,,,,
AS_MS_ALL,NITiCu,H. Sehitoglu; I. Karaman; X. Zhang; A. Viswanath; Y. Chumlyakov and H. J. Maier,Acta Materialia,Strain–temperature behavior of NiTiCu shape memory single crystals,2001.0,Ni41.4Ti49.5Cu9.1 %,,,,,,9.1,,,,,41.4,,,,,,49.5,,,,21.0,,13.0,,,,
AS_MS_ALL,NITiCu,I. Yoshida; D. Monma; K. Iino; K. Otsuka; M. Asai and H. Tsuzuki,Journal of Alloys and Compounds,Damping properties of Ti50Ni50−xCux alloys utilizing martensitic transformation,2003.0,Ni38.0Ti50.0Cu12.0 %,,,,,,12.0,,,,,38.0,,,,,,50.0,,,,-67.0,,13.0,,,,
AS_MS_ALL,NITiCu,T. Mineta; K. Kasai; Y. Sasaki; E. Makino; T. Kawashima and T. Shibata,Microelectronic Engineering,Flash-evaporated TiNiCu thick film for shape memory alloy micro actuator,2009.0,Ni46.0Ti53.5Cu0.5 %,,,,,,0.5,,,,,46.0,,,,,,53.5,,,,59.0,,13.0,,,,
AS_MS_ALL,NITiCu,T. Mineta; K. Kasai; Y. Sasaki; E. Makino; T. Kawashima and T. Shibata,Microelectronic Engineering,Flash-evaporated TiNiCu thick film for shape memory alloy micro actuator,2009.0,Ni46.0Ti53.5Cu0.5 %,,,,,,0.5,,,,,46.0,,,,,,53.5,,,,60.0,,13.0,,,,
AS_MS_ALL,NITiCu,Y.-W. Kim and T.-H. Nam,Scripta Materialia,The effect of the Melt Spun processing parameters on the martensitic transformation in Ti50–Ni35–Cu15 shape memory alloys,2004.0,Ni35.0Ti50.0Cu15.0 %,,,,,,15.0,,,,,35.0,,,,,,50.0,,,,4.0,,12.0,,,,
AS_MS_ALL,NITiCu,T. Mineta; K. Kasai; Y. Sasaki; E. Makino; T. Kawashima and T. Shibata,Microelectronic Engineering,Flash-evaporated TiNiCu thick film for shape memory alloy micro actuator,2009.0,Ni46.0Ti53.5Cu0.5 %,,,,,,0.5,,,,,46.0,,,,,,53.5,,,,60.0,,12.0,,,,
AS_MS_ALL,NITiCu,T. H. Nam; T. Saburi and K. i. Shimizu,Materials Transactions,Cu-Content Dependence of Shape Memory Characteristics in Ti-Ni-Cu Alloys,1990.0,Ni40.0Ti50.0Cu10.0 %,,,,,,10.0,,,,,40.0,,,,,,50.0,,,,-62.0,,11.0,,,,
AS_MS_ALL,NITiCu,R. Santamarta; E. Cesari; J. Pons and T. Goryczka,Metallurgical and Materials Transactions A,Shape memory properties of Ni-Ti based Melt Spun ribbons,2004.0,Ni45.0Ti50.0Cu5.0 %,,,,,,5.0,,,,,45.0,,,,,,50.0,,,,20.0,,11.0,,,,
AS_MS_ALL,NITiCu,R. Löbel; S. Thienhaus; A. Savan and A. Ludwig,Materials Science and Engineering: A,Combinatorial fabrication and high-throughput characterization of a Ti–Ni–Cu shape memory thin film composition spread,2008.0,Ni46.0Ti45.0Cu9.0 %,,,,,,9.0,,,,,46.0,,,,,,45.0,,,,53.0,,11.0,,,,
AS_MS_ALL,NITiCu,Y.-w. Kim; K.-c. Choi; Y.-s. Chung; E. Choi and T.-h. Nam,Journal of Alloys and Compounds,Microstructure and martensitic transformation characteristics of gas-atomized Ti–Ni–Cu powders,2013.0,Ni45.0Ti50.0Cu5.0 %,,,,,,5.0,,,,,45.0,,,,,,50.0,,,,11.0,,11.0,,,,
AS_MS_ALL,NITiCu,Y. Fu and H. Du,Materials Science and Engineering: A,RF magnetron sputtered TiNiCu shape memory alloy thin film,2003.0,Ni45.3Ti49.5Cu5.2 %,,,,,,5.2,,,,,45.3,,,,,,49.5,,,,21.0,,9.0,,,,
AS_MS_ALL,NITiCu,W.-j. He; G.-h. Min; Y.-s. Yin and O. Tolochko,Transactions of Nonferrous Metals Society of China,Martensitic transformation and mechanical properties of Ti-rich Ti-Ni-Cu Melt Spun ribbon,2009.0,Ni23.0Ti52.0Cu25.0 %,,,,,,25.0,,,,,23.0,,,,,,52.0,,,,45.0,,9.0,,,,
AS_MS_ALL,NITiCu,R. Santamarta; E. Cesari; J. Pons and T. Goryczka,Metallurgical and Materials Transactions A,Shape memory properties of Ni-Ti based Melt Spun ribbons,2004.0,Ni45.0Ti50.0Cu5.0 %,,,,,,5.0,,,,,45.0,,,,,,50.0,,,,16.0,,8.0,,,,
AS_MS_ALL,NITiCu,R. Zarnetta; D. König; C. Zamponi; A. Aghajani; J. Frenzel; G. Eggeler and A. Ludwig,Acta Materialia,R-phase formation in Ti39Ni45Cu16 shape memory thin films and bulk alloys discovered by combinatorial methods,2009.0,Ni45.0Ti39.0Cu16.0 %,,,,,,16.0,,,,,45.0,,,,,,39.0,,,,30.0,,8.0,,,,
AS_MS_ALL,NITiCu,J. Frenzel; A. Wieczorek; I. Opahle; B. Maaß; R. Drautz and G. Eggeler,Acta Materialia,On the effect of alloy composition on martensite start temperatures and latent heats in Ni–Ti-based shape memory alloys,2015.0,Ni39.25Ti50.75Cu10.0 %,,,,,,10.0,,,,,39.25,,,,,,50.75,,,,66.0,,8.0,,,,
AS_MS_ALL,NITiCu,S. M. Tan; V. H. No and S. Miyazaki,Acta Materialia,Ti-content and annealing temperature dependence of deformation characteristics of TiXNi(92−X)Cu8 shape memory alloys,1998.0,Ni43.0Ti49.0Cu8.0 %,,,,,,8.0,,,,,43.0,,,,,,49.0,,,,8.0,,7.0,,,,
AS_MS_ALL,NITiCu,H. X. Zheng; J. Mentz; M. Bram; H. P. Buchkremer and D. Stöver,Journal of Alloys and Compounds,Powder metallurgical production of TiNiNb and TiNiCu shape memory alloys by combination of pre-alloyed and elemental powders,2008.0,Ni40.0Ti50.0Cu10.0 %,,,,,,10.0,,,,,40.0,,,,,,50.0,,,,6.0,,7.0,,,,
AS_MS_ALL,NITiCu,S. H. Chang; S. K. Wu and H. Kimura,Intermetallics,Annealing effects on the crystallization and shape memory effect of Ti50Ni25Cu25 Melt Spun ribbons,2007.0,Ni25.0Ti50.0Cu25.0 %,,,,,,25.0,,,,,25.0,,,,,,50.0,,,,40.0,,6.0,,,,
AS_MS_ALL,NITiCu,S. H. Chang; S. K. Wu and H. Kimura,Materials Science and Engineering: A,Martensitic transformation of annealed Ti50Ni25Cu25 Melt Spun ribbons,2008.0,Ni25.0Ti50.0Cu25.0 %,,,,,,25.0,,,,,25.0,,,,,,50.0,,,,21.0,,6.0,,,,
AS_MS_ALL,NITiCu,S. H. Chang; S. K. Wu and H. Kimura,Materials Science and Engineering: A,Martensitic transformation of annealed Ti50Ni25Cu25 Melt Spun ribbons,2008.0,Ni25.0Ti50.0Cu25.0 %,,,,,,25.0,,,,,25.0,,,,,,50.0,,,,33.0,,6.0,,,,
AS_MS_ALL,NITiCu,R. Zarnetta; D. König; C. Zamponi; A. Aghajani; J. Frenzel; G. Eggeler and A. Ludwig,Acta Materialia,R-phase formation in Ti39Ni45Cu16 shape memory thin films and bulk alloys discovered by combinatorial methods,2009.0,Ni45.0Ti39.0Cu16.0 %,,,,,,16.0,,,,,45.0,,,,,,39.0,,,,39.0,,6.0,,,,
AS_MS_ALL,NITiCu,H.-j. Jiang; C.-b. Ke; S.-s. Cao; X. Ma and X.-p. Zhang,Transactions of Nonferrous Metals Society of China,Phase transformation and damping behavior of lightweight porous TiNiCu alloys fabricated by powder metallurgy process,2013.0,Ni40.0Ti50.0Cu10.0 %,,,,,,10.0,,,,,40.0,,,,,,50.0,,,,-55.0,,6.0,,,,
AS_MS_ALL,NITiCu,D. E. Soto-Parra; H. Flores-Zúñiga; E. L. Cuéllar; R. A. Ochoa-Gamboa and D. Ríos-Jara,Materials ReseVARh,Recrystallization of a Ti-45Ni-5Cu cold-worked shape memory alloy characterized by thermoelectric power and electrical properties,2014.0,Ni45.0Ti50.0Cu5.0 %,,,,,,5.0,,,,,45.0,,,,,,50.0,,,,19.0,,6.0,,,,
AS_MS_ALL,NITiCu,H. Sehitoglu; I. Karaman; X. Zhang; A. Viswanath; Y. Chumlyakov and H. J. Maier,Acta Materialia,Strain–temperature behavior of NiTiCu shape memory single crystals,2001.0,Ni41.4Ti49.5Cu9.1 %,,,,,,9.1,,,,,41.4,,,,,,49.5,,,,14.0,,5.0,,,,
AS_MS_ALL,NITiCu,S. H. Chang; S. K. Wu and H. Kimura,Materials Science and Engineering: A,Martensitic transformation of annealed Ti50Ni25Cu25 Melt Spun ribbons,2008.0,Ni25.0Ti50.0Cu25.0 %,,,,,,25.0,,,,,25.0,,,,,,50.0,,,,22.0,,5.0,,,,
AS_MS_ALL,NITiCu,L. Chang; C. Hu-Simpsono; D. S. Grummon; W. Pratt and R. loloee,Materials ReseVARh Society,Structure and Phase Transformations in Thermoelastic Ni(1−x)TiCux) Thin Films Prepared by D.C. Magnetron Sputtering,1990.0,Ni45.46Ti49.16Cu5.38 %,,,,,,5.38,,,,,45.46,,,,,,49.16,,,,-5.0,,4.0,,,,
AS_MS_ALL,NITiCu,S. M. Tan; S. Miyazaki; T. Ueki and H. Horikawa,Materials Science and Engineering: A,Ti-content and annealing temperature dependence of transformation behavior of TiXNi92-XCu8 shape memory alloys,1997.0,Ni42.4Ti49.6Cu8.0 %,,,,,,8.0,,,,,42.4,,,,,,49.6,,,,2.0,,4.0,,,,
AS_MS_ALL,NITiCu,S. H. Chang; S. K. Wu and H. Kimura,Materials Science and Engineering: A,Martensitic transformation of annealed Ti50Ni25Cu25 Melt Spun ribbons,2008.0,Ni25.0Ti50.0Cu25.0 %,,,,,,25.0,,,,,25.0,,,,,,50.0,,,,21.0,,4.0,,,,
AS_MS_ALL,NITiCu,K. Yamazaki; S. Kajiwara; T. Kikuchi; K. Ogawa and S. Miyazaki,Journal de Physique IV ,Super-high strength shape memory thin films,2003.0,Ni40.0Ti54.3Cu5.7 %,,,,,,5.7,,,,,40.0,,,,,,54.3,,,,29.0,,3.0,,,,
AS_MS_ALL,NITiCu,S. H. Chang; S. K. Wu and H. Kimura,Materials Science and Engineering: A,Martensitic transformation of annealed Ti50Ni25Cu25 Melt Spun ribbons,2008.0,Ni25.0Ti50.0Cu25.0 %,,,,,,25.0,,,,,25.0,,,,,,50.0,,,,19.0,,3.0,,,,
AS_MS_ALL,NITiCu,A. Phukaoluan; A. Khantachawana; P. Kaewtathip; S. Dechkunakorn; N. Anuwongnukroh; P. Santiwong and J. Kajornchaiyakul,Applied Mechanics and Materials,Property improvement of TiNi by Cu addition for orthodontics applications,2011.0,Ni46.0Ti49.0Cu5.0 %,,,,,,5.0,,,,,46.0,,,,,,49.0,,,,7.0,,3.0,,,,
AS_MS_ALL,NITiCu,N. Kaur and D. Kaur,Journal of Alloys and Compounds,NiTiCu/AlN/NiTiCu shape memory thin film heterostructures for vibration damping in MEMS,2014.0,Ni26.98Ti54.67Cu18.35 %,,,,,,18.35,,,,,26.98,,,,,,54.67,,,,40.0,,3.0,,,,
AS_MS_ALL,NITiCu,H. J. Zhang and C. J. Qiu,Materials Science and Engineering: A,Characterization and MEMS application of low temperature TiNi(Cu) shape memory thin films,2006.0,Ni46.3Ti48.9Cu4.8 %,,,,,,4.8,,,,,46.3,,,,,,48.9,,,,1.0,,2.0,,,,
AS_MS_ALL,NITiCu,S. H. Chang; S. K. Wu and H. Kimura,Materials Science and Engineering: A,Martensitic transformation of annealed Ti50Ni25Cu25 Melt Spun ribbons,2008.0,Ni25.0Ti50.0Cu25.0 %,,,,,,25.0,,,,,25.0,,,,,,50.0,,,,18.0,,2.0,,,,
AS_MS_ALL,NITiCu,L. Chang; C. Hu-Simpsono; D. S. Grummon; W. Pratt and R. loloee,Materials ReseVARh Society,Structure and Phase Transformations in Thermoelastic Ni(1−x)TiCux) Thin Films Prepared by D.C. Magnetron Sputtering,1990.0,Ni45.46Ti49.16Cu5.38 %,,,,,,5.38,,,,,45.46,,,,,,49.16,,,,-10.0,,1.0,,,,
AS_MS_ALL,NITiCu,T. H. Nam; T. Saburi and K. i. Shimizu,Materials Transactions,Cu-Content Dependence of Shape Memory Characteristics in Ti-Ni-Cu Alloys,1990.0,Ni37.5Ti50.0Cu12.5 %,,,,,,12.5,,,,,37.5,,,,,,50.0,,,,-88.0,,1.0,,,,
AS_MS_ALL,NITiCu,I. Yoshida; D. Monma; K. Iino; K. Otsuka; M. Asai and H. Tsuzuki,Journal of Alloys and Compounds,Damping properties of Ti50Ni50−xCux alloys utilizing martensitic transformation,2003.0,Ni34.0Ti50.0Cu16.0 %,,,,,,16.0,,,,,34.0,,,,,,50.0,,,,-86.0,,1.0,,,,
AS_MS_ALL,NITiCu,S. H. Chang; S. K. Wu and H. Kimura,Intermetallics,Annealing effects on the crystallization and shape memory effect of Ti50Ni25Cu25 Melt Spun ribbons,2007.0,Ni25.0Ti50.0Cu25.0 %,,,,,,25.0,,,,,25.0,,,,,,50.0,,,,14.0,,1.0,,,,
AS_MS_ALL,NITiCu,L. Chang; C. Hu-Simpsono; D. S. Grummon; W. Pratt and R. loloee,Materials ReseVARh Society,Structure and Phase Transformations in Thermoelastic Ni(1−x)TiCux) Thin Films Prepared by D.C. Magnetron Sputtering,1990.0,Ni47.49Ti47.54Cu4.97 %,,,,,,4.97,,,,,47.49,,,,,,47.54,,,,-13.0,,0.0,,,,
AS_MS_ALL,NITiCu,Y. C. Lo and S. K. Wu,Journal of Materials Science,A study on martensitic transformation in Ti50−x/2Ni50−x/2Cu x alloys with X≤10 at%,1995.0,Ni49.5Ti49.5Cu1.0 %,,,,,,1.0,,,,,49.5,,,,,,49.5,,,,17.0,,0.0,,,,
AS_MS_ALL,NITiCu,H. Sehitoglu; I. Karaman; X. Zhang; A. Viswanath; Y. Chumlyakov and H. J. Maier,Acta Materialia,Strain–temperature behavior of NiTiCu shape memory single crystals,2001.0,Ni41.4Ti49.5Cu9.1 %,,,,,,9.1,,,,,41.4,,,,,,49.5,,,,-3.0,,0.0,,,,
AS_MS_ALL,NITiCu,T.-h. Nam; J.-h. Lee; K.-w. Kim; H.-j. Ahn and Y.-w. Kim,Journal of Materials Science,The B2-B19-B19’ transformation in a rapidly solidified Ti-45Ni-5Cu(at%) alloy,2005.0,Ni45.0Ti50.0Cu5.0 %,,,,,,5.0,,,,,45.0,,,,,,50.0,,,,-16.0,,0.0,,,,
AS_MS_ALL,NITiCu,S. H. Chang; S. K. Wu and H. Kimura,Intermetallics,Annealing effects on the crystallization and shape memory effect of Ti50Ni25Cu25 Melt Spun ribbons,2007.0,Ni25.0Ti50.0Cu25.0 %,,,,,,25.0,,,,,25.0,,,,,,50.0,,,,32.0,,0.0,,,,
AS_MS_ALL,NITiCu,S. H. Chang; S. K. Wu and H. Kimura,Materials Science and Engineering: A,Martensitic transformation of annealed Ti50Ni25Cu25 Melt Spun ribbons,2008.0,Ni25.0Ti50.0Cu25.0 %,,,,,,25.0,,,,,25.0,,,,,,50.0,,,,20.0,,0.0,,,,
AS_MS_ALL,NITiCu,W.-j. He; G.-h. Min; Y.-s. Yin and O. Tolochko,Transactions of Nonferrous Metals Society of China,Martensitic transformation and mechanical properties of Ti-rich Ti-Ni-Cu Melt Spun ribbon,2009.0,Ni23.0Ti52.0Cu25.0 %,,,,,,25.0,,,,,23.0,,,,,,52.0,,,,36.0,,0.0,,,,
AS_MS_ALL,NITiCu,S. M. Tan; V. H. No and S. Miyazaki,Acta Materialia,Ti-content and annealing temperature dependence of deformation characteristics of TiXNi(92−X)Cu8 shape memory alloys,1998.0,Ni43.0Ti49.0Cu8.0 %,,,,,,8.0,,,,,43.0,,,,,,49.0,,,,0.0,,-1.0,,,,
AS_MS_ALL,NITiCu,H. Sehitoglu; I. Karaman; X. Zhang; A. Viswanath; Y. Chumlyakov and H. J. Maier,Acta Materialia,Strain–temperature behavior of NiTiCu shape memory single crystals,2001.0,Ni41.4Ti49.5Cu9.1 %,,,,,,9.1,,,,,41.4,,,,,,49.5,,,,8.0,,-1.0,,,,
AS_MS_ALL,NITiCu,S. H. Chang; S. K. Wu and H. Kimura,Materials Science and Engineering: A,Martensitic transformation of annealed Ti50Ni25Cu25 Melt Spun ribbons,2008.0,Ni25.0Ti50.0Cu25.0 %,,,,,,25.0,,,,,25.0,,,,,,50.0,,,,21.0,,-1.0,,,,
AS_MS_ALL,NITiCu,J. Frenzel; A. Wieczorek; I. Opahle; B. Maaß; R. Drautz and G. Eggeler,Acta Materialia,On the effect of alloy composition on martensite start temperatures and latent heats in Ni–Ti-based shape memory alloys,2015.0,Ni45.9Ti49.1Cu5.0 %,,,,,,5.0,,,,,45.9,,,,,,49.1,,,,5.0,,-2.0,,,,
AS_MS_ALL,NITiCu,J. Frenzel; A. Wieczorek; I. Opahle; B. Maaß; R. Drautz and G. Eggeler,Acta Materialia,On the effect of alloy composition on martensite start temperatures and latent heats in Ni–Ti-based shape memory alloys,2015.0,Ni38.0Ti52.0Cu10.0 %,,,,,,10.0,,,,,38.0,,,,,,52.0,,,,65.0,,-2.0,,,,
AS_MS_ALL,NITiCu,J.-h. Lee; T.-h. Nam; H.-j. Ahn and Y.-w. Kim,Materials Science and Engineering: A,Shape memory characteristics and superelasticity of Ti–45Ni–5Cu alloy ribbons,2006.0,Ni45.0Ti50.0Cu5.0 %,,,,,,5.0,,,,,45.0,,,,,,50.0,,,,8.0,,-3.0,,,,
AS_MS_ALL,NITiCu,R. Zarnetta; D. König; C. Zamponi; A. Aghajani; J. Frenzel; G. Eggeler and A. Ludwig,Acta Materialia,R-phase formation in Ti39Ni45Cu16 shape memory thin films and bulk alloys discovered by combinatorial methods,2009.0,Ni45.0Ti39.0Cu16.0 %,,,,,,16.0,,,,,45.0,,,,,,39.0,,,,28.0,,-3.0,,,,
AS_MS_ALL,NITiCu,Y.-w. Kim; K.-c. Choi; Y.-s. Chung; E. Choi and T.-h. Nam,Journal of Alloys and Compounds,Microstructure and martensitic transformation characteristics of gas-atomized Ti–Ni–Cu powders,2013.0,Ni45.0Ti50.0Cu5.0 %,,,,,,5.0,,,,,45.0,,,,,,50.0,,,,2.0,,-3.0,,,,
AS_MS_ALL,NITiCu,Y.-w. Kim; K.-c. Choi; Y.-s. Chung; E. Choi and T.-h. Nam,Journal of Alloys and Compounds,Microstructure and martensitic transformation characteristics of gas-atomized Ti–Ni–Cu powders,2013.0,Ni45.0Ti50.0Cu5.0 %,,,,,,5.0,,,,,45.0,,,,,,50.0,,,,-1.0,,-4.0,,,,
AS_MS_ALL,NITiCu,B. Ramachandran; R. Tang; P. Chang; Y. Kuo; C. Chien and S. Wu,Journal of Applied Physics,Cu-substitution effect on thermoelectric properties of the TiNi-based shape memory alloys,2013.0,Ni40.0Ti50.0Cu10.0 %,,,,,,10.0,,,,,40.0,,,,,,50.0,,,,-136.0,,-4.0,,,,
AS_MS_ALL,NITiCu,J. Frenzel; A. Wieczorek; I. Opahle; B. Maaß; R. Drautz and G. Eggeler,Acta Materialia,On the effect of alloy composition on martensite start temperatures and latent heats in Ni–Ti-based shape memory alloys,2015.0,Ni38.5Ti51.5Cu10.0 %,,,,,,10.0,,,,,38.5,,,,,,51.5,,,,67.0,,-4.0,,,,
AS_MS_ALL,NITiCu,Y.-w. Kim; K.-c. Choi; Y.-s. Chung; E. Choi and T.-h. Nam,Journal of Alloys and Compounds,Microstructure and martensitic transformation characteristics of gas-atomized Ti–Ni–Cu powders,2013.0,Ni45.0Ti50.0Cu5.0 %,,,,,,5.0,,,,,45.0,,,,,,50.0,,,,0.0,,-5.0,,,,
AS_MS_ALL,NITiCu,Y.-w. Kim; K.-c. Choi; Y.-s. Chung; E. Choi and T.-h. Nam,Journal of Alloys and Compounds,Microstructure and martensitic transformation characteristics of gas-atomized Ti–Ni–Cu powders,2013.0,Ni45.0Ti50.0Cu5.0 %,,,,,,5.0,,,,,45.0,,,,,,50.0,,,,-5.0,,-6.0,,,,
AS_MS_ALL,NITiCu,R. Zarnetta; M. Ehmann; A. Savan and A. Ludwig,Smart Materials and Structures,Identification of optimized Ti–Ni–Cu shape memory alloy compositions for high-frequency thin film microactuator applications,2010.0,Ni38.0Ti38.0Cu24.0 %,,,,,,24.0,,,,,38.0,,,,,,38.0,,,,7.0,,-7.0,,,,
AS_MS_ALL,NITiCu,A. Nespoli; E. Villa and F. Passaretti,Journal of Alloys and Compounds,Effect of Yttrium on microstructure; thermal properties and damping capacity of Ni41Ti50Cu9 alloy,2015.0,Ni41.0Ti50.0Cu9.0 %,,,,,,9.0,,,,,41.0,,,,,,50.0,,,,-12.0,,-7.0,,,,
AS_MS_ALL,NITiCu,K. Yamazaki; S. Kajiwara; T. Kikuchi; K. Ogawa and S. Miyazaki,Journal de Physique IV ,Super-high strength shape memory thin films,2003.0,Ni40.0Ti54.3Cu5.7 %,,,,,,5.7,,,,,40.0,,,,,,54.3,,,,21.0,,-8.0,,,,
AS_MS_ALL,NITiCu,W.-j. He; G.-h. Min; Y.-s. Yin and O. Tolochko,Transactions of Nonferrous Metals Society of China,Martensitic transformation and mechanical properties of Ti-rich Ti-Ni-Cu Melt Spun ribbon,2009.0,Ni23.0Ti52.0Cu25.0 %,,,,,,25.0,,,,,23.0,,,,,,52.0,,,,33.0,,-8.0,,,,
AS_MS_ALL,NITiCu,B. Ingale; W. Wei; P. Chang; Y. Kuo and S. Wu,Journal of Applied Physics,Anomalous transport and thermal properties of NiTi and with Cu and Fe-doped shape memory alloys near the martensitic transition,2011.0,Ni40.0Ti50.0Cu10.0 %,,,,,,10.0,,,,,40.0,,,,,,50.0,,,,-44.0,,-8.0,,,,
AS_MS_ALL,NITiCu,J. Frenzel; A. Wieczorek; I. Opahle; B. Maaß; R. Drautz and G. Eggeler,Acta Materialia,On the effect of alloy composition on martensite start temperatures and latent heats in Ni–Ti-based shape memory alloys,2015.0,Ni40.5Ti49.5Cu10.0 %,,,,,,10.0,,,,,40.5,,,,,,49.5,,,,45.0,,-8.0,,,,
AS_MS_ALL,NITiCu,J.-h. Lee; T.-h. Nam; H.-j. Ahn and Y.-w. Kim,Materials Science and Engineering: A,Shape memory characteristics and superelasticity of Ti–45Ni–5Cu alloy ribbons,2006.0,Ni45.0Ti50.0Cu5.0 %,,,,,,5.0,,,,,45.0,,,,,,50.0,,,,-2.0,,-9.0,,,,
AS_MS_ALL,NITiCu,S. H. Chang; S. K. Wu and H. Kimura,Materials Science and Engineering: A,Martensitic transformation of annealed Ti50Ni25Cu25 Melt Spun ribbons,2008.0,Ni25.0Ti50.0Cu25.0 %,,,,,,25.0,,,,,25.0,,,,,,50.0,,,,-4.0,,-9.0,,,,
AS_MS_ALL,NITiCu,T.-H. Nam; J.-H. Lee; J.-M. Nam; K.-W. Kim; G.-B. Cho and Y.-W. Kim,Materials Science and Engineering: A,Microstructures and mechanical properties of Ti–45at.%Ni–5at.%Cu alloy ribbons containing Ti2Ni particles,2008.0,Ni45.0Ti50.0Cu5.0 %,,,,,,5.0,,,,,45.0,,,,,,50.0,,,,2.0,,-9.0,,,,
AS_MS_ALL,NITiCu,R. Zarnetta; M. Ehmann; A. Savan and A. Ludwig,Smart Materials and Structures,Identification of optimized Ti–Ni–Cu shape memory alloy compositions for high-frequency thin film microactuator applications,2010.0,Ni38.0Ti37.0Cu25.0 %,,,,,,25.0,,,,,38.0,,,,,,37.0,,,,-23.0,,-9.0,,,,
AS_MS_ALL,NITiCu,Y. C. Lo and S. K. Wu,Journal of Materials Science,A study on martensitic transformation in Ti50−x/2Ni50−x/2Cu x alloys with X≤10 at%,1995.0,Ni49.5Ti49.5Cu1.0 %,,,,,,1.0,,,,,49.5,,,,,,49.5,,,,19.0,,-10.0,,,,
AS_MS_ALL,NITiCu,Y. I. Chumlyakov; I. V. Kireeva; Y. I. Zuev and A. G. Lyisyuk,Materials ReseVARh Society,Shape Memory Effect and Pseudoelasticity in Ti-40%Ni-10%Cu (At.%) Single Crystals,1997.0,Ni40.0Ti50.0Cu10.0 %,,,,,,10.0,,,,,40.0,,,,,,50.0,,,,2.0,,-10.0,,,,
AS_MS_ALL,NITiCu,G. Pan; C. Balagna; L. Martino; J. Pan and S. Spriano,Journal of Alloys and Compounds,Microstructure and transformation temperatures in rapid solidified Ni–Ti alloys. Part II: The effect of copper addition,2014.0,Ni36.0Ti49.0Cu15.0 %,,,,,,15.0,,,,,36.0,,,,,,49.0,,,,-17.0,,-10.0,,,,
AS_MS_ALL,NITiCu,S. H. Chang; S. K. Wu and H. Kimura,Materials Science and Engineering: A,Martensitic transformation of annealed Ti50Ni25Cu25 Melt Spun ribbons,2008.0,Ni25.0Ti50.0Cu25.0 %,,,,,,25.0,,,,,25.0,,,,,,50.0,,,,5.0,,-11.0,,,,
AS_MS_ALL,NITiCu,J. Frenzel; A. Wieczorek; I. Opahle; B. Maaß; R. Drautz and G. Eggeler,Acta Materialia,On the effect of alloy composition on martensite start temperatures and latent heats in Ni–Ti-based shape memory alloys,2015.0,Ni46.0Ti49.0Cu5.0 %,,,,,,5.0,,,,,46.0,,,,,,49.0,,,,-7.0,,-11.0,,,,
