Repository: AyushChauhan9389/Shape-Memory-Alloy-Dataset

File: Combined_SMA_Dataset.csv (part 45 of 113)
Source_Directory,Alloy_Type,Authors,Source,Title,Year,composition,Ag (at.%),Al (at.%),Au (at.%),Cd (at.%),Co (at.%),Cu (at.%),Fe (at.%),Hf (at.%),Mn (at.%),Nb (at.%),Ni (at.%),Pd (at.%),Pt (at.%),Ru (at.%),Si (at.%),Ta (at.%),Ti (at.%),Zn (at.%),Zr (at.%),Austenite Finish Temperature - AF - (°C),Austenite Start Temperature - AS - (°C),Martensite Finish Temperature - MF - (°C),Martensite Start Temperature - MS - (°C),Cooling Rate (°C/min),Heating Rate (°C/min),Calculated Density (g/cm^3),Thermal transformation span (TSPAN) - (AF-MF) - (°C)
AS_MS_ALL,NITiCu,S. H. Chang; S. K. Wu and H. Kimura,Intermetallics,Annealing effects on the crystallization and shape memory effect of Ti50Ni25Cu25 Melt Spun ribbons,2007.0,Ni25.0Ti50.0Cu25.0 %,,,,,,25.0,,,,,25.0,,,,,,50.0,,,,8.0,,-13.0,,,,
AS_MS_ALL,NITiCu,Y.-w. Kim; K.-c. Choi; Y.-s. Chung; E. Choi and T.-h. Nam,Journal of Alloys and Compounds,Microstructure and martensitic transformation characteristics of gas-atomized Ti–Ni–Cu powders,2013.0,Ni40.0Ti50.0Cu10.0 %,,,,,,10.0,,,,,40.0,,,,,,50.0,,,,-15.0,,-15.0,,,,
AS_MS_ALL,NITiCu,A. Ishida and M. Sato,Philosophical Magazine,Shape memory behaviour of annealed Ti48.5Ni(51.5− x )Cu x (x = 6.2–33.5) thin films,2008.0,Ni44.9Ti48.9Cu6.2 %,,,,,,6.2,,,,,44.9,,,,,,48.9,,,,-14.0,,-16.0,,,,
AS_MS_ALL,NITiCu,Y.-w. Kim; K.-c. Choi; Y.-s. Chung; E. Choi and T.-h. Nam,Journal of Alloys and Compounds,Microstructure and martensitic transformation characteristics of gas-atomized Ti–Ni–Cu powders,2013.0,Ni40.0Ti50.0Cu10.0 %,,,,,,10.0,,,,,40.0,,,,,,50.0,,,,-67.0,,-16.0,,,,
AS_MS_ALL,NITiCu,Y.-w. Kim; K.-c. Choi; Y.-s. Chung; E. Choi and T.-h. Nam,Journal of Alloys and Compounds,Microstructure and martensitic transformation characteristics of gas-atomized Ti–Ni–Cu powders,2013.0,Ni40.0Ti50.0Cu10.0 %,,,,,,10.0,,,,,40.0,,,,,,50.0,,,,-18.0,,-16.0,,,,
AS_MS_ALL,NITiCu,Y.-w. Kim; K.-c. Choi; Y.-s. Chung; E. Choi and T.-h. Nam,Journal of Alloys and Compounds,Microstructure and martensitic transformation characteristics of gas-atomized Ti–Ni–Cu powders,2013.0,Ni40.0Ti50.0Cu10.0 %,,,,,,10.0,,,,,40.0,,,,,,50.0,,,,-19.0,,-17.0,,,,
AS_MS_ALL,NITiCu,Y.-w. Kim; K.-c. Choi; Y.-s. Chung; E. Choi and T.-h. Nam,Journal of Alloys and Compounds,Microstructure and martensitic transformation characteristics of gas-atomized Ti–Ni–Cu powders,2013.0,Ni40.0Ti50.0Cu10.0 %,,,,,,10.0,,,,,40.0,,,,,,50.0,,,,-45.0,,-17.0,,,,
AS_MS_ALL,NITiCu,Y.-w. Kim; K.-c. Choi; Y.-s. Chung; E. Choi and T.-h. Nam,Journal of Alloys and Compounds,Microstructure and martensitic transformation characteristics of gas-atomized Ti–Ni–Cu powders,2013.0,Ni40.0Ti50.0Cu10.0 %,,,,,,10.0,,,,,40.0,,,,,,50.0,,,,-19.0,,-18.0,,,,
AS_MS_ALL,NITiCu,T.-h. Nam; J.-h. Lee; K.-w. Kim; H.-j. Ahn and Y.-w. Kim,Journal of Materials Science,The B2-B19-B19’ transformation in a rapidly solidified Ti-45Ni-5Cu(at%) alloy,2005.0,Ni45.0Ti50.0Cu5.0 %,,,,,,5.0,,,,,45.0,,,,,,50.0,,,,-41.0,,-19.0,,,,
AS_MS_ALL,NITiCu,T.-h. Nam; J.-h. Lee; D.-w. Jung; C.-a. Yu; Y. Liu and Y.-w. Kim,Materials Science and Engineering: A,Transformation behaviour of Ti–Ni and Ti–Ni–Cu alloy ribbons with nano Ti2Ni particles,2007.0,Ni45.0Ti50.0Cu5.0 %,,,,,,5.0,,,,,45.0,,,,,,50.0,,,,-42.0,,-19.0,,,,
AS_MS_ALL,NITiCu,R. Zarnetta; D. König; C. Zamponi; A. Aghajani; J. Frenzel; G. Eggeler and A. Ludwig,Acta Materialia,R-phase formation in Ti39Ni45Cu16 shape memory thin films and bulk alloys discovered by combinatorial methods,2009.0,Ni45.0Ti38.0Cu17.0 %,,,,,,17.0,,,,,45.0,,,,,,38.0,,,,34.0,,-20.0,,,,
AS_MS_ALL,NITiCu,S. H. Chang; S. K. Wu and H. Kimura,Materials Science and Engineering: A,Martensitic transformation of annealed Ti50Ni25Cu25 Melt Spun ribbons,2008.0,Ni25.0Ti50.0Cu25.0 %,,,,,,25.0,,,,,25.0,,,,,,50.0,,,,-15.0,,-22.0,,,,
AS_MS_ALL,NITiCu,J. Frenzel; A. Wieczorek; I. Opahle; B. Maaß; R. Drautz and G. Eggeler,Acta Materialia,On the effect of alloy composition on martensite start temperatures and latent heats in Ni–Ti-based shape memory alloys,2015.0,Ni46.1Ti48.9Cu5.0 %,,,,,,5.0,,,,,46.1,,,,,,48.9,,,,-13.0,,-22.0,,,,
AS_MS_ALL,NITiCu,T. H. Nam; T. Saburi and K. i. Shimizu,Materials Transactions,Cu-Content Dependence of Shape Memory Characteristics in Ti-Ni-Cu Alloys,1990.0,Ni35.0Ti50.0Cu15.0 %,,,,,,15.0,,,,,35.0,,,,,,50.0,,,,-68.0,,-26.0,,,,
AS_MS_ALL,NITiCu,T.-H. Nam; J.-H. Lee; J.-M. Nam; K.-W. Kim; G.-B. Cho and Y.-W. Kim,Materials Science and Engineering: A,Microstructures and mechanical properties of Ti–45at.%Ni–5at.%Cu alloy ribbons containing Ti2Ni particles,2008.0,Ni45.0Ti50.0Cu5.0 %,,,,,,5.0,,,,,45.0,,,,,,50.0,,,,-15.0,,-27.0,,,,
AS_MS_ALL,NITiCu,J. Frenzel; A. Wieczorek; I. Opahle; B. Maaß; R. Drautz and G. Eggeler,Acta Materialia,On the effect of alloy composition on martensite start temperatures and latent heats in Ni–Ti-based shape memory alloys,2015.0,Ni40.7Ti49.3Cu10.0 %,,,,,,10.0,,,,,40.7,,,,,,49.3,,,,28.0,,-27.0,,,,
AS_MS_ALL,NITiCu,K.-N. Lin and S.-K. Wu,Intermetallics,Multi-stage transformation in annealed Ni-rich Ti49Ni41Cu10 shape memory alloy,2010.0,Ni41.0Ti49.0Cu10.0 %,,,,,,10.0,,,,,41.0,,,,,,49.0,,,,-29.0,,-29.0,,,,
AS_MS_ALL,NITiCu,R. Zarnetta; D. König; C. Zamponi; A. Aghajani; J. Frenzel; G. Eggeler and A. Ludwig,Acta Materialia,R-phase formation in Ti39Ni45Cu16 shape memory thin films and bulk alloys discovered by combinatorial methods,2009.0,Ni45.0Ti39.0Cu16.0 %,,,,,,16.0,,,,,45.0,,,,,,39.0,,,,8.0,,-30.0,,,,
AS_MS_ALL,NITiCu,G. Pan; C. Balagna; L. Martino; J. Pan and S. Spriano,Journal of Alloys and Compounds,Microstructure and transformation temperatures in rapid solidified Ni–Ti alloys. Part II: The effect of copper addition,2014.0,Ni46.0Ti49.0Cu5.0 %,,,,,,5.0,,,,,46.0,,,,,,49.0,,,,-18.0,,-30.0,,,,
AS_MS_ALL,NITiCu,J.-h. Lee; T.-h. Nam; H.-j. Ahn and Y.-w. Kim,Materials Science and Engineering: A,Shape memory characteristics and superelasticity of Ti–45Ni–5Cu alloy ribbons,2006.0,Ni45.0Ti50.0Cu5.0 %,,,,,,5.0,,,,,45.0,,,,,,50.0,,,,-19.0,,-32.0,,,,
AS_MS_ALL,NITiCu,S. H. Chang; S. K. Wu and H. Kimura,Materials Science and Engineering: A,Martensitic transformation of annealed Ti50Ni25Cu25 Melt Spun ribbons,2008.0,Ni25.0Ti50.0Cu25.0 %,,,,,,25.0,,,,,25.0,,,,,,50.0,,,,-19.0,,-33.0,,,,
AS_MS_ALL,NITiCu,J. Frenzel; A. Wieczorek; I. Opahle; B. Maaß; R. Drautz and G. Eggeler,Acta Materialia,On the effect of alloy composition on martensite start temperatures and latent heats in Ni–Ti-based shape memory alloys,2015.0,Ni46.2Ti48.8Cu5.0 %,,,,,,5.0,,,,,46.2,,,,,,48.8,,,,-29.0,,-33.0,,,,
AS_MS_ALL,NITiCu,R. Zarnetta; D. König; C. Zamponi; A. Aghajani; J. Frenzel; G. Eggeler and A. Ludwig,Acta Materialia,R-phase formation in Ti39Ni45Cu16 shape memory thin films and bulk alloys discovered by combinatorial methods,2009.0,Ni45.0Ti39.0Cu16.0 %,,,,,,16.0,,,,,45.0,,,,,,39.0,,,,-8.0,,-37.0,,,,
AS_MS_ALL,NITiCu,S. M. Tan; S. Miyazaki; T. Ueki and H. Horikawa,Materials Science and Engineering: A,Ti-content and annealing temperature dependence of transformation behavior of TiXNi92-XCu8 shape memory alloys,1997.0,Ni43.0Ti49.0Cu8.0 %,,,,,,8.0,,,,,43.0,,,,,,49.0,,,,-47.0,,-43.0,,,,
AS_MS_ALL,NITiCu,L. Chang; C. Hu-Simpsono; D. S. Grummon; W. Pratt and R. loloee,Materials ReseVARh Society,Structure and Phase Transformations in Thermoelastic Ni(1−x)TiCux) Thin Films Prepared by D.C. Magnetron Sputtering,1990.0,Ni47.49Ti47.54Cu4.97 %,,,,,,4.97,,,,,47.49,,,,,,47.54,,,,-26.0,,-45.0,,,,
AS_MS_ALL,NITiCu,T.-h. Nam; J.-h. Lee; D.-w. Jung; C.-a. Yu; Y. Liu and Y.-w. Kim,Materials Science and Engineering: A,Transformation behaviour of Ti–Ni and Ti–Ni–Cu alloy ribbons with nano Ti2Ni particles,2007.0,Ni46.0Ti49.0Cu5.0 %,,,,,,5.0,,,,,46.0,,,,,,49.0,,,,-62.0,,-50.0,,,,
AS_MS_ALL,NITiCu,Y. C. Lo and S. K. Wu,Journal of Materials Science,A study on martensitic transformation in Ti50−x/2Ni50−x/2Cu x alloys with X≤10 at%,1995.0,Ni49.0Ti49.0Cu2.0 %,,,,,,2.0,,,,,49.0,,,,,,49.0,,,,-60.0,,-55.0,,,,
AS_MS_ALL,NITiCu,B. Ramachandran; R. Tang; P. Chang; Y. Kuo; C. Chien and S. Wu,Journal of Applied Physics,Cu-substitution effect on thermoelectric properties of the TiNi-based shape memory alloys,2013.0,Ni35.0Ti50.0Cu15.0 %,,,,,,15.0,,,,,35.0,,,,,,50.0,,,,-102.0,,-58.0,,,,
AS_MS_ALL,NITiCu,J. Frenzel; A. Wieczorek; I. Opahle; B. Maaß; R. Drautz and G. Eggeler,Acta Materialia,On the effect of alloy composition on martensite start temperatures and latent heats in Ni–Ti-based shape memory alloys,2015.0,Ni41.0Ti49.0Cu10.0 %,,,,,,10.0,,,,,41.0,,,,,,49.0,,,,5.0,,-59.0,,,,
AS_MS_ALL,NITiCu,J. Frenzel; A. Wieczorek; I. Opahle; B. Maaß; R. Drautz and G. Eggeler,Acta Materialia,On the effect of alloy composition on martensite start temperatures and latent heats in Ni–Ti-based shape memory alloys,2015.0,Ni41.1Ti48.9Cu10.0 %,,,,,,10.0,,,,,41.1,,,,,,48.9,,,,-4.0,,-72.0,,,,
AS_MS_ALL,NITiCu,Y. C. Lo and S. K. Wu,Journal of Materials Science,A study on martensitic transformation in Ti50−x/2Ni50−x/2Cu x alloys with X≤10 at%,1995.0,Ni49.0Ti49.0Cu2.0 %,,,,,,2.0,,,,,49.0,,,,,,49.0,,,,-43.0,,-76.0,,,,
AS_MS_ALL,NITiCu,J. Frenzel; A. Wieczorek; I. Opahle; B. Maaß; R. Drautz and G. Eggeler,Acta Materialia,On the effect of alloy composition on martensite start temperatures and latent heats in Ni–Ti-based shape memory alloys,2015.0,Ni41.2Ti48.8Cu10.0 %,,,,,,10.0,,,,,41.2,,,,,,48.8,,,,-11.0,,-81.0,,,,
AS_MS_ALL,NITiCu,L. Chang and D. S. Grummon,Philosophical Magazine A,Phase transformations in sputtered thin films of Ti x (Ni; Cu)1−x II: Displacive transformations,1997.0,Ni46.5Ti47.4Cu6.1 %,,,,,,6.1,,,,,46.5,,,,,,47.4,,,,-32.0,,-82.0,,,,
AS_MS_ALL,NITiCu,Y. C. Lo and S. K. Wu,Journal of Materials Science,A study on martensitic transformation in Ti50−x/2Ni50−x/2Cu x alloys with X≤10 at%,1995.0,Ni48.5Ti48.5Cu3.0 %,,,,,,3.0,,,,,48.5,,,,,,48.5,,,,-67.0,,-108.0,,,,
AS_MS_ALL,NITiCu,Y. C. Lo and S. K. Wu,Journal of Materials Science,A study on martensitic transformation in Ti50−x/2Ni50−x/2Cu x alloys with X≤10 at%,1995.0,Ni48.5Ti48.5Cu3.0 %,,,,,,3.0,,,,,48.5,,,,,,48.5,,,,-83.0,,-120.0,,,,
AS_MS_ALL,NITiCu,Y. C. Lo and S. K. Wu,Journal of Materials Science,A study on martensitic transformation in Ti50−x/2Ni50−x/2Cu x alloys with X≤10 at%,1995.0,Ni48.0Ti48.0Cu4.0 %,,,,,,4.0,,,,,48.0,,,,,,48.0,,,,-86.0,,-134.0,,,,
AS_MS_ALL,NITiCu,Y. C. Lo and S. K. Wu,Journal of Materials Science,A study on martensitic transformation in Ti50−x/2Ni50−x/2Cu x alloys with X≤10 at%,1995.0,Ni48.0Ti48.0Cu4.0 %,,,,,,4.0,,,,,48.0,,,,,,48.0,,,,-101.0,,-136.0,,,,
AS_MS_ALL,NiTiNb,T. Duerig and K. Melton,European Symposium on Martensitic Transformations,Wide hysteresis NiTiNb alloys,1989.0,Ni47.0Ti44.0Nb9.0 %,,,,,,,,,,9.0,47.0,,,,,,44.0,,,,-85.0,,-90.0,,,,
AS_MS_ALL,NiTiNb,C. Zhang; L. Zhao; T. Duerig and C. Wayman,Scripta Metallurgica et Materialia,Effects of Deformation on the Transformation Hysteresis and Shape Memory Effect in a NiTiNb Alloy,1990.0,Ni47.0Ti44.0Nb9.0 %,,,,,,,,,,9.0,47.0,,,,,,44.0,,,,-65.0,,-85.0,,,,
AS_MS_ALL,NiTiNb,L. Zhao; T. Duerig; S. Justi; K. Melton; J. Proft; W. Yu and C. Wayman,Scripta Metallurgica et Materialia,The study of niobium-rich precipitates in a Ni-Ti-Nb shape memory alloy,1990.0,Ni47.0Ti44.0Nb9.0 %,,,,,,,,,,9.0,47.0,,,,,,44.0,,,,-85.0,,-90.0,,,,
AS_MS_ALL,NiTiNb,M. Piao; S. Miyazaki and K. Otsuka,Materials Transactions; JIM,Characteristics of deformation and transformation in Ti44Ni47Nb9 shape memory alloy,1992.0,Ni47.0Ti44.0Nb9.0 %,,,,,,,,,,9.0,47.0,,,,,,44.0,,,,-45.0,,-104.0,,,,
AS_MS_ALL,NiTiNb,M. Piao; S. Miyazaki and K. Otsuka,Materials Transactions; JIM,Characteristics of deformation and transformation in Ti44Ni47Nb9 shape memory alloy,1992.0,Ni47.0Ti44.0Nb9.0 %,,,,,,,,,,9.0,47.0,,,,,,44.0,,,,-68.0,,-125.0,,,,
AS_MS_ALL,NiTiNb,M. Piao; S. Miyazaki and K. Otsuka,Materials Transactions; JIM,Characteristics of deformation and transformation in Ti44Ni47Nb9 shape memory alloy,1992.0,Ni47.0Ti44.0Nb9.0 %,,,,,,,,,,9.0,47.0,,,,,,44.0,,,,-60.0,,-104.0,,,,
AS_MS_ALL,NiTiNb,M. Piao; S. Miyazaki and K. Otsuka,Materials Transactions; JIM,Characteristics of deformation and transformation in Ti44Ni47Nb9 shape memory alloy,1992.0,Ni47.0Ti44.0Nb9.0 %,,,,,,,,,,9.0,47.0,,,,,,44.0,,,,-69.0,,-117.0,,,,
AS_MS_ALL,NiTiNb,M. Piao; S. Miyazaki and K. Otsuka,Materials Transactions; JIM,Characteristics of deformation and transformation in Ti44Ni47Nb9 shape memory alloy,1992.0,Ni47.0Ti44.0Nb9.0 %,,,,,,,,,,9.0,47.0,,,,,,44.0,,,,-52.0,,-107.0,,,,
AS_MS_ALL,NiTiNb,M. Piao; S. Miyazaki and K. Otsuka,Materials Transactions; JIM,Characteristics of deformation and transformation in Ti44Ni47Nb9 shape memory alloy,1992.0,Ni47.0Ti44.0Nb9.0 %,,,,,,,,,,9.0,47.0,,,,,,44.0,,,,-44.0,,-107.0,,,,
AS_MS_ALL,NiTiNb,M. Piao; S. Miyazaki and K. Otsuka,Materials Transactions; JIM,Characteristics of deformation and transformation in Ti44Ni47Nb9 shape memory alloy,1992.0,Ni47.0Ti44.0Nb9.0 %,,,,,,,,,,9.0,47.0,,,,,,44.0,,,,5.0,,-61.0,,,,
AS_MS_ALL,NiTiNb,M. Piao; S. Miyazaki and K. Otsuka,Materials Transactions; JIM,Characteristics of deformation and transformation in Ti44Ni47Nb9 shape memory alloy,1992.0,Ni47.0Ti44.0Nb9.0 %,,,,,,,,,,9.0,47.0,,,,,,44.0,,,,-74.0,,-126.0,,,,
AS_MS_ALL,NiTiNb,M. Piao; S. Miyazaki and K. Otsuka,Materials Transactions; JIM,Characteristics of deformation and transformation in Ti44Ni47Nb9 shape memory alloy,1992.0,Ni47.0Ti44.0Nb9.0 %,,,,,,,,,,9.0,47.0,,,,,,44.0,,,,29.0,,-20.0,,,,
AS_MS_ALL,NiTiNb,M. Piao; S. Miyazaki and K. Otsuka,Materials Transactions; JIM,Characteristics of deformation and transformation in Ti44Ni47Nb9 shape memory alloy,1992.0,Ni47.0Ti44.0Nb9.0 %,,,,,,,,,,9.0,47.0,,,,,,44.0,,,,70.0,,41.0,,,,
AS_MS_ALL,NiTiNb,M. Piao; S. Miyazaki and K. Otsuka,Materials Transactions; JIM,Characteristics of deformation and transformation in Ti44Ni47Nb9 shape memory alloy,1992.0,Ni47.0Ti44.0Nb9.0 %,,,,,,,,,,9.0,47.0,,,,,,44.0,,,,-21.0,,-64.0,,,,
AS_MS_ALL,NiTiNb,M. Piao; S. Miyazaki and K. Otsuka,Materials Transactions; JIM,Characteristics of deformation and transformation in Ti44Ni47Nb9 shape memory alloy,1992.0,Ni47.0Ti44.0Nb9.0 %,,,,,,,,,,9.0,47.0,,,,,,44.0,,,,-39.0,,-92.0,,,,
AS_MS_ALL,NiTiNb,M. Piao; S. Miyazaki and K. Otsuka,Materials Transactions; JIM,Characteristics of deformation and transformation in Ti44Ni47Nb9 shape memory alloy,1992.0,Ni47.0Ti44.0Nb9.0 %,,,,,,,,,,9.0,47.0,,,,,,44.0,,,,-25.0,,-72.0,,,,
AS_MS_ALL,NiTiNb,M. Piao; S. Miyazaki and K. Otsuka,Materials Transactions; JIM,Characteristics of deformation and transformation in Ti44Ni47Nb9 shape memory alloy,1992.0,Ni47.0Ti44.0Nb9.0 %,,,,,,,,,,9.0,47.0,,,,,,44.0,,,,-45.0,,-99.0,,,,
AS_MS_ALL,NiTiNb,M. Piao; S. Miyazaki and K. Otsuka,Materials Transactions; JIM,Characteristics of deformation and transformation in Ti44Ni47Nb9 shape memory alloy,1992.0,Ni47.0Ti44.0Nb9.0 %,,,,,,,,,,9.0,47.0,,,,,,44.0,,,,-36.0,,-93.0,,,,
AS_MS_ALL,NiTiNb,M. Piao; S. Miyazaki and K. Otsuka,Materials Transactions; JIM,Characteristics of deformation and transformation in Ti44Ni47Nb9 shape memory alloy,1992.0,Ni47.0Ti44.0Nb9.0 %,,,,,,,,,,9.0,47.0,,,,,,44.0,,,,-53.0,,-109.0,,,,
AS_MS_ALL,NiTiNb,M. Piao; S. Miyazaki and K. Otsuka,Materials Transactions; JIM,Characteristics of deformation and transformation in Ti44Ni47Nb9 shape memory alloy,1992.0,Ni47.0Ti44.0Nb9.0 %,,,,,,,,,,9.0,47.0,,,,,,44.0,,,,-48.0,,-95.0,,,,
AS_MS_ALL,NiTiNb,W. Cai; C. Zhang and L. Zhao,Journal of materials science letters,Recovery stress of Ni-Ti-Nb wide-hysteresis shape memory alloy under constant strain and thermomechanical cycling,1994.0,Ni44.7Ti46.3Nb9.0 %,,,,,,,,,,9.0,44.7,,,,,,46.3,,,,45.0,,-36.0,,,,
AS_MS_ALL,NiTiNb,L. Zhao and W. Cai,International Conference on Displacive Phase Transformations and Their Applications in Materials Engineering,The interface structure and stability of deformation-induced martensite in a Ni-Ti-Nb alloy with wide hysteresis,1996.0,Ni44.7Ti46.3Nb9.0 %,,,,,,,,,,9.0,44.7,,,,,,46.3,,,,45.0,,14.0,,,,
AS_MS_ALL,NiTiNb,L. Zhao and W. Cai,International Conference on Displacive Phase Transformations and Their Applications in Materials Engineering,The interface structure and stability of deformation-induced martensite in a Ni-Ti-Nb alloy with wide hysteresis,1996.0,Ni44.7Ti46.3Nb9.0 %,,,,,,,,,,9.0,44.7,,,,,,46.3,,,,99.0,,11.0,,,,
AS_MS_ALL,NiTiNb,L. Zhao and W. Cai,International Conference on Displacive Phase Transformations and Their Applications in Materials Engineering,The interface structure and stability of deformation-induced martensite in a Ni-Ti-Nb alloy with wide hysteresis,1996.0,Ni44.7Ti46.3Nb9.0 %,,,,,,,,,,9.0,44.7,,,,,,46.3,,,,123.0,,9.0,,,,
AS_MS_ALL,NiTiNb,L. Zhao and W. Cai,International Conference on Displacive Phase Transformations and Their Applications in Materials Engineering,The interface structure and stability of deformation-induced martensite in a Ni-Ti-Nb alloy with wide hysteresis,1996.0,Ni44.7Ti46.3Nb9.0 %,,,,,,,,,,9.0,44.7,,,,,,46.3,,,,126.0,,6.0,,,,
AS_MS_ALL,NiTiNb,L. Zhao and W. Cai,International Conference on Displacive Phase Transformations and Their Applications in Materials Engineering,The interface structure and stability of deformation-induced martensite in a Ni-Ti-Nb alloy with wide hysteresis,1996.0,Ni44.7Ti46.3Nb9.0 %,,,,,,,,,,9.0,44.7,,,,,,46.3,,,,142.0,,6.0,,,,
AS_MS_ALL,NiTiNb,L. Zhao and W. Cai,International Conference on Displacive Phase Transformations and Their Applications in Materials Engineering,The interface structure and stability of deformation-induced martensite in a Ni-Ti-Nb alloy with wide hysteresis,1996.0,Ni44.7Ti46.3Nb9.0 %,,,,,,,,,,9.0,44.7,,,,,,46.3,,,,143.0,,7.0,,,,
AS_MS_ALL,NiTiNb,L. Zhao and W. Cai,International Conference on Displacive Phase Transformations and Their Applications in Materials Engineering,The interface structure and stability of deformation-induced martensite in a Ni-Ti-Nb alloy with wide hysteresis,1996.0,Ni44.7Ti46.3Nb9.0 %,,,,,,,,,,9.0,44.7,,,,,,46.3,,,,143.0,,2.0,,,,
AS_MS_ALL,NiTiNb,L. Zhao and W. Cai,International Conference on Displacive Phase Transformations and Their Applications in Materials Engineering,The interface structure and stability of deformation-induced martensite in a Ni-Ti-Nb alloy with wide hysteresis,1996.0,Ni44.7Ti46.3Nb9.0 %,,,,,,,,,,9.0,44.7,,,,,,46.3,,,,121.0,,11.0,,,,
AS_MS_ALL,NiTiNb,L. Zhao and W. Cai,International Conference on Displacive Phase Transformations and Their Applications in Materials Engineering,The interface structure and stability of deformation-induced martensite in a Ni-Ti-Nb alloy with wide hysteresis,1996.0,Ni44.7Ti46.3Nb9.0 %,,,,,,,,,,9.0,44.7,,,,,,46.3,,,,140.0,,-2.0,,,,
AS_MS_ALL,NiTiNb,L. Zhao and W. Cai,International Conference on Displacive Phase Transformations and Their Applications in Materials Engineering,The interface structure and stability of deformation-induced martensite in a Ni-Ti-Nb alloy with wide hysteresis,1996.0,Ni44.7Ti46.3Nb9.0 %,,,,,,,,,,9.0,44.7,,,,,,46.3,,,,135.0,,-8.0,,,,
AS_MS_ALL,NiTiNb,L. Zhao and W. Cai,International Conference on Displacive Phase Transformations and Their Applications in Materials Engineering,The interface structure and stability of deformation-induced martensite in a Ni-Ti-Nb alloy with wide hysteresis,1996.0,Ni44.7Ti46.3Nb9.0 %,,,,,,,,,,9.0,44.7,,,,,,46.3,,,,116.0,,10.0,,,,
AS_MS_ALL,NiTiNb,L. Zhao and W. Cai,International Conference on Displacive Phase Transformations and Their Applications in Materials Engineering,The interface structure and stability of deformation-induced martensite in a Ni-Ti-Nb alloy with wide hysteresis,1996.0,Ni44.7Ti46.3Nb9.0 %,,,,,,,,,,9.0,44.7,,,,,,46.3,,,,107.0,,6.0,,,,
AS_MS_ALL,NiTiNb,L. Zhao and W. Cai,International Conference on Displacive Phase Transformations and Their Applications in Materials Engineering,The interface structure and stability of deformation-induced martensite in a Ni-Ti-Nb alloy with wide hysteresis,1996.0,Ni44.7Ti46.3Nb9.0 %,,,,,,,,,,9.0,44.7,,,,,,46.3,,,,146.0,,9.0,,,,
AS_MS_ALL,NiTiNb,L. Zhao and W. Cai,International Conference on Displacive Phase Transformations and Their Applications in Materials Engineering,The interface structure and stability of deformation-induced martensite in a Ni-Ti-Nb alloy with wide hysteresis,1996.0,Ni44.7Ti46.3Nb9.0 %,,,,,,,,,,9.0,44.7,,,,,,46.3,,,,156.0,,12.0,,,,
AS_MS_ALL,NiTiNb,L. Zhao and W. Cai,International Conference on Displacive Phase Transformations and Their Applications in Materials Engineering,The interface structure and stability of deformation-induced martensite in a Ni-Ti-Nb alloy with wide hysteresis,1996.0,Ni44.7Ti46.3Nb9.0 %,,,,,,,,,,9.0,44.7,,,,,,46.3,,,,60.0,,15.0,,,,
AS_MS_ALL,NiTiNb,L. Zhao and W. Cai,International Conference on Displacive Phase Transformations and Their Applications in Materials Engineering,The interface structure and stability of deformation-induced martensite in a Ni-Ti-Nb alloy with wide hysteresis,1996.0,Ni44.7Ti46.3Nb9.0 %,,,,,,,,,,9.0,44.7,,,,,,46.3,,,,77.0,,10.0,,,,
AS_MS_ALL,NiTiNb,Y. Zheng; L. Zhao and H. Ye,Materials Science and Engineering: A,High resolution electron microscopy studies on the interface structure of deformed stress induced martensite variants in a Ti–Ni–Nb shape memory alloy,1999.0,Ni44.7Ti46.3Nb9.0 %,,,,,,,,,,9.0,44.7,,,,,,46.3,,,,45.0,,14.0,,,,
AS_MS_ALL,NiTiNb,V. Udovenko; P. Potapov; S. Prokoshkin; I. Y. Khmelevskaya; V. Y. Abramov and Y. V. Blinov,Metal science and heat treatment,A study of the functional properties of alloy Ti–45% Ni–10% Nb with wide hysteresis of the martensitic transformation,2000.0,Ni45.0Ti45.0Nb10.0 %,,,,,,,,,,10.0,45.0,,,,,,45.0,,,,-20.0,,-50.0,,,,
AS_MS_ALL,NiTiNb,V. Udovenko; P. Potapov; S. Prokoshkin; I. Y. Khmelevskaya; V. Y. Abramov and Y. V. Blinov,Metal science and heat treatment,A study of the functional properties of alloy Ti–45% Ni–10% Nb with wide hysteresis of the martensitic transformation,2000.0,Ni45.0Ti45.0Nb10.0 %,,,,,,,,,,10.0,45.0,,,,,,45.0,,,,-20.0,,-45.0,,,,
AS_MS_ALL,NiTiNb,V. Udovenko; P. Potapov; S. Prokoshkin; I. Y. Khmelevskaya; V. Y. Abramov and Y. V. Blinov,Metal science and heat treatment,A study of the functional properties of alloy Ti–45% Ni–10% Nb with wide hysteresis of the martensitic transformation,2000.0,Ni45.0Ti45.0Nb10.0 %,,,,,,,,,,10.0,45.0,,,,,,45.0,,,,-35.0,,-42.0,,,,
AS_MS_ALL,NiTiNb,V. Udovenko; P. Potapov; S. Prokoshkin; I. Y. Khmelevskaya; V. Y. Abramov and Y. V. Blinov,Metal science and heat treatment,A study of the functional properties of alloy Ti–45% Ni–10% Nb with wide hysteresis of the martensitic transformation,2000.0,Ni45.0Ti45.0Nb10.0 %,,,,,,,,,,10.0,45.0,,,,,,45.0,,,,-20.0,,-54.0,,,,
AS_MS_ALL,NiTiNb,T. Wu and M. H. Wu,Proceedings of International Conference on Shape Memory and Superelastic Technologies (SMST 2000),NiTiNb plugs for sealing high pressure fuel passages in fuel injector applications,2000.0,Ni48.0Ti38.0Nb14.0 %,,,,,,,,,,14.0,48.0,,,,,,38.0,,,,-30.0,,-85.0,,,,
AS_MS_ALL,NiTiNb,M. Kusagawa; T. Nakamura and Y. Asada,JSME International Journal Series A Solid Mechanics and Material Engineering,Fundamental deformation and recovery behaviors of Ni-Ti-Nb shape memory alloy,2001.0,Ni46.7Ti43.5Nb9.8 %,,,,,,,,,,9.8,46.7,,,,,,43.5,,,,-26.0,,-53.0,,,,
AS_MS_ALL,NiTiNb,Z. Z. Dong; S. L. Zhou and W. X. Liu,Materials Science Forum,A study of NiTiNb shape-memory alloy pipe-joint with improved properties,2002.0,Ni47.03Ti43.96Nb9.01 %,,,,,,,,,,9.01,47.03,,,,,,43.96,,,,-83.0,,-139.0,,,,
AS_MS_ALL,NiTiNb,Y. Xu; K. Otsuka; H. Nagai; H. Yoshida; M. Asai and T. Kishi,Scripta materialia,A SMA/CFRP hybrid composite with damage suppression effect at ambient temperature,2003.0,Ni44.0Ti50.0Nb6.0 %,,,,,,,,,,6.0,44.0,,,,,,50.0,,,,24.0,,45.0,,,,
AS_MS_ALL,NiTiNb,Y. Xu; K. Otsuka; H. Nagai; H. Yoshida; M. Asai and T. Kishi,Scripta materialia,A SMA/CFRP hybrid composite with damage suppression effect at ambient temperature,2003.0,Ni47.0Ti47.0Nb6.0 %,,,,,,,,,,6.0,47.0,,,,,,47.0,,,,-15.0,,1.0,,,,
AS_MS_ALL,NiTiNb,Y. Xu; K. Otsuka; H. Nagai; H. Yoshida; M. Asai and T. Kishi,Scripta materialia,A SMA/CFRP hybrid composite with damage suppression effect at ambient temperature,2003.0,Ni45.5Ti45.5Nb9.0 %,,,,,,,,,,9.0,45.5,,,,,,45.5,,,,-10.0,,-2.0,,,,
AS_MS_ALL,NiTiNb,Y. Xu; K. Otsuka; H. Nagai; H. Yoshida; M. Asai and T. Kishi,Scripta materialia,A SMA/CFRP hybrid composite with damage suppression effect at ambient temperature,2003.0,Ni46.0Ti45.0Nb9.0 %,,,,,,,,,,9.0,46.0,,,,,,45.0,,,,-53.0,,-42.0,,,,
AS_MS_ALL,NiTiNb,Y. Xu; K. Otsuka; H. Nagai; H. Yoshida; M. Asai and T. Kishi,Scripta materialia,A SMA/CFRP hybrid composite with damage suppression effect at ambient temperature,2003.0,Ni43.0Ti43.0Nb14.0 %,,,,,,,,,,14.0,43.0,,,,,,43.0,,,,-20.0,,-5.0,,,,
AS_MS_ALL,NiTiNb,X. He and L. Rong,Scripta Materialia,DSC analysis of reverse martensitic transformation in deformed Ti–Ni–Nb shape memory alloy,2004.0,Ni47.0Ti44.0Nb9.0 %,,,,,,,,,,9.0,47.0,,,,,,44.0,,,,-23.0,,-64.0,,,,
AS_MS_ALL,NiTiNb,X. He; D. Yan; L. Rong and Y. Li,AIP Conference Proceedings,Effect of Niobium Content on Shape Memory Characteristics of (Ni47Ti44) 100− xNbx Alloys,2004.0,Ni50.14835164835166Ti46.85164835164835Nb3.0 %,,,,,,,,,,3.0,50.14835165,,,,,,46.85164835,,,,-51.0,,-71.0,,,,
AS_MS_ALL,NiTiNb,X. He; D. Yan; L. Rong and Y. Li,AIP Conference Proceedings,Effect of Niobium Content on Shape Memory Characteristics of (Ni47Ti44) 100− xNbx Alloys,2004.0,Ni47.14835164835166Ti43.85164835164835Nb9.0 %,,,,,,,,,,9.0,47.14835165,,,,,,43.85164835,,,,-26.0,,-74.0,,,,
AS_MS_ALL,NiTiNb,X. He; D. Yan; L. Rong and Y. Li,AIP Conference Proceedings,Effect of Niobium Content on Shape Memory Characteristics of (Ni47Ti44) 100− xNbx Alloys,2004.0,Ni44.14835164835166Ti40.85164835164835Nb15.0 %,,,,,,,,,,15.0,44.14835165,,,,,,40.85164835,,,,-34.0,,-80.0,,,,
AS_MS_ALL,NiTiNb,X. He; D. Yan; L. Rong and Y. Li,AIP Conference Proceedings,Effect of Niobium Content on Shape Memory Characteristics of (Ni47Ti44) 100− xNbx Alloys,2004.0,Ni41.64835164835166Ti38.35164835164835Nb20.0 %,,,,,,,,,,20.0,41.64835165,,,,,,38.35164835,,,,-48.0,,-132.0,,,,
AS_MS_ALL,NiTiNb,X.-M. He; L.-J. Rong; Y.-Y. Li; D.-S. Yan and Z.-M. Jiang,Metallurgical and Materials Transactions A,Study of the Ni 41.3 Ti 38.7 Nb 20 wide transformation hysteresis shape-memory alloy,2004.0,Ni41.3Ti38.7Nb20.0 %,,,,,,,,,,20.0,41.3,,,,,,38.7,,,,-67.0,,-143.0,,,,
AS_MS_ALL,NiTiNb,X.-M. He; L.-J. Rong; Y.-Y. Li; D.-S. Yan and Z.-M. Jiang,Metallurgical and Materials Transactions A,Study of the Ni 41.3 Ti 38.7 Nb 20 wide transformation hysteresis shape-memory alloy,2004.0,Ni41.3Ti38.7Nb20.0 %,,,,,,,,,,20.0,41.3,,,,,,38.7,,,,-56.0,,-120.0,,,,
AS_MS_ALL,NiTiNb,K. Weinert; V. Petzoldt and D. Kötter,CIRP Annals-Manufacturing Technology,Turning and drilling of NiTi shape memory alloys,2004.0,Ni48.75Ti45.25Nb6.0 %,,,,,,,,,,6.0,48.75,,,,,,45.25,,,,-24.0,,-82.0,,,,
AS_MS_ALL,NiTiNb,W. Cai; X. Lu and L. Zhao,Materials Science and Engineering: A,Damping behavior of TiNi-based shape memory alloys,2005.0,Ni47.0Ti44.0Nb9.0 %,,,,,,,,,,9.0,47.0,,,,,,44.0,,,,-56.0,,-88.0,,,,
AS_MS_ALL,NiTiNb,X. He; L. Rong; D. Yan and Y. Li,Scripta Materialia,Temperature memory effect of Ni47Ti44Nb9 wide hysteresis shape memory alloy,2005.0,Ni47.14835164835166Ti43.85164835164835Nb9.0 %,,,,,,,,,,9.0,47.14835165,,,,,,43.85164835,,,,-31.0,,-67.0,,,,
AS_MS_ALL,NiTiNb,H. Mo; X. Zu and Y. Huo,Thermochimica acta,Irradiation-induced changes of martensitic transformation temperatures in a TiNiNb shape memory alloy,2005.0,Ni47.0Ti44.0Nb9.0 %,,,,,,,,,,9.0,47.0,,,,,,44.0,,,,-42.0,,-77.0,,,,
AS_MS_ALL,NiTiNb,H. Mo; X. Zu and Y. Huo,Thermochimica acta,Irradiation-induced changes of martensitic transformation temperatures in a TiNiNb shape memory alloy,2005.0,Ni47.0Ti44.0Nb9.0 %,,,,,,,,,,9.0,47.0,,,,,,44.0,,,,-14.0,,-43.0,,,,
AS_MS_ALL,NiTiNb,H. Mo; X. Zu and Y. Huo,Thermochimica acta,Irradiation-induced changes of martensitic transformation temperatures in a TiNiNb shape memory alloy,2005.0,Ni47.0Ti44.0Nb9.0 %,,,,,,,,,,9.0,47.0,,,,,,44.0,,,,-19.0,,-42.0,,,,
AS_MS_ALL,NiTiNb,H. Mo; X. Zu and Y. Huo,Thermochimica acta,Irradiation-induced changes of martensitic transformation temperatures in a TiNiNb shape memory alloy,2005.0,Ni47.0Ti44.0Nb9.0 %,,,,,,,,,,9.0,47.0,,,,,,44.0,,,,-17.0,,-53.0,,,,
AS_MS_ALL,NiTiNb,H. Mo; X. Zu and Y. Huo,Thermochimica acta,Irradiation-induced changes of martensitic transformation temperatures in a TiNiNb shape memory alloy,2005.0,Ni47.0Ti44.0Nb9.0 %,,,,,,,,,,9.0,47.0,,,,,,44.0,,,,-25.0,,-58.0,,,,
AS_MS_ALL,NiTiNb,H. Mo; X. Zu and Y. Huo,Thermochimica acta,Irradiation-induced changes of martensitic transformation temperatures in a TiNiNb shape memory alloy,2005.0,Ni47.0Ti44.0Nb9.0 %,,,,,,,,,,9.0,47.0,,,,,,44.0,,,,-14.0,,-43.0,,,,
AS_MS_ALL,NiTiNb,H. Mo; X. Zu and Y. Huo,Thermochimica acta,Irradiation-induced changes of martensitic transformation temperatures in a TiNiNb shape memory alloy,2005.0,Ni47.0Ti44.0Nb9.0 %,,,,,,,,,,9.0,47.0,,,,,,44.0,,,,-13.0,,-45.0,,,,
AS_MS_ALL,NiTiNb,T. Sakuma; Y. Mihara; Y. Ochi; M. Ozawa; K. Okita and N. Okabe,Materials Science Forum,Effects of Pre-Strain and Nb Content on Transformation Temperatures in Ti-Ni-Nb Shape Memory Alloy,2005.0,Ni48.5Ti48.5Nb3.0 %,,,,,,,,,,3.0,48.5,,,,,,48.5,,,,54.0,,26.0,,,,
AS_MS_ALL,NiTiNb,T. Sakuma; Y. Mihara; Y. Ochi; M. Ozawa; K. Okita and N. Okabe,Materials Science Forum,Effects of Pre-Strain and Nb Content on Transformation Temperatures in Ti-Ni-Nb Shape Memory Alloy,2005.0,Ni47.0Ti47.0Nb6.0 %,,,,,,,,,,6.0,47.0,,,,,,47.0,,,,51.0,,19.0,,,,
AS_MS_ALL,NiTiNb,T. Sakuma; Y. Mihara; Y. Ochi; M. Ozawa; K. Okita and N. Okabe,Materials Science Forum,Effects of Pre-Strain and Nb Content on Transformation Temperatures in Ti-Ni-Nb Shape Memory Alloy,2005.0,Ni45.5Ti45.5Nb9.0 %,,,,,,,,,,9.0,45.5,,,,,,45.5,,,,42.0,,6.0,,,,
AS_MS_ALL,NiTiNb,T. Sakuma; Y. Mihara; Y. Ochi; M. Ozawa; K. Okita and N. Okabe,Materials Science Forum,Effects of Pre-Strain and Nb Content on Transformation Temperatures in Ti-Ni-Nb Shape Memory Alloy,2005.0,Ni44.0Ti44.0Nb12.0 %,,,,,,,,,,12.0,44.0,,,,,,44.0,,,,23.0,,-11.0,,,,
AS_MS_ALL,NiTiNb,T. Sakuma; Y. Mihara; Y. Ochi; M. Ozawa; K. Okita and N. Okabe,Materials Science Forum,Effects of Pre-Strain and Nb Content on Transformation Temperatures in Ti-Ni-Nb Shape Memory Alloy,2005.0,Ni42.5Ti42.5Nb15.0 %,,,,,,,,,,15.0,42.5,,,,,,42.5,,,,19.0,,-5.0,,,,
AS_MS_ALL,NiTiNb,V. Y. Abramov; N. Aleksandrova; D. Borovkov; S. Y. Makushev; N. Polyakova; N. Popov; S. Prokoshkin and I. Y. Khmelevskaya,The Physics of Metals and Metallography,Structure and functional properties of heat-and thermomechanically treated Ti-Ni-Nb-based alloys with a wide martensitic hysteresis. I. Ti-Ni-Nb ternary alloys,2006.0,Ni45.0Ti45.0Nb10.0 %,,,,,,,,,,10.0,45.0,,,,,,45.0,,,,-14.0,,-40.0,,,,
AS_MS_ALL,NiTiNb,V. Y. Abramov; N. Aleksandrova; D. Borovkov; S. Y. Makushev; N. Polyakova; N. Popov; S. Prokoshkin and I. Y. Khmelevskaya,The Physics of Metals and Metallography,Structure and functional properties of heat-and thermomechanically treated Ti-Ni-Nb-based alloys with a wide martensitic hysteresis. I. Ti-Ni-Nb ternary alloys,2006.0,Ni45.0Ti45.0Nb10.0 %,,,,,,,,,,10.0,45.0,,,,,,45.0,,,,-27.0,,-52.0,,,,
AS_MS_ALL,NiTiNb,V. Y. Abramov; N. Aleksandrova; D. Borovkov; S. Y. Makushev; N. Polyakova; N. Popov; S. Prokoshkin and I. Y. Khmelevskaya,The Physics of Metals and Metallography,Structure and functional properties of heat-and thermomechanically treated Ti-Ni-Nb-based alloys with a wide martensitic hysteresis. I. Ti-Ni-Nb ternary alloys,2006.0,Ni45.0Ti45.0Nb10.0 %,,,,,,,,,,10.0,45.0,,,,,,45.0,,,,-62.0,,-88.0,,,,
AS_MS_ALL,NiTiNb,V. Y. Abramov; N. Aleksandrova; D. Borovkov; S. Y. Makushev; N. Polyakova; N. Popov; S. Prokoshkin and I. Y. Khmelevskaya,The Physics of Metals and Metallography,Structure and functional properties of heat-and thermomechanically treated Ti-Ni-Nb-based alloys with a wide martensitic hysteresis. I. Ti-Ni-Nb ternary alloys,2006.0,Ni44.1Ti44.45Nb11.45 %,,,,,,,,,,11.45,44.1,,,,,,44.45,,,,-100.0,,-115.0,,,,
AS_MS_ALL,NiTiNb,V. Y. Abramov; N. Aleksandrova; D. Borovkov; S. Y. Makushev; N. Polyakova; N. Popov; S. Prokoshkin and I. Y. Khmelevskaya,The Physics of Metals and Metallography,Structure and functional properties of heat-and thermomechanically treated Ti-Ni-Nb-based alloys with a wide martensitic hysteresis. I. Ti-Ni-Nb ternary alloys,2006.0,Ni44.1Ti44.45Nb11.45 %,,,,,,,,,,11.45,44.1,,,,,,44.45,,,,-110.0,,-132.0,,,,
AS_MS_ALL,NiTiNb,X. He; D. Yan; L. Rong and Y. Li,AIP Conference Proceedings,Effect of Thermal Cycling on Martensitic Transformation Characteristics of (Ni47Ti44) 100− xNbx Shape Memory Alloys,2006.0,Ni50.14835164835166Ti46.85164835164835Nb3.0 %,,,,,,,,,,3.0,50.14835165,,,,,,46.85164835,,,,-57.0,,-57.0,,,,
AS_MS_ALL,NiTiNb,X. He; D. Yan; L. Rong and Y. Li,AIP Conference Proceedings,Effect of Thermal Cycling on Martensitic Transformation Characteristics of (Ni47Ti44) 100− xNbx Shape Memory Alloys,2006.0,Ni50.14835164835166Ti46.85164835164835Nb3.0 %,,,,,,,,,,3.0,50.14835165,,,,,,46.85164835,,,,-48.0,,-82.0,,,,
AS_MS_ALL,NiTiNb,X. He; D. Yan; L. Rong and Y. Li,AIP Conference Proceedings,Effect of Thermal Cycling on Martensitic Transformation Characteristics of (Ni47Ti44) 100− xNbx Shape Memory Alloys,2006.0,Ni47.14835164835166Ti43.85164835164835Nb9.0 %,,,,,,,,,,9.0,47.14835165,,,,,,43.85164835,,,,-25.0,,-62.0,,,,
AS_MS_ALL,NiTiNb,X. He; D. Yan; L. Rong and Y. Li,AIP Conference Proceedings,Effect of Thermal Cycling on Martensitic Transformation Characteristics of (Ni47Ti44) 100− xNbx Shape Memory Alloys,2006.0,Ni47.14835164835166Ti43.85164835164835Nb9.0 %,,,,,,,,,,9.0,47.14835165,,,,,,43.85164835,,,,-32.0,,-87.0,,,,
AS_MS_ALL,NiTiNb,X. He; D. Yan; L. Rong and Y. Li,AIP Conference Proceedings,Effect of Thermal Cycling on Martensitic Transformation Characteristics of (Ni47Ti44) 100− xNbx Shape Memory Alloys,2006.0,Ni44.14835164835166Ti40.85164835164835Nb15.0 %,,,,,,,,,,15.0,44.14835165,,,,,,40.85164835,,,,-44.0,,-72.0,,,,
AS_MS_ALL,NiTiNb,X. He; D. Yan; L. Rong and Y. Li,AIP Conference Proceedings,Effect of Thermal Cycling on Martensitic Transformation Characteristics of (Ni47Ti44) 100− xNbx Shape Memory Alloys,2006.0,Ni44.14835164835166Ti40.85164835164835Nb15.0 %,,,,,,,,,,15.0,44.14835165,,,,,,40.85164835,,,,-41.0,,-89.0,,,,
AS_MS_ALL,NiTiNb,X.-M. He; L.-Z. Zhao; S.-F. Zhang; S.-W. Duo and R.-F. Zhang,Materials Science and Engineering: A,Study of the thermal physical properties of Ti47Ni44Nb9 wide hysteresis shape memory alloy,2006.0,Ni44.0Ti47.0Nb9.0 %,,,,,,,,,,9.0,44.0,,,,,,47.0,,,,-23.0,,-64.0,,,,
AS_MS_ALL,NiTiNb,X. Meng; F. Chen; W. Cai; L. Wang and L. Zhao,Materials transactions,Two-Way Shape Memory Effect and Its Stability in a Ti–Ni–Nb Wide Hysteresis Shape Memory Alloy,2006.0,Ni46.3Ti44.7Nb9.0 %,,,,,,,,,,9.0,46.3,,,,,,44.7,,,,45.0,,14.0,,,,
AS_MS_ALL,NiTiNb,T. Takagi; Y. Sutou; R. Kainuma; K. Yamauchi and K. Ishida,Journal of Biomedical Materials Research Part B: Applied Biomaterials: An Official Journal of The Society for Biomaterials; The Japanese Society for Biomaterials; and The Australian Society for Biomaterials and the Korean Society for Biomaterials,Effect of prestrain on martensitic transformation in a Ti46. 4Ni47. 6Nb6. 0 superelastic alloy and its application to medical stents,2006.0,Ni47.6Ti46.4Nb6.0 %,,,,,,,,,,6.0,47.6,,,,,,46.4,,,,-29.0,,-51.0,,,,
AS_MS_ALL,NiTiNb,T. Takagi; Y. Sutou; R. Kainuma; K. Yamauchi and K. Ishida,Journal of Biomedical Materials Research Part B: Applied Biomaterials: An Official Journal of The Society for Biomaterials; The Japanese Society for Biomaterials; and The Australian Society for Biomaterials and the Korean Society for Biomaterials,Effect of prestrain on martensitic transformation in a Ti46. 4Ni47. 6Nb6. 0 superelastic alloy and its application to medical stents,2006.0,Ni47.6Ti46.4Nb6.0 %,,,,,,,,,,6.0,47.6,,,,,,46.4,,,,-24.0,,-44.0,,,,
AS_MS_ALL,NiTiNb,T. Takagi; Y. Sutou; R. Kainuma; K. Yamauchi and K. Ishida,Journal of Biomedical Materials Research Part B: Applied Biomaterials: An Official Journal of The Society for Biomaterials; The Japanese Society for Biomaterials; and The Australian Society for Biomaterials and the Korean Society for Biomaterials,Effect of prestrain on martensitic transformation in a Ti46. 4Ni47. 6Nb6. 0 superelastic alloy and its application to medical stents,2006.0,Ni47.6Ti46.4Nb6.0 %,,,,,,,,,,6.0,47.6,,,,,,46.4,,,,-23.0,,-39.0,,,,
AS_MS_ALL,NiTiNb,T. Takagi; Y. Sutou; R. Kainuma; K. Yamauchi and K. Ishida,Journal of Biomedical Materials Research Part B: Applied Biomaterials: An Official Journal of The Society for Biomaterials; The Japanese Society for Biomaterials; and The Australian Society for Biomaterials and the Korean Society for Biomaterials,Effect of prestrain on martensitic transformation in a Ti46. 4Ni47. 6Nb6. 0 superelastic alloy and its application to medical stents,2006.0,Ni47.6Ti46.4Nb6.0 %,,,,,,,,,,6.0,47.6,,,,,,46.4,,,,-6.0,,-21.0,,,,
AS_MS_ALL,NiTiNb,T. Takagi; Y. Sutou; R. Kainuma; K. Yamauchi and K. Ishida,Journal of Biomedical Materials Research Part B: Applied Biomaterials: An Official Journal of The Society for Biomaterials; The Japanese Society for Biomaterials; and The Australian Society for Biomaterials and the Korean Society for Biomaterials,Effect of prestrain on martensitic transformation in a Ti46. 4Ni47. 6Nb6. 0 superelastic alloy and its application to medical stents,2006.0,Ni47.6Ti46.4Nb6.0 %,,,,,,,,,,6.0,47.6,,,,,,46.4,,,,-30.0,,-50.0,,,,
AS_MS_ALL,NiTiNb,X. Zhao; X. Yan; Y. Yang and H. Xu,Materials Science and Engineering: A,Wide hysteresis NiTi (Nb) shape memory alloys with low Nb content (4.5 at.%),2006.0,Ni48.0Ti47.5Nb4.5 %,,,,,,,,,,4.5,48.0,,,,,,47.5,,,,28.0,,-13.0,,,,
AS_MS_ALL,NiTiNb,X. Zhao; X. Yan; Y. Yang and H. Xu,Materials Science and Engineering: A,Wide hysteresis NiTi (Nb) shape memory alloys with low Nb content (4.5 at.%),2006.0,Ni49.3Ti46.2Nb4.5 %,,,,,,,,,,4.5,49.3,,,,,,46.2,,,,-20.0,,-34.0,,,,
AS_MS_ALL,NiTiNb,X. Zhao; X. Yan; Y. Yang and H. Xu,Materials Science and Engineering: A,Wide hysteresis NiTi (Nb) shape memory alloys with low Nb content (4.5 at.%),2006.0,Ni49.6Ti45.9Nb4.5 %,,,,,,,,,,4.5,49.6,,,,,,45.9,,,,10.0,,-14.0,,,,
AS_MS_ALL,NiTiNb,X. Zhao; X. Yan; Y. Yang and H. Xu,Materials Science and Engineering: A,Wide hysteresis NiTi (Nb) shape memory alloys with low Nb content (4.5 at.%),2006.0,Ni47.0Ti44.0Nb9.0 %,,,,,,,,,,9.0,47.0,,,,,,44.0,,,,57.0,,38.0,,,,
AS_MS_ALL,NiTiNb,K. Uchida; N. Shigenaka; T. Sakuma; Y. Sutou and K. Yamauchi,Materials transactions,Effect of Nb content on martensitic transformation temperatures and mechanical properties of Ti-Ni-Nb shape memory alloys for pipe joint applications,2007.0,Ni49.37Ti47.65Nb2.98 %,,,,,,,,,,2.98,49.37,,,,,,47.65,,,,53.0,,25.0,,,,
AS_MS_ALL,NiTiNb,K. Uchida; N. Shigenaka; T. Sakuma; Y. Sutou and K. Yamauchi,Materials transactions,Effect of Nb content on martensitic transformation temperatures and mechanical properties of Ti-Ni-Nb shape memory alloys for pipe joint applications,2007.0,Ni47.82Ti46.29Nb5.89 %,,,,,,,,,,5.89,47.82,,,,,,46.29,,,,49.0,,18.0,,,,
AS_MS_ALL,NiTiNb,K. Uchida; N. Shigenaka; T. Sakuma; Y. Sutou and K. Yamauchi,Materials transactions,Effect of Nb content on martensitic transformation temperatures and mechanical properties of Ti-Ni-Nb shape memory alloys for pipe joint applications,2007.0,Ni48.58Ti45.49Nb5.93 %,,,,,,,,,,5.93,48.58,,,,,,45.49,,,,11.0,,-21.0,,,,
AS_MS_ALL,NiTiNb,K. Uchida; N. Shigenaka; T. Sakuma; Y. Sutou and K. Yamauchi,Materials transactions,Effect of Nb content on martensitic transformation temperatures and mechanical properties of Ti-Ni-Nb shape memory alloys for pipe joint applications,2007.0,Ni49.46Ti44.6Nb5.94 %,,,,,,,,,,5.94,49.46,,,,,,44.6,,,,-22.0,,-49.0,,,,
AS_MS_ALL,NiTiNb,K. Uchida; N. Shigenaka; T. Sakuma; Y. Sutou and K. Yamauchi,Materials transactions,Effect of Nb content on martensitic transformation temperatures and mechanical properties of Ti-Ni-Nb shape memory alloys for pipe joint applications,2007.0,Ni49.0Ti45.04Nb5.96 %,,,,,,,,,,5.96,49.0,,,,,,45.04,,,,-27.0,,-54.0,,,,
AS_MS_ALL,NiTiNb,K. Uchida; N. Shigenaka; T. Sakuma; Y. Sutou and K. Yamauchi,Materials transactions,Effect of Nb content on martensitic transformation temperatures and mechanical properties of Ti-Ni-Nb shape memory alloys for pipe joint applications,2007.0,Ni49.61Ti44.41Nb5.98 %,,,,,,,,,,5.98,49.61,,,,,,44.41,,,,-36.0,,-71.0,,,,
