Repository: AyushChauhan9389/Shape-Memory-Alloy-Dataset

File: Combined_SMA_Dataset.csv (part 46 of 113)
Source_Directory,Alloy_Type,Authors,Source,Title,Year,composition,Ag (at.%),Al (at.%),Au (at.%),Cd (at.%),Co (at.%),Cu (at.%),Fe (at.%),Hf (at.%),Mn (at.%),Nb (at.%),Ni (at.%),Pd (at.%),Pt (at.%),Ru (at.%),Si (at.%),Ta (at.%),Ti (at.%),Zn (at.%),Zr (at.%),Austenite Finish Temperature - AF - (°C),Austenite Start Temperature - AS - (°C),Martensite Finish Temperature - MF - (°C),Martensite Start Temperature - MS - (°C),Cooling Rate (°C/min),Heating Rate (°C/min),Calculated Density (g/cm^3),Thermal transformation span (TSPAN) - (AF-MF) - (°C)
AS_MS_ALL,NiTiNb,K. Uchida; N. Shigenaka; T. Sakuma; Y. Sutou and K. Yamauchi,Materials transactions,Effect of Nb content on martensitic transformation temperatures and mechanical properties of Ti-Ni-Nb shape memory alloys for pipe joint applications,2007.0,Ni48.45Ti45.45Nb6.1 %,,,,,,,,,,6.1,48.45,,,,,,45.45,,,,34.0,,0.0,,,,
AS_MS_ALL,NiTiNb,K. Uchida; N. Shigenaka; T. Sakuma; Y. Sutou and K. Yamauchi,Materials transactions,Effect of Nb content on martensitic transformation temperatures and mechanical properties of Ti-Ni-Nb shape memory alloys for pipe joint applications,2007.0,Ni45.8Ti45.1Nb9.1 %,,,,,,,,,,9.1,45.8,,,,,,45.1,,,,42.0,,6.0,,,,
AS_MS_ALL,NiTiNb,K. Uchida; N. Shigenaka; T. Sakuma; Y. Sutou and K. Yamauchi,Materials transactions,Effect of Nb content on martensitic transformation temperatures and mechanical properties of Ti-Ni-Nb shape memory alloys for pipe joint applications,2007.0,Ni44.67Ti43.26Nb12.07 %,,,,,,,,,,12.07,44.67,,,,,,43.26,,,,24.0,,19.0,,,,
AS_MS_ALL,NiTiNb,K. Uchida; N. Shigenaka; T. Sakuma; Y. Sutou and K. Yamauchi,Materials transactions,Effect of Nb content on martensitic transformation temperatures and mechanical properties of Ti-Ni-Nb shape memory alloys for pipe joint applications,2007.0,Ni43.04Ti41.7Nb15.26 %,,,,,,,,,,15.26,43.04,,,,,,41.7,,,,23.0,,-16.0,,,,
AS_MS_ALL,NiTiNb,L. Xiao; X. Q. Zhao; F. S. Liu and H. B. Xu,Materials Science Forum,Mechanical properties and shape memory effects of TiNiNb shape memory alloys with low niobium content,2007.0,Ni49.0Ti46.0Nb5.0 %,,,,,,,,,,5.0,49.0,,,,,,46.0,,,,-8.0,,-40.0,,,,
AS_MS_ALL,NiTiNb,L. Xiao; X. Q. Zhao; F. S. Liu and H. B. Xu,Materials Science Forum,Mechanical properties and shape memory effects of TiNiNb shape memory alloys with low niobium content,2007.0,Ni49.5Ti45.5Nb5.0 %,,,,,,,,,,5.0,49.5,,,,,,45.5,,,,-53.0,,-78.0,,,,
AS_MS_ALL,NiTiNb,L. Xiao; X. Q. Zhao; F. S. Liu and H. B. Xu,Materials Science Forum,Mechanical properties and shape memory effects of TiNiNb shape memory alloys with low niobium content,2007.0,Ni49.8Ti45.2Nb5.0 %,,,,,,,,,,5.0,49.8,,,,,,45.2,,,,-76.0,,-106.0,,,,
AS_MS_ALL,NiTiNb,L. Xiao; X. Q. Zhao; F. S. Liu and H. B. Xu,Materials Science Forum,Mechanical properties and shape memory effects of TiNiNb shape memory alloys with low niobium content,2007.0,Ni50.0Ti45.0Nb5.0 %,,,,,,,,,,5.0,50.0,,,,,,45.0,,,,-87.0,,-156.0,,,,
AS_MS_ALL,NiTiNb,K. Uchida; N. Shigenaka; T. Sakuma; Y. Sutou and K. Yamauchi,Materials transactions,Effects of pre-strain and heat treatment temperature on phase transformation temperature and shape recovery stress of Ti-Ni-Nb shape memory alloys for pipe joint applications,2008.0,Ni49.46Ti44.6Nb5.94 %,,,,,,,,,,5.94,49.46,,,,,,44.6,,,,60.0,,17.0,,,,
AS_MS_ALL,NiTiNb,K. Uchida; N. Shigenaka; T. Sakuma; Y. Sutou and K. Yamauchi,Materials transactions,Effects of pre-strain and heat treatment temperature on phase transformation temperature and shape recovery stress of Ti-Ni-Nb shape memory alloys for pipe joint applications,2008.0,Ni49.46Ti44.6Nb5.94 %,,,,,,,,,,5.94,49.46,,,,,,44.6,,,,43.0,,5.0,,,,
AS_MS_ALL,NiTiNb,K. Uchida; N. Shigenaka; T. Sakuma; Y. Sutou and K. Yamauchi,Materials transactions,Effects of pre-strain and heat treatment temperature on phase transformation temperature and shape recovery stress of Ti-Ni-Nb shape memory alloys for pipe joint applications,2008.0,Ni49.46Ti44.6Nb5.94 %,,,,,,,,,,5.94,49.46,,,,,,44.6,,,,13.0,,20.0,,,,
AS_MS_ALL,NiTiNb,K. Uchida; N. Shigenaka; T. Sakuma; Y. Sutou and K. Yamauchi,Materials transactions,Effects of pre-strain and heat treatment temperature on phase transformation temperature and shape recovery stress of Ti-Ni-Nb shape memory alloys for pipe joint applications,2008.0,Ni49.46Ti44.6Nb5.94 %,,,,,,,,,,5.94,49.46,,,,,,44.6,,,,-11.0,,10.0,,,,
AS_MS_ALL,NiTiNb,K. Uchida; N. Shigenaka; T. Sakuma; Y. Sutou and K. Yamauchi,Materials transactions,Effects of pre-strain and heat treatment temperature on phase transformation temperature and shape recovery stress of Ti-Ni-Nb shape memory alloys for pipe joint applications,2008.0,Ni49.46Ti44.6Nb5.94 %,,,,,,,,,,5.94,49.46,,,,,,44.6,,,,-28.0,,-12.0,,,,
AS_MS_ALL,NiTiNb,K. Uchida; N. Shigenaka; T. Sakuma; Y. Sutou and K. Yamauchi,Materials transactions,Effects of pre-strain and heat treatment temperature on phase transformation temperature and shape recovery stress of Ti-Ni-Nb shape memory alloys for pipe joint applications,2008.0,Ni49.46Ti44.6Nb5.94 %,,,,,,,,,,5.94,49.46,,,,,,44.6,,,,-43.0,,-81.0,,,,
AS_MS_ALL,NiTiNb,K. Uchida; N. Shigenaka; T. Sakuma; Y. Sutou and K. Yamauchi,Materials transactions,Effects of pre-strain and heat treatment temperature on phase transformation temperature and shape recovery stress of Ti-Ni-Nb shape memory alloys for pipe joint applications,2008.0,Ni49.46Ti44.6Nb5.94 %,,,,,,,,,,5.94,49.46,,,,,,44.6,,,,11.0,,-2.0,,,,
AS_MS_ALL,NiTiNb,K. Uchida; N. Shigenaka; T. Sakuma; Y. Sutou and K. Yamauchi,Materials transactions,Effects of pre-strain and heat treatment temperature on phase transformation temperature and shape recovery stress of Ti-Ni-Nb shape memory alloys for pipe joint applications,2008.0,Ni49.46Ti44.6Nb5.94 %,,,,,,,,,,5.94,49.46,,,,,,44.6,,,,17.0,,13.0,,,,
AS_MS_ALL,NiTiNb,A. Bansiddhi and D. C. Dunand,Journal of Materials Research,Shape-memory NiTi–Nb foams,2009.0,Ni48.45Ti48.45Nb3.1 %,,,,,,,,,,3.1,48.45,,,,,,48.45,,,,33.0,,16.0,,,,
AS_MS_ALL,NiTiNb,A. Bansiddhi and D. C. Dunand,Journal of Materials Research,Shape-memory NiTi–Nb foams,2009.0,Ni48.45Ti48.45Nb3.1 %,,,,,,,,,,3.1,48.45,,,,,,48.45,,,,47.0,,31.0,,,,
AS_MS_ALL,NiTiNb,A. Bansiddhi and D. C. Dunand,Journal of Materials Research,Shape-memory NiTi–Nb foams,2009.0,Ni48.45Ti48.45Nb3.1 %,,,,,,,,,,3.1,48.45,,,,,,48.45,,,,31.0,,14.0,,,,
AS_MS_ALL,NiTiNb,E. Choi; T.-h. Nam; M.-C. Kim; J. W. Hu; B.-S. Cho and S.-J. Yoon,ASME 2009 Conference on Smart Materials; Adaptive Structures and Intelligent Systems,Recovery and Residual Stress of Shape Memory Alloy Wires and its Application,2009.0,Ni47.45Ti37.86Nb14.69 %,,,,,,,,,,14.69,47.45,,,,,,37.86,,,,8.0,,-30.0,,,,
AS_MS_ALL,NiTiNb,L. Wei and Z. Xinqing,Chinese Journal of Aeronautics,Mechanical properties and transformation behavior of NiTiNb shape memory alloys,2009.0,Ni49.8Ti45.2Nb5.0 %,,,,,,,,,,5.0,49.8,,,,,,45.2,,,,-21.0,,-38.0,,,,
AS_MS_ALL,NiTiNb,L. Wei and Z. Xinqing,Chinese Journal of Aeronautics,Mechanical properties and transformation behavior of NiTiNb shape memory alloys,2009.0,Ni47.0Ti44.0Nb9.0 %,,,,,,,,,,9.0,47.0,,,,,,44.0,,,,-30.0,,-70.0,,,,
AS_MS_ALL,NiTiNb,F. Xiao; G. Ma; X. Zhao and H. Xu,Chinese Journal of Aeronautics,Effects of Nb content on yield strength of NiTiNb alloys in martensite state,2009.0,Ni50.0Ti48.0Nb2.0 %,,,,,,,,,,2.0,50.0,,,,,,48.0,,,,32.0,,3.0,,,,
AS_MS_ALL,NiTiNb,F. Xiao; G. Ma; X. Zhao and H. Xu,Chinese Journal of Aeronautics,Effects of Nb content on yield strength of NiTiNb alloys in martensite state,2009.0,Ni49.5Ti46.5Nb4.0 %,,,,,,,,,,4.0,49.5,,,,,,46.5,,,,26.0,,-2.0,,,,
AS_MS_ALL,NiTiNb,Y. G. Song; F. Chen; L. Li and Y. F. Zheng,Key Engineering Materials,Manufacturing Technology and Material Characterization of Ti44Ni47Nb9 Alloy Fastener Ring by Tungsten Inert Gas Welding,2010.0,Ni47.0Ti44.0Nb9.0 %,,,,,,,,,,9.0,47.0,,,,,,44.0,,,,-32.0,,-94.0,,,,
AS_MS_ALL,NiTiNb,Y. G. Song; F. Chen; L. Li and Y. F. Zheng,Key Engineering Materials,Manufacturing Technology and Material Characterization of Ti44Ni47Nb9 Alloy Fastener Ring by Tungsten Inert Gas Welding,2010.0,Ni47.0Ti44.0Nb9.0 %,,,,,,,,,,9.0,47.0,,,,,,44.0,,,,14.0,,-66.0,,,,
AS_MS_ALL,NiTiNb,Z. Yan; L. Cui; Y. Zheng and T. Liu,Journal of materials engineering and performance,Effects of Hydrogen on Ni 47 Ti 44 Nb 9 Shape Memory Alloy,2010.0,Ni47.0Ti44.0Nb9.0 %,,,,,,,,,,9.0,47.0,,,,,,44.0,,,,4.0,,-28.0,,,,
AS_MS_ALL,NiTiNb,Z. Yan; L. Cui; Y. Zheng and T. Liu,Journal of materials engineering and performance,Effects of Hydrogen on Ni 47 Ti 44 Nb 9 Shape Memory Alloy,2010.0,Ni47.0Ti44.0Nb9.0 %,,,,,,,,,,9.0,47.0,,,,,,44.0,,,,116.0,,126.0,,,,
AS_MS_ALL,NiTiNb,Z. Yan; L. Cui; Y. Zheng and T. Liu,Journal of materials engineering and performance,Effects of Hydrogen on Ni 47 Ti 44 Nb 9 Shape Memory Alloy,2010.0,Ni47.0Ti44.0Nb9.0 %,,,,,,,,,,9.0,47.0,,,,,,44.0,,,,110.0,,121.0,,,,
AS_MS_ALL,NiTiNb,Z.-z. Bao; G. Shun; X. Fu and X.-q. Zhao,Progress in Natural Science: Materials International,Development of NiTiNb in-situ composite with high damping capacity and high yield strength,2011.0,Ni42.5Ti42.5Nb15.0 %,,,,,,,,,,15.0,42.5,,,,,,42.5,,,,40.0,,4.0,,,,
AS_MS_ALL,NiTiNb,Z.-z. Bao; G. Shun; X. Fu and X.-q. Zhao,Progress in Natural Science: Materials International,Development of NiTiNb in-situ composite with high damping capacity and high yield strength,2011.0,Ni41.0Ti44.0Nb15.0 %,,,,,,,,,,15.0,41.0,,,,,,44.0,,,,56.0,,23.0,,,,
AS_MS_ALL,NiTiNb,E. Choi; B.-S. Cho; J. Park and K. Park,Journal of Intelligent Material Systems and Structures,Inducing recovery stress of NiTiNb SMA wires using heat of hydration for confining concrete,2011.0,Ni45.95Ti45.05Nb9.0 %,,,,,,,,,,9.0,45.95,,,,,,45.05,,,,-32.0,,-60.0,,,,
AS_MS_ALL,NiTiNb,E. Choi; Y.-S. Chung; Y.-W. Kim and J.-W. Kim,Smart Materials and Structures,Monotonic and cyclic bond behavior of confined concrete using NiTiNb SMA wires,2011.0,Ni45.95Ti45.05Nb9.0 %,,,,,,,,,,9.0,45.95,,,,,,45.05,,,,-10.0,,-34.0,,,,
AS_MS_ALL,NiTiNb,A. Korostelev,Russian Metallurgy (Metally),Properties of a Ti-Ni-Nb alloy for producing thermomechanical couplings,2011.0,Ni45.0Ti45.0Nb10.0 %,,,,,,,,,,10.0,45.0,,,,,,45.0,,,,-20.0,,-50.0,,,,
AS_MS_ALL,NiTiNb,A. Korostelev,Russian Metallurgy (Metally),Properties of a Ti-Ni-Nb alloy for producing thermomechanical couplings,2011.0,Ni45.0Ti45.0Nb10.0 %,,,,,,,,,,10.0,45.0,,,,,,45.0,,,,-20.0,,-50.0,,,,
AS_MS_ALL,NiTiNb,A. Korostelev,Russian Metallurgy (Metally),Properties of a Ti-Ni-Nb alloy for producing thermomechanical couplings,2011.0,Ni45.0Ti45.0Nb10.0 %,,,,,,,,,,10.0,45.0,,,,,,45.0,,,,-20.0,,-45.0,,,,
AS_MS_ALL,NiTiNb,A. Korostelev,Russian Metallurgy (Metally),Properties of a Ti-Ni-Nb alloy for producing thermomechanical couplings,2011.0,Ni45.0Ti45.0Nb10.0 %,,,,,,,,,,10.0,45.0,,,,,,45.0,,,,-35.0,,-42.0,,,,
AS_MS_ALL,NiTiNb,A. Korostelev,Russian Metallurgy (Metally),Properties of a Ti-Ni-Nb alloy for producing thermomechanical couplings,2011.0,Ni45.0Ti45.0Nb10.0 %,,,,,,,,,,10.0,45.0,,,,,,45.0,,,,-20.0,,-54.0,,,,
AS_MS_ALL,NiTiNb,D. Mareci; R. Chelariu; A. Cailean and D. Sutiman,Materials and Corrosion,Electrochemical characterization of Ni47. 7Ti37. 8Nb14. 5 shape memory alloy in artificial saliva,2011.0,Ni46.2Ti44.9Nb8.9 %,,,,,,,,,,8.9,46.2,,,,,,44.9,,,,23.0,,32.0,,,,
AS_MS_ALL,NiTiNb,R. L. Orban; M. Lucaci; D. Salomie; N. Jumate and L. Brânduşan,Materials Science Forum,SHS Processing of NiTi-Nb Smart Alloys,2011.0,Ni47.5Ti47.5Nb5.0 %,,,,,,,,,,5.0,47.5,,,,,,47.5,,,,99.0,,73.0,,,,
AS_MS_ALL,NiTiNb,C. Ying; J. Hai-Chang; R. Li-Jian; X. Li and Z. Xin-Qing,Intermetallics,Mechanical behavior in NiTiNb shape memory alloys with low Nb content,2011.0,Ni50.2Ti46.3Nb3.5 %,,,,,,,,,,3.5,50.2,,,,,,46.3,,,,-52.0,,-86.0,,,,
AS_MS_ALL,NiTiNb,C. Ying; J. Hai-Chang; R. Li-Jian; X. Li and Z. Xin-Qing,Intermetallics,Mechanical behavior in NiTiNb shape memory alloys with low Nb content,2011.0,Ni49.9Ti45.6Nb4.5 %,,,,,,,,,,4.5,49.9,,,,,,45.6,,,,-50.0,,-92.0,,,,
AS_MS_ALL,NiTiNb,C. Ying; J. Hai-Chang; R. Li-Jian; X. Li and Z. Xin-Qing,Intermetallics,Mechanical behavior in NiTiNb shape memory alloys with low Nb content,2011.0,Ni49.8Ti45.2Nb5.0 %,,,,,,,,,,5.0,49.8,,,,,,45.2,,,,-50.0,,-81.0,,,,
AS_MS_ALL,NiTiNb,Z. W. Feng; X. J. Mi; J. B. Wang; Z. S. Yuan and J. Zhou,Advanced Materials Research,Effect of Annealing Temperature on the Transformation Temperature and Texture of Ni47Ti44Nb9 Cold-Rolled Plate,2012.0,Ni47.0Ti44.0Nb9.0 %,,,,,,,,,,9.0,47.0,,,,,,44.0,,,,-33.0,,-65.0,,,,
AS_MS_ALL,NiTiNb,Z. W. Feng; X. J. Mi; J. B. Wang; Z. S. Yuan and J. Zhou,Advanced Materials Research,Effect of Annealing Temperature on the Transformation Temperature and Texture of Ni47Ti44Nb9 Cold-Rolled Plate,2012.0,Ni47.0Ti44.0Nb9.0 %,,,,,,,,,,9.0,47.0,,,,,,44.0,,,,-27.0,,-65.0,,,,
AS_MS_ALL,NiTiNb,Z. W. Feng; X. J. Mi; J. B. Wang; Z. S. Yuan and J. Zhou,Advanced Materials Research,Effect of Annealing Temperature on the Transformation Temperature and Texture of Ni47Ti44Nb9 Cold-Rolled Plate,2012.0,Ni47.0Ti44.0Nb9.0 %,,,,,,,,,,9.0,47.0,,,,,,44.0,,,,-13.0,,-52.0,,,,
AS_MS_ALL,NiTiNb,Z. W. Feng; X. J. Mi; J. B. Wang; Z. S. Yuan and J. Zhou,Advanced Materials Research,Effect of Annealing Temperature on the Transformation Temperature and Texture of Ni47Ti44Nb9 Cold-Rolled Plate,2012.0,Ni47.0Ti44.0Nb9.0 %,,,,,,,,,,9.0,47.0,,,,,,44.0,,,,-6.0,,-39.0,,,,
AS_MS_ALL,NiTiNb,Z. W. Feng; X. J. Mi; J. B. Wang; Z. S. Yuan and J. Zhou,Advanced Materials Research,Effect of Annealing Temperature on the Transformation Temperature and Texture of Ni47Ti44Nb9 Cold-Rolled Plate,2012.0,Ni47.0Ti44.0Nb9.0 %,,,,,,,,,,9.0,47.0,,,,,,44.0,,,,0.0,,-27.0,,,,
AS_MS_ALL,NiTiNb,Z. W. Feng; X. J. Mi; J. B. Wang; Z. S. Yuan and J. Zhou,Advanced Materials Research,Effect of Annealing Temperature on the Transformation Temperature and Texture of Ni47Ti44Nb9 Cold-Rolled Plate,2012.0,Ni47.0Ti44.0Nb9.0 %,,,,,,,,,,9.0,47.0,,,,,,44.0,,,,-1.0,,-28.0,,,,
AS_MS_ALL,NiTiNb,Z. W. Feng; J. B. Wang; X. J. Mi; W. D. Miao; Z. S. Yuan and J. Zhou,Advanced Materials Research,Effects of Ni/Ti Ratio and Heat-Treatment on Transformation Temperature; Mechanical Properties and Shape Recovery Strain of Ni-Ti-Nb Alloy,2012.0,Ni47.0Ti44.0Nb9.0 %,,,,,,,,,,9.0,47.0,,,,,,44.0,,,,-50.0,,-89.0,,,,
AS_MS_ALL,NiTiNb,Z. W. Feng; J. B. Wang; X. J. Mi; W. D. Miao; Z. S. Yuan and J. Zhou,Advanced Materials Research,Effects of Ni/Ti Ratio and Heat-Treatment on Transformation Temperature; Mechanical Properties and Shape Recovery Strain of Ni-Ti-Nb Alloy,2012.0,Ni46.91Ti44.09Nb9.0 %,,,,,,,,,,9.0,46.91,,,,,,44.09,,,,-73.0,,-115.0,,,,
AS_MS_ALL,NiTiNb,Z. W. Feng; J. B. Wang; X. J. Mi; W. D. Miao; Z. S. Yuan and J. Zhou,Advanced Materials Research,Effects of Ni/Ti Ratio and Heat-Treatment on Transformation Temperature; Mechanical Properties and Shape Recovery Strain of Ni-Ti-Nb Alloy,2012.0,Ni47.0Ti44.0Nb9.0 %,,,,,,,,,,9.0,47.0,,,,,,44.0,,,,-75.0,,-122.0,,,,
AS_MS_ALL,NiTiNb,Z. W. Feng; J. B. Wang; X. J. Mi; W. D. Miao; Z. S. Yuan and J. Zhou,Advanced Materials Research,Effects of Ni/Ti Ratio and Heat-Treatment on Transformation Temperature; Mechanical Properties and Shape Recovery Strain of Ni-Ti-Nb Alloy,2012.0,Ni47.15Ti43.85Nb9.0 %,,,,,,,,,,9.0,47.15,,,,,,43.85,,,,-84.0,,-130.0,,,,
AS_MS_ALL,NiTiNb,Z. W. Feng; J. B. Wang; X. J. Mi; W. D. Miao; Z. S. Yuan and J. Zhou,Advanced Materials Research,Effects of Ni/Ti Ratio and Heat-Treatment on Transformation Temperature; Mechanical Properties and Shape Recovery Strain of Ni-Ti-Nb Alloy,2012.0,Ni47.0Ti44.0Nb9.0 %,,,,,,,,,,9.0,47.0,,,,,,44.0,,,,-36.0,,-51.0,,,,
AS_MS_ALL,NiTiNb,N. Popov; A. Aushev; T. Sysoeva; E. Shchedrina and E. Suvorova,Russian Metallurgy (Metally),Structure; elemental and phase compositions; and phase transformation kinetics in Ti-Ni-Nb Shape memory alloys,2012.0,Ni45.0Ti45.1Nb9.9 %,,,,,,,,,,9.9,45.0,,,,,,45.1,,,,-45.0,,-55.0,,,,
AS_MS_ALL,NiTiNb,N. Popov; A. Aushev; T. Sysoeva; E. Shchedrina and E. Suvorova,Russian Metallurgy (Metally),Structure; elemental and phase compositions; and phase transformation kinetics in Ti-Ni-Nb Shape memory alloys,2012.0,Ni45.0Ti45.0Nb10.0 %,,,,,,,,,,10.0,45.0,,,,,,45.0,,,,-50.0,,-60.0,,,,
AS_MS_ALL,NiTiNb,N. Popov; A. Aushev; T. Sysoeva; E. Shchedrina and E. Suvorova,Russian Metallurgy (Metally),Structure; elemental and phase compositions; and phase transformation kinetics in Ti-Ni-Nb Shape memory alloys,2012.0,Ni45.0Ti45.0Nb10.0 %,,,,,,,,,,10.0,45.0,,,,,,45.0,,,,-35.0,,-40.0,,,,
AS_MS_ALL,NiTiNb,N. Popov; A. Aushev; T. Sysoeva; E. Shchedrina and E. Suvorova,Russian Metallurgy (Metally),Structure; elemental and phase compositions; and phase transformation kinetics in Ti-Ni-Nb Shape memory alloys,2012.0,Ni45.0Ti45.0Nb10.0 %,,,,,,,,,,10.0,45.0,,,,,,45.0,,,,-40.0,,-55.0,,,,
AS_MS_ALL,NiTiNb,N. Popov; A. Aushev; T. Sysoeva; E. Shchedrina and E. Suvorova,Russian Metallurgy (Metally),Structure; elemental and phase compositions; and phase transformation kinetics in Ti-Ni-Nb Shape memory alloys,2012.0,Ni45.0Ti45.0Nb10.0 %,,,,,,,,,,10.0,45.0,,,,,,45.0,,,,-45.0,,-55.0,,,,
AS_MS_ALL,NiTiNb,N. Popov; A. Aushev; T. Sysoeva; E. Shchedrina and E. Suvorova,Russian Metallurgy (Metally),Structure; elemental and phase compositions; and phase transformation kinetics in Ti-Ni-Nb Shape memory alloys,2012.0,Ni45.4Ti44.5Nb10.1 %,,,,,,,,,,10.1,45.4,,,,,,44.5,,,,-60.0,,-70.0,,,,
AS_MS_ALL,NiTiNb,N. Popov; A. Aushev; T. Sysoeva; E. Shchedrina and E. Suvorova,Russian Metallurgy (Metally),Structure; elemental and phase compositions; and phase transformation kinetics in Ti-Ni-Nb Shape memory alloys,2012.0,Ni45.4Ti44.5Nb10.1 %,,,,,,,,,,10.1,45.4,,,,,,44.5,,,,-20.0,,-30.0,,,,
AS_MS_ALL,NiTiNb,N. Popov; A. Aushev; T. Sysoeva; E. Shchedrina and E. Suvorova,Russian Metallurgy (Metally),Structure; elemental and phase compositions; and phase transformation kinetics in Ti-Ni-Nb Shape memory alloys,2012.0,Ni45.4Ti44.5Nb10.1 %,,,,,,,,,,10.1,45.4,,,,,,44.5,,,,-20.0,,-80.0,,,,
AS_MS_ALL,NiTiNb,N. Popov; A. Aushev; T. Sysoeva; E. Shchedrina and E. Suvorova,Russian Metallurgy (Metally),Structure; elemental and phase compositions; and phase transformation kinetics in Ti-Ni-Nb Shape memory alloys,2012.0,Ni45.4Ti44.5Nb10.1 %,,,,,,,,,,10.1,45.4,,,,,,44.5,,,,-50.0,,-50.0,,,,
AS_MS_ALL,NiTiNb,N. Popov; A. Aushev; T. Sysoeva; E. Shchedrina and E. Suvorova,Russian Metallurgy (Metally),Structure; elemental and phase compositions; and phase transformation kinetics in Ti-Ni-Nb Shape memory alloys,2012.0,Ni45.4Ti44.5Nb10.1 %,,,,,,,,,,10.1,45.4,,,,,,44.5,,,,-50.0,,-55.0,,,,
AS_MS_ALL,NiTiNb,M. Wang; M. Jiang; G. Liao; S. Guo and X. Zhao,Progress in Natural Science: Materials International,Martensitic transformation involved mechanical behaviors and wide hysteresis of NiTiNb shape memory alloys,2012.0,Ni50.0Ti49.0Nb1.0 %,,,,,,,,,,1.0,50.0,,,,,,49.0,,,,75.0,,50.0,,,,
AS_MS_ALL,NiTiNb,M. Wang; M. Jiang; G. Liao; S. Guo and X. Zhao,Progress in Natural Science: Materials International,Martensitic transformation involved mechanical behaviors and wide hysteresis of NiTiNb shape memory alloys,2012.0,Ni50.0Ti48.0Nb2.0 %,,,,,,,,,,2.0,50.0,,,,,,48.0,,,,38.0,,16.0,,,,
AS_MS_ALL,NiTiNb,M. Wang; M. Jiang; G. Liao; S. Guo and X. Zhao,Progress in Natural Science: Materials International,Martensitic transformation involved mechanical behaviors and wide hysteresis of NiTiNb shape memory alloys,2012.0,Ni50.0Ti47.0Nb3.0 %,,,,,,,,,,3.0,50.0,,,,,,47.0,,,,-11.0,,-43.0,,,,
AS_MS_ALL,NiTiNb,M. Wang; M. Jiang; G. Liao; S. Guo and X. Zhao,Progress in Natural Science: Materials International,Martensitic transformation involved mechanical behaviors and wide hysteresis of NiTiNb shape memory alloys,2012.0,Ni49.6Ti45.9Nb4.5 %,,,,,,,,,,4.5,49.6,,,,,,45.9,,,,-48.0,,-77.0,,,,
AS_MS_ALL,NiTiNb,M. Wang; M. Jiang; G. Liao; S. Guo and X. Zhao,Progress in Natural Science: Materials International,Martensitic transformation involved mechanical behaviors and wide hysteresis of NiTiNb shape memory alloys,2012.0,Ni49.8Ti45.2Nb5.0 %,,,,,,,,,,5.0,49.8,,,,,,45.2,,,,-65.0,,-100.0,,,,
AS_MS_ALL,NiTiNb,M. Wang; M. Jiang; G. Liao; S. Guo and X. Zhao,Progress in Natural Science: Materials International,Martensitic transformation involved mechanical behaviors and wide hysteresis of NiTiNb shape memory alloys,2012.0,Ni47.0Ti44.0Nb9.0 %,,,,,,,,,,9.0,47.0,,,,,,44.0,,,,-25.0,,-73.0,,,,
AS_MS_ALL,NiTiNb,E. Choi; H.-K. Hong; H. S. Kim and Y.-S. Chung,Journal of Alloys and Compounds,Hysteretic behavior of NiTi and NiTiNb SMA wires under recovery or pre-stressing stress,2013.0,Ni47.45Ti37.86Nb14.69 %,,,,,,,,,,14.69,47.45,,,,,,37.86,,,,-10.0,,-34.0,,,,
AS_MS_ALL,NiTiNb,E. Choi; H.-K. Hong; H. S. Kim and Y.-S. Chung,Journal of Alloys and Compounds,Hysteretic behavior of NiTi and NiTiNb SMA wires under recovery or pre-stressing stress,2013.0,Ni47.45Ti37.86Nb14.69 %,,,,,,,,,,14.69,47.45,,,,,,37.86,,,,105.0,,-18.0,,,,
AS_MS_ALL,NiTiNb,Y. Z. Huang; S. Q. Lu; J. W. Liu; K. L. Wang; G. F. Li and X. Y. Shu,Advanced Materials Research,Effects of annealing on microstructure and phase transformation temperature of NiTiNb shape memory alloy after equal channel angular pressing,2013.0,Ni47.0Ti44.0Nb9.0 %,,,,,,,,,,9.0,47.0,,,,,,44.0,,,,-48.0,,-85.0,,,,
AS_MS_ALL,NiTiNb,Y. Z. Huang; S. Q. Lu; J. W. Liu; K. L. Wang; G. F. Li and X. Y. Shu,Advanced Materials Research,Effects of annealing on microstructure and phase transformation temperature of NiTiNb shape memory alloy after equal channel angular pressing,2013.0,Ni47.0Ti44.0Nb9.0 %,,,,,,,,,,9.0,47.0,,,,,,44.0,,,,-43.0,,-88.0,,,,
AS_MS_ALL,NiTiNb,Y. Z. Huang; S. Q. Lu; J. W. Liu; K. L. Wang; G. F. Li and X. Y. Shu,Advanced Materials Research,Effects of annealing on microstructure and phase transformation temperature of NiTiNb shape memory alloy after equal channel angular pressing,2013.0,Ni47.0Ti44.0Nb9.0 %,,,,,,,,,,9.0,47.0,,,,,,44.0,,,,-37.0,,-72.0,,,,
AS_MS_ALL,NiTiNb,Y. Z. Huang; S. Q. Lu; J. W. Liu; K. L. Wang; G. F. Li and X. Y. Shu,Advanced Materials Research,Effects of annealing on microstructure and phase transformation temperature of NiTiNb shape memory alloy after equal channel angular pressing,2013.0,Ni47.0Ti44.0Nb9.0 %,,,,,,,,,,9.0,47.0,,,,,,44.0,,,,-30.0,,-65.0,,,,
AS_MS_ALL,NiTiNb,D. Jiang; L. Cui; J. Jiang and Y. Zheng,Materials Research Bulletin,In situ NiTi/Nb (Ti) composite,2013.0,Ni20.0Ti30.0Nb50.0 %,,,,,,,,,,50.0,20.0,,,,,,30.0,,,,54.0,,31.0,,,,
AS_MS_ALL,NiTiNb,D. Jiang; L. Cui; J. Jiang and Y. Zheng,Materials Research Bulletin,In situ NiTi/Nb (Ti) composite,2013.0,Ni20.0Ti28.0Nb52.0 %,,,,,,,,,,52.0,20.0,,,,,,28.0,,,,53.0,,24.0,,,,
AS_MS_ALL,NiTiNb,D. Jiang; L. Cui; J. Jiang and Y. Zheng,Materials Research Bulletin,In situ NiTi/Nb (Ti) composite,2013.0,Ni15.0Ti27.0Nb58.0 %,,,,,,,,,,58.0,15.0,,,,,,27.0,,,,46.0,,24.0,,,,
AS_MS_ALL,NiTiNb,D. Jiang; L. Cui; J. Jiang and Y. Zheng,Materials Research Bulletin,In situ NiTi/Nb (Ti) composite,2013.0,Ni15.0Ti25.0Nb60.0 %,,,,,,,,,,60.0,15.0,,,,,,25.0,,,,25.0,,1.0,,,,
AS_MS_ALL,NiTiNb,D. Jiang; L. Cui; J. Jiang and Y. Zheng,Materials Research Bulletin,In situ NiTi/Nb (Ti) composite,2013.0,Ni15.0Ti23.0Nb62.0 %,,,,,,,,,,62.0,15.0,,,,,,23.0,,,,-1.0,,-22.0,,,,
AS_MS_ALL,NiTiNb,H. Liu; G. Sun; Y. Wang; B. Chen; Q. Tian; X. Wang and C. Zhang,Materials Science and Technology,Texture evolution in shocked Ni47Ti44Nb9 shape memory alloys,2013.0,Ni47.0Ti44.0Nb9.0 %,,,,,,,,,,9.0,47.0,,,,,,44.0,,,,-15.0,,-46.0,,,,
AS_MS_ALL,NiTiNb,F. F. R. Pereira; J. de Brito Simões and C. J. de Araújo,22nd International Congress of Mechanical Engineering (COBEM 2013); Ribeirão Preto-SP. Proceedings of COBEM,Development and thermomechanical characterization of shape memory alloy conical actuators,2013.0,Ni48.0Ti38.0Nb14.0 %,,,,,,,,,,14.0,48.0,,,,,,38.0,,,,4.0,,-29.0,,,,
AS_MS_ALL,NiTiNb,F. F. R. Pereira; J. de Brito Simões and C. J. de Araújo,22nd International Congress of Mechanical Engineering (COBEM 2013); Ribeirão Preto-SP. Proceedings of COBEM,Development and thermomechanical characterization of shape memory alloy conical actuators,2013.0,Ni48.0Ti38.0Nb14.0 %,,,,,,,,,,14.0,48.0,,,,,,38.0,,,,2.0,,-31.0,,,,
AS_MS_ALL,NiTiNb,F. F. R. Pereira; J. de Brito Simões and C. J. de Araújo,22nd International Congress of Mechanical Engineering (COBEM 2013); Ribeirão Preto-SP. Proceedings of COBEM,Development and thermomechanical characterization of shape memory alloy conical actuators,2013.0,Ni48.0Ti38.0Nb14.0 %,,,,,,,,,,14.0,48.0,,,,,,38.0,,,,-5.0,,-44.0,,,,
AS_MS_ALL,NiTiNb,N. Popov; V. Lar’kin; D. Presnyakov; A. Aushev; T. Sysoeva; A. Kostyleva and E. Suvorova,The Physics of Metals and Metallography,Investigation of thermomechanical characteristics of shape-memory alloys of the Ti-Ni-Nb system and of the effect of heat treatment on them,2013.0,Ni44.2Ti46.5Nb9.3 %,,,,,,,,,,9.3,44.2,,,,,,46.5,,,,56.0,,-26.0,,,,
AS_MS_ALL,NiTiNb,N. Popov; V. Lar’kin; D. Presnyakov; A. Aushev; T. Sysoeva; A. Kostyleva and E. Suvorova,The Physics of Metals and Metallography,Investigation of thermomechanical characteristics of shape-memory alloys of the Ti-Ni-Nb system and of the effect of heat treatment on them,2013.0,Ni44.2Ti46.5Nb9.3 %,,,,,,,,,,9.3,44.2,,,,,,46.5,,,,67.0,,-19.0,,,,
AS_MS_ALL,NiTiNb,N. Popov; V. Lar’kin; D. Presnyakov; A. Aushev; T. Sysoeva; A. Kostyleva and E. Suvorova,The Physics of Metals and Metallography,Investigation of thermomechanical characteristics of shape-memory alloys of the Ti-Ni-Nb system and of the effect of heat treatment on them,2013.0,Ni44.2Ti46.5Nb9.3 %,,,,,,,,,,9.3,44.2,,,,,,46.5,,,,67.0,,-33.0,,,,
AS_MS_ALL,NiTiNb,N. Popov; V. Lar’kin; D. Presnyakov; A. Aushev; T. Sysoeva; A. Kostyleva and E. Suvorova,The Physics of Metals and Metallography,Investigation of thermomechanical characteristics of shape-memory alloys of the Ti-Ni-Nb system and of the effect of heat treatment on them,2013.0,Ni44.2Ti46.5Nb9.3 %,,,,,,,,,,9.3,44.2,,,,,,46.5,,,,-45.0,,-55.0,,,,
AS_MS_ALL,NiTiNb,N. Popov; V. Lar’kin; D. Presnyakov; A. Aushev; T. Sysoeva; A. Kostyleva and E. Suvorova,The Physics of Metals and Metallography,Investigation of thermomechanical characteristics of shape-memory alloys of the Ti-Ni-Nb system and of the effect of heat treatment on them,2013.0,Ni45.0Ti45.0Nb10.0 %,,,,,,,,,,10.0,45.0,,,,,,45.0,,,,-60.0,,-70.0,,,,
AS_MS_ALL,NiTiNb,N. Popov; V. Lar’kin; D. Presnyakov; A. Aushev; T. Sysoeva; A. Kostyleva and E. Suvorova,The Physics of Metals and Metallography,Investigation of thermomechanical characteristics of shape-memory alloys of the Ti-Ni-Nb system and of the effect of heat treatment on them,2013.0,Ni45.0Ti45.0Nb10.0 %,,,,,,,,,,10.0,45.0,,,,,,45.0,,,,67.0,,-25.0,,,,
AS_MS_ALL,NiTiNb,N. Popov; V. Lar’kin; D. Presnyakov; A. Aushev; T. Sysoeva; A. Kostyleva and E. Suvorova,The Physics of Metals and Metallography,Investigation of thermomechanical characteristics of shape-memory alloys of the Ti-Ni-Nb system and of the effect of heat treatment on them,2013.0,Ni45.0Ti45.0Nb10.0 %,,,,,,,,,,10.0,45.0,,,,,,45.0,,,,70.0,,-24.0,,,,
AS_MS_ALL,NiTiNb,N. Popov; V. Lar’kin; D. Presnyakov; A. Aushev; T. Sysoeva; A. Kostyleva and E. Suvorova,The Physics of Metals and Metallography,Investigation of thermomechanical characteristics of shape-memory alloys of the Ti-Ni-Nb system and of the effect of heat treatment on them,2013.0,Ni45.0Ti45.0Nb10.0 %,,,,,,,,,,10.0,45.0,,,,,,45.0,,,,-25.0,,-35.0,,,,
AS_MS_ALL,NiTiNb,N. Popov; V. Lar’kin; D. Presnyakov; A. Aushev; T. Sysoeva; A. Kostyleva and E. Suvorova,The Physics of Metals and Metallography,Investigation of thermomechanical characteristics of shape-memory alloys of the Ti-Ni-Nb system and of the effect of heat treatment on them,2013.0,Ni45.0Ti45.0Nb10.0 %,,,,,,,,,,10.0,45.0,,,,,,45.0,,,,76.0,,-33.0,,,,
AS_MS_ALL,NiTiNb,N. Popov; V. Lar’kin; D. Presnyakov; A. Aushev; T. Sysoeva; A. Kostyleva and E. Suvorova,The Physics of Metals and Metallography,Investigation of thermomechanical characteristics of shape-memory alloys of the Ti-Ni-Nb system and of the effect of heat treatment on them,2013.0,Ni45.0Ti45.0Nb10.0 %,,,,,,,,,,10.0,45.0,,,,,,45.0,,,,-20.0,,-40.0,,,,
AS_MS_ALL,NiTiNb,N. Popov; V. Lar’kin; D. Presnyakov; A. Aushev; T. Sysoeva; A. Kostyleva and E. Suvorova,The Physics of Metals and Metallography,Investigation of thermomechanical characteristics of shape-memory alloys of the Ti-Ni-Nb system and of the effect of heat treatment on them,2013.0,Ni45.2Ti44.5Nb10.3 %,,,,,,,,,,10.3,45.2,,,,,,44.5,,,,47.0,,-44.0,,,,
AS_MS_ALL,NiTiNb,N. Popov; V. Lar’kin; D. Presnyakov; A. Aushev; T. Sysoeva; A. Kostyleva and E. Suvorova,The Physics of Metals and Metallography,Investigation of thermomechanical characteristics of shape-memory alloys of the Ti-Ni-Nb system and of the effect of heat treatment on them,2013.0,Ni45.2Ti44.5Nb10.3 %,,,,,,,,,,10.3,45.2,,,,,,44.5,,,,36.0,,-49.0,,,,
AS_MS_ALL,NiTiNb,N. Popov; V. Lar’kin; D. Presnyakov; A. Aushev; T. Sysoeva; A. Kostyleva and E. Suvorova,The Physics of Metals and Metallography,Investigation of thermomechanical characteristics of shape-memory alloys of the Ti-Ni-Nb system and of the effect of heat treatment on them,2013.0,Ni45.2Ti44.5Nb10.3 %,,,,,,,,,,10.3,45.2,,,,,,44.5,,,,-50.0,,-55.0,,,,
AS_MS_ALL,NiTiNb,D. Schryvers; H. Shi; G. T. Martinez; S. Van Aert; J. Frenzel and J. Van Humbeeck,Materials Science Forum,Nano-and microcrystal investigations of precipitates; interfaces and strain fields in Ni-Ti-Nb by various TEM techniques,2013.0,Ni45.5Ti45.5Nb9.0 %,,,,,,,,,,9.0,45.5,,,,,,45.5,,,,32.0,,11.0,,,,
AS_MS_ALL,NiTiNb,D. Schryvers; H. Shi; G. T. Martinez; S. Van Aert; J. Frenzel and J. Van Humbeeck,Materials Science Forum,Nano-and microcrystal investigations of precipitates; interfaces and strain fields in Ni-Ti-Nb by various TEM techniques,2013.0,Ni45.5Ti45.5Nb9.0 %,,,,,,,,,,9.0,45.5,,,,,,45.5,,,,-23.0,,-40.0,,,,
AS_MS_ALL,NiTiNb,D. Schryvers; H. Shi; G. T. Martinez; S. Van Aert; J. Frenzel and J. Van Humbeeck,Materials Science Forum,Nano-and microcrystal investigations of precipitates; interfaces and strain fields in Ni-Ti-Nb by various TEM techniques,2013.0,Ni45.5Ti45.5Nb9.0 %,,,,,,,,,,9.0,45.5,,,,,,45.5,,,,-4.0,,-47.0,,,,
AS_MS_ALL,NiTiNb,D. Schryvers; H. Shi; G. T. Martinez; S. Van Aert; J. Frenzel and J. Van Humbeeck,Materials Science Forum,Nano-and microcrystal investigations of precipitates; interfaces and strain fields in Ni-Ti-Nb by various TEM techniques,2013.0,Ni45.5Ti45.5Nb9.0 %,,,,,,,,,,9.0,45.5,,,,,,45.5,,,,42.0,,23.0,,,,
AS_MS_ALL,NiTiNb,G. Sun; X. Wang; Y. Wang; W. Woo; H. Wang; X. Liu; B. Chen; Y. Q. Fu; L. Sheng and Y. Ren,Materials Science and Engineering: A,In-situ high-energy synchrotron X-ray diffraction study of micromechanical behavior of multiple phases in Ni47Ti44Nb9 shape memory alloy,2013.0,Ni47.0Ti44.0Nb9.0 %,,,,,,,,,,9.0,47.0,,,,,,44.0,,,,-23.0,,-64.0,,,,
AS_MS_ALL,NiTiNb,Y. Yan; W. Jin and X. Li,Metallurgical and Materials Transactions A,Texture development in the Ni 47 Ti 44 Nb 9 shape memory alloy during successive thermomechanical processing and its effect on shape memory and mechanical properties,2013.0,Ni47.0Ti44.0Nb9.0 %,,,,,,,,,,9.0,47.0,,,,,,44.0,,,,-25.0,,-58.0,,,,
AS_MS_ALL,NiTiNb,Y. Yan; W. Jin and X. Li,Metallurgical and Materials Transactions A,Texture development in the Ni 47 Ti 44 Nb 9 shape memory alloy during successive thermomechanical processing and its effect on shape memory and mechanical properties,2013.0,Ni47.0Ti44.0Nb9.0 %,,,,,,,,,,9.0,47.0,,,,,,44.0,,,,-36.0,,-71.0,,,,
AS_MS_ALL,NiTiNb,Y. Yan; W. Jin and X. Li,Metallurgical and Materials Transactions A,Texture development in the Ni 47 Ti 44 Nb 9 shape memory alloy during successive thermomechanical processing and its effect on shape memory and mechanical properties,2013.0,Ni47.0Ti44.0Nb9.0 %,,,,,,,,,,9.0,47.0,,,,,,44.0,,,,-9.0,,-39.0,,,,
AS_MS_ALL,NiTiNb,Y. Yan; W. Jin and X. Li,Metallurgical and Materials Transactions A,Texture development in the Ni 47 Ti 44 Nb 9 shape memory alloy during successive thermomechanical processing and its effect on shape memory and mechanical properties,2013.0,Ni47.0Ti44.0Nb9.0 %,,,,,,,,,,9.0,47.0,,,,,,44.0,,,,-48.0,,-89.0,,,,
AS_MS_ALL,NiTiNb,Y. Yan; W. Jin and X. Li,Metallurgical and Materials Transactions A,Texture development in the Ni 47 Ti 44 Nb 9 shape memory alloy during successive thermomechanical processing and its effect on shape memory and mechanical properties,2013.0,Ni47.0Ti44.0Nb9.0 %,,,,,,,,,,9.0,47.0,,,,,,44.0,,,,-46.0,,-91.0,,,,
AS_MS_ALL,NiTiNb,Y. Yan; W. Jin and X. Li,Metallurgical and Materials Transactions A,Texture development in the Ni 47 Ti 44 Nb 9 shape memory alloy during successive thermomechanical processing and its effect on shape memory and mechanical properties,2013.0,Ni47.0Ti44.0Nb9.0 %,,,,,,,,,,9.0,47.0,,,,,,44.0,,,,-18.0,,-42.0,,,,
AS_MS_ALL,NiTiNb,X. Chen; X. Peng; B. Chen; J. Han; Z. Zeng and N. Hu,Journal of Alloys and Compounds,Experimental investigation to thermal–mechanical behavior of Ni47Ti44Nb9 SMA under pure tension and pure torsion,2014.0,Ni47.0Ti44.0Nb9.0 %,,,,,,,,,,9.0,47.0,,,,,,44.0,,,,-65.0,,-90.0,,,,
AS_MS_ALL,NiTiNb,P. Jiang; Y. Zheng; Y. Tong; F. Chen; B. Tian; L. Li; D. V. Gunderov and R. Z. Valiev,Intermetallics,Transformation hysteresis and shape memory effect of an ultrafine-grained TiNiNb shape memory alloy,2014.0,Ni44.0Ti47.0Nb9.0 %,,,,,,,,,,9.0,44.0,,,,,,47.0,,,,-41.0,,-81.0,,,,
AS_MS_ALL,NiTiNb,P. Jiang; Y. Zheng; Y. Tong; F. Chen; B. Tian; L. Li; D. V. Gunderov and R. Z. Valiev,Intermetallics,Transformation hysteresis and shape memory effect of an ultrafine-grained TiNiNb shape memory alloy,2014.0,Ni44.0Ti47.0Nb9.0 %,,,,,,,,,,9.0,44.0,,,,,,47.0,,,,10.0,,-37.0,,,,
AS_MS_ALL,NiTiNb,X. Shu; S. Lu; G. Li; J. Liu and P. Peng,Journal of Alloys and Compounds,Nb solution influencing on phase transformation temperature of Ni47Ti44Nb9 alloy,2014.0,Ni47.0Ti44.0Nb9.0 %,,,,,,,,,,9.0,47.0,,,,,,44.0,,,,-3.0,,-33.0,,,,
AS_MS_ALL,NiTiNb,X. Shu; S. Lu; G. Li; J. Liu and P. Peng,Journal of Alloys and Compounds,Nb solution influencing on phase transformation temperature of Ni47Ti44Nb9 alloy,2014.0,Ni47.0Ti44.0Nb9.0 %,,,,,,,,,,9.0,47.0,,,,,,44.0,,,,1.0,,-29.0,,,,
AS_MS_ALL,NiTiNb,X. Shu; S. Lu; G. Li; J. Liu and P. Peng,Journal of Alloys and Compounds,Nb solution influencing on phase transformation temperature of Ni47Ti44Nb9 alloy,2014.0,Ni47.0Ti44.0Nb9.0 %,,,,,,,,,,9.0,47.0,,,,,,44.0,,,,7.0,,-24.0,,,,
AS_MS_ALL,NiTiNb,X. Shu; S. Lu; G. Li; J. Liu and P. Peng,Journal of Alloys and Compounds,Nb solution influencing on phase transformation temperature of Ni47Ti44Nb9 alloy,2014.0,Ni47.0Ti44.0Nb9.0 %,,,,,,,,,,9.0,47.0,,,,,,44.0,,,,11.0,,-24.0,,,,
AS_MS_ALL,NiTiNb,X. Shu; S. Lu; G. Li; J. Liu and P. Peng,Journal of Alloys and Compounds,Nb solution influencing on phase transformation temperature of Ni47Ti44Nb9 alloy,2014.0,Ni47.0Ti44.0Nb9.0 %,,,,,,,,,,9.0,47.0,,,,,,44.0,,,,11.0,,-21.0,,,,
AS_MS_ALL,NiTiNb,X. Shu; S. Lu; G. Li; J. Liu and P. Peng,Journal of Alloys and Compounds,Nb solution influencing on phase transformation temperature of Ni47Ti44Nb9 alloy,2014.0,Ni47.0Ti44.0Nb9.0 %,,,,,,,,,,9.0,47.0,,,,,,44.0,,,,14.0,,-21.0,,,,
AS_MS_ALL,NiTiNb,Y. Tong; P. Jiang; F. Chen; B. Tian; L. Li; Y. Zheng; D. V. Gunderov and R. Z. Valiev,Intermetallics,Microstructure and martensitic transformation of an ultrafine-grained TiNiNb shape memory alloy processed by equal channel angular pressing,2014.0,Ni44.0Ti47.0Nb9.0 %,,,,,,,,,,9.0,44.0,,,,,,47.0,,,,-10.0,,-37.0,,,,
AS_MS_ALL,NiTiNb,Y. Tong; P. Jiang; F. Chen; B. Tian; L. Li; Y. Zheng; D. V. Gunderov and R. Z. Valiev,Intermetallics,Microstructure and martensitic transformation of an ultrafine-grained TiNiNb shape memory alloy processed by equal channel angular pressing,2014.0,Ni44.0Ti47.0Nb9.0 %,,,,,,,,,,9.0,44.0,,,,,,47.0,,,,-41.0,,-81.0,,,,
AS_MS_ALL,NiTiNb,C. Bewerse; L. Brinson and D. Dunand,Materials Science and Engineering: A,Microstructure and mechanical properties of as-cast quasibinary NiTi–Nb eutectic alloy,2015.0,Ni38.9Ti41.1Nb20.0 %,,,,,,,,,,20.0,38.9,,,,,,41.1,,,,-66.0,,-79.0,,,,
AS_MS_ALL,NiTiNb,X. Chen; X. Peng; B. Chen; J. Han; Z. Zeng and N. Hu,Smart Materials and Structures,Experimental investigation on transformation; reorientation and plasticity of Ni47Ti44Nb9 SMA under biaxial thermal–mechanical loading,2015.0,Ni47.0Ti44.0Nb9.0 %,,,,,,,,,,9.0,47.0,,,,,,44.0,,,,-68.0,,-90.0,,,,
AS_MS_ALL,NiTiNb,R. F. Hamilton; A. Lanba; O. E. Ozbulut and B. R. Tittmann,Shape Memory and Superelasticity,Shape memory effect in cast versus deformation-processed NiTiNb alloys,2015.0,Ni47.3Ti44.1Nb8.6 %,,,,,,,,,,8.6,47.3,,,,,,44.1,,,,-10.0,,-49.0,,,,
AS_MS_ALL,NiTiNb,R. F. Hamilton; A. Lanba; O. E. Ozbulut and B. R. Tittmann,Shape Memory and Superelasticity,Shape memory effect in cast versus deformation-processed NiTiNb alloys,2015.0,Ni47.3Ti44.1Nb8.6 %,,,,,,,,,,8.6,47.3,,,,,,44.1,,,,-28.0,,-74.0,,,,
AS_MS_ALL,NiTiNb,R. F. Hamilton; A. Lanba; O. E. Ozbulut and B. R. Tittmann,Shape Memory and Superelasticity,Shape memory effect in cast versus deformation-processed NiTiNb alloys,2015.0,Ni47.3Ti44.1Nb8.6 %,,,,,,,,,,8.6,47.3,,,,,,44.1,,,,-31.0,,-76.0,,,,
AS_MS_ALL,NiTiNb,R. F. Hamilton; A. Lanba; O. E. Ozbulut and B. R. Tittmann,Shape Memory and Superelasticity,Shape memory effect in cast versus deformation-processed NiTiNb alloys,2015.0,Ni47.3Ti44.1Nb8.6 %,,,,,,,,,,8.6,47.3,,,,,,44.1,,,,-40.0,,-87.0,,,,
AS_MS_ALL,NiTiNb,R. F. Hamilton; A. Lanba; O. E. Ozbulut and B. R. Tittmann,Shape Memory and Superelasticity,Shape memory effect in cast versus deformation-processed NiTiNb alloys,2015.0,Ni47.3Ti44.1Nb8.6 %,,,,,,,,,,8.6,47.3,,,,,,44.1,,,,11.0,,-37.0,,,,
AS_MS_ALL,NiTiNb,R. F. Hamilton; A. Lanba; O. E. Ozbulut and B. R. Tittmann,Shape Memory and Superelasticity,Shape memory effect in cast versus deformation-processed NiTiNb alloys,2015.0,Ni47.3Ti44.1Nb8.6 %,,,,,,,,,,8.6,47.3,,,,,,44.1,,,,-21.0,,-66.0,,,,
AS_MS_ALL,NiTiNb,A. Lanba,,NiTi-based Shape Memory Alloys: Relating Physical Deformation Mechanisms and the Wide Hysteresis,2015.0,Ni47.3Ti44.1Nb8.6 %,,,,,,,,,,8.6,47.3,,,,,,44.1,,,,-81.0,,-64.0,,,,
AS_MS_ALL,NiTiNb,A. Lanba,,NiTi-based Shape Memory Alloys: Relating Physical Deformation Mechanisms and the Wide Hysteresis,2015.0,Ni47.3Ti44.1Nb8.6 %,,,,,,,,,,8.6,47.3,,,,,,44.1,,,,-33.0,,-61.0,,,,
AS_MS_ALL,NiTiNb,A. Lanba,,NiTi-based Shape Memory Alloys: Relating Physical Deformation Mechanisms and the Wide Hysteresis,2015.0,Ni47.7Ti43.5Nb8.8 %,,,,,,,,,,8.8,47.7,,,,,,43.5,,,,-28.0,,-77.0,,,,
AS_MS_ALL,NiTiNb,A. Lanba,,NiTi-based Shape Memory Alloys: Relating Physical Deformation Mechanisms and the Wide Hysteresis,2015.0,Ni44.6Ti42.8Nb12.6 %,,,,,,,,,,12.6,44.6,,,,,,42.8,,,,-27.0,,-61.0,,,,
AS_MS_ALL,NiTiNb,Y. Shao; D. Jiang; F. Guo; Y. Ru; X. Hu and L. Cui,Materials Science Forum,Fabrication and Property of W/TiNiNb Shape Memory Alloy Laminated Composite,2015.0,Ni46.0Ti44.0Nb10.0 %,,,,,,,,,,10.0,46.0,,,,,,44.0,,,,32.0,,-22.0,,,,
AS_MS_ALL,NiTiNb,Y. Shao; D. Jiang; F. Guo; Y. Ru; X. Hu and L. Cui,Materials Science Forum,Fabrication and Property of W/TiNiNb Shape Memory Alloy Laminated Composite,2015.0,Ni46.0Ti44.0Nb10.0 %,,,,,,,,,,10.0,46.0,,,,,,44.0,,,,2.0,,7.0,,,,
AS_MS_ALL,NiTiNb,T. Goryczka; K. Piżuch and M. Dworak,Key Engineering Materials,Structure and Martensitic Transformation in Ti50Ni (50-X) NbX (X= 5; 10) Alloy Produced by Powder Metallurgy,2016.0,Ni45.0Ti50.0Nb5.0 %,,,,,,,,,,5.0,45.0,,,,,,50.0,,,,12.0,,14.0,,,,
AS_MS_ALL,NiTiNb,T. Goryczka; K. Piżuch and M. Dworak,Key Engineering Materials,Structure and Martensitic Transformation in Ti50Ni (50-X) NbX (X= 5; 10) Alloy Produced by Powder Metallurgy,2016.0,Ni45.0Ti50.0Nb5.0 %,,,,,,,,,,5.0,45.0,,,,,,50.0,,,,41.0,,24.0,,,,
AS_MS_ALL,NiTiNb,T. Goryczka; K. Piżuch and M. Dworak,Key Engineering Materials,Structure and Martensitic Transformation in Ti50Ni (50-X) NbX (X= 5; 10) Alloy Produced by Powder Metallurgy,2016.0,Ni40.0Ti50.0Nb10.0 %,,,,,,,,,,10.0,40.0,,,,,,50.0,,,,47.0,,30.0,,,,
AS_MS_ALL,NiTiNb,T. Goryczka; K. Piżuch and M. Dworak,Key Engineering Materials,Structure and Martensitic Transformation in Ti50Ni (50-X) NbX (X= 5; 10) Alloy Produced by Powder Metallurgy,2016.0,Ni40.0Ti50.0Nb10.0 %,,,,,,,,,,10.0,40.0,,,,,,50.0,,,,68.0,,46.0,,,,
AS_MS_ALL,NiTiNb,K. Li; Y. Li; K. Yu; C. Liu; D. Gibson; A. Leyland; A. Matthews and Y. Q. Fu,Applied Physics Letters,Crystal size induced reduction in thermal hysteresis of Ni-Ti-Nb shape memory thin films,2016.0,Ni41.7Ti38.8Nb19.5 %,,,,,,,,,,19.5,41.7,,,,,,38.8,,,,-66.0,,-125.0,,,,
