Repository: AyushChauhan9389/Shape-Memory-Alloy-Dataset

File: Combined_SMA_Dataset.csv (part 47 of 113)
Source_Directory,Alloy_Type,Authors,Source,Title,Year,composition,Ag (at.%),Al (at.%),Au (at.%),Cd (at.%),Co (at.%),Cu (at.%),Fe (at.%),Hf (at.%),Mn (at.%),Nb (at.%),Ni (at.%),Pd (at.%),Pt (at.%),Ru (at.%),Si (at.%),Ta (at.%),Ti (at.%),Zn (at.%),Zr (at.%),Austenite Finish Temperature - AF - (°C),Austenite Start Temperature - AS - (°C),Martensite Finish Temperature - MF - (°C),Martensite Start Temperature - MS - (°C),Cooling Rate (°C/min),Heating Rate (°C/min),Calculated Density (g/cm^3),Thermal transformation span (TSPAN) - (AF-MF) - (°C)
AS_MS_ALL,NiTiNb,K. Li; Y. Li; K. Yu; C. Liu; D. Gibson; A. Leyland; A. Matthews and Y. Q. Fu,Applied Physics Letters,Crystal size induced reduction in thermal hysteresis of Ni-Ti-Nb shape memory thin films,2016.0,Ni41.7Ti38.8Nb19.5 %,,,,,,,,,,19.5,41.7,,,,,,38.8,,,,-84.0,,-130.0,,,,
AS_MS_ALL,NiTiNb,N. Popov; T. Sysoeva; A. Aushev; V. Lar’kin and A. Kostyleva,Russian Metallurgy (Metally),Properties of a 45Ti–45Ni–10Nb shape memory alloy in the as-cast and pressed states,2016.0,Ni45.0Ti45.0Nb10.0 %,,,,,,,,,,10.0,45.0,,,,,,45.0,,,,67.0,,-29.0,,,,
AS_MS_ALL,NiTiNb,Y. Shao; L. Cui; X. Jiang; F. Guo; Y. Liu and S. Hao,Smart Materials and Structures,Preparing TiNiNb shape memory alloy powders by hydriding–dehydriding process,2016.0,Ni45.0Ti45.0Nb10.0 %,,,,,,,,,,10.0,45.0,,,,,,45.0,,,,44.0,,24.0,,,,
AS_MS_ALL,NiTiNb,Y. Shao; L. Cui; X. Jiang; F. Guo; Y. Liu and S. Hao,Smart Materials and Structures,Preparing TiNiNb shape memory alloy powders by hydriding–dehydriding process,2016.0,Ni45.0Ti45.0Nb10.0 %,,,,,,,,,,10.0,45.0,,,,,,45.0,,,,46.0,,31.0,,,,
AS_MS_ALL,NiTiNb,Y. Shao; L. Cui; X. Jiang; F. Guo; Y. Liu and S. Hao,Smart Materials and Structures,Preparing TiNiNb shape memory alloy powders by hydriding–dehydriding process,2016.0,Ni45.0Ti45.0Nb10.0 %,,,,,,,,,,10.0,45.0,,,,,,45.0,,,,56.0,,32.0,,,,
AS_MS_ALL,NiTiNb,R. Suhail; G. Amato; J. Chen and D. McCrum,Civil Engineering in Ireland 2016,Heat Activated Prestressing of Ni48. 46Ti36. 03Nb15. 42 Shape Memory Alloy for Active Confinement of Concrete Sections,2016.0,Ni47.3Ti43.1Nb9.6 %,,,,,,,,,,9.6,47.3,,,,,,43.1,,,,-22.0,,-79.0,,,,
AS_MS_ALL,NiTiNb,Y. Zhu; H. Wang; Z. Gao and W. Cai,Materials Characterization,Martensitic transformation and microstructure of dual-phase Ti44Ni47Nb9 shape memory alloy after high-velocity impact,2016.0,Ni47.0Ti44.0Nb9.0 %,,,,,,,,,,9.0,47.0,,,,,,44.0,,,,-11.0,,-48.0,,,,
AS_MS_ALL,NiTiNb,E. A. Chyiko; X. Wang; J. Van Humbeeck and S. Kustov,Materials Today: Proceedings,Isothermal martensitic transformation in ternary NiTiNb alloy,2017.0,Ni46.8Ti48.7Nb4.5 %,,,,,,,,,,4.5,46.8,,,,,,48.7,,,,37.0,,12.0,,,,
AS_MS_ALL,NiTiNb,S. Jiang; Z. Mao; Y. Zhang and L. Hu,Procedia Engineering,Mechanisms of nanocrystallization and amorphization of NiTiNb shape memory alloy subjected to severe plastic deformation,2017.0,Ni47.0Ti44.0Nb9.0 %,,,,,,,,,,9.0,47.0,,,,,,44.0,,,,-27.0,,-44.0,,,,
AS_MS_ALL,NiTiNb,L. Junwei; O. Zipeng; L. Shiqiang; J. Yong and H. Yuanzhi,Metal Science and Heat Treatment,Effect of ECAP by Routes Bc and C on the Microstructure and Temperature of Martensitic Transformation of NiTiNb Alloy,2017.0,Ni47.0Ti44.0Nb9.0 %,,,,,,,,,,9.0,47.0,,,,,,44.0,,,,-54.0,,-88.0,,,,
AS_MS_ALL,NiTiNb,L. Junwei; O. Zipeng; L. Shiqiang; J. Yong and H. Yuanzhi,Metal Science and Heat Treatment,Effect of ECAP by Routes Bc and C on the Microstructure and Temperature of Martensitic Transformation of NiTiNb Alloy,2017.0,Ni47.0Ti44.0Nb9.0 %,,,,,,,,,,9.0,47.0,,,,,,44.0,,,,-14.0,,-44.0,,,,
AS_MS_ALL,NiTiNb,L. Junwei; O. Zipeng; L. Shiqiang; J. Yong and H. Yuanzhi,Metal Science and Heat Treatment,Effect of ECAP by Routes Bc and C on the Microstructure and Temperature of Martensitic Transformation of NiTiNb Alloy,2017.0,Ni47.0Ti44.0Nb9.0 %,,,,,,,,,,9.0,47.0,,,,,,44.0,,,,-23.0,,-54.0,,,,
AS_MS_ALL,NiTiNb,F. Niccoli; C. Garion; C. Maletta and P. Chiggiato,Journal of Vacuum Science & Technology A: Vacuum; Surfaces; and Films,Shape-memory alloy rings as tight couplers between ultrahigh-vacuum pipes: Design and experimental assessment,2017.0,Ni46.4Ti45.0Nb8.6 %,,,,,,,,,,8.6,46.4,,,,,,45.0,,,,-75.0,,-105.0,,,,
AS_MS_ALL,TiPt,H. Donkersloot and J. Van Vucht,Journal of the Less Common Metals,Martensitic transformations in gold-titanium; palladium-titanium and platinum-titanium alloys near the equiatomic composition,1970.0,Ti47.5Pt52.5 %,,,,,,,,,,,,,52.5,,,,47.5,,,,995.0,,1000.0,,,,
AS_MS_ALL,TiPt,H. Donkersloot and J. Van Vucht,Journal of the Less Common Metals,Martensitic transformations in gold-titanium; palladium-titanium and platinum-titanium alloys near the equiatomic composition,1970.0,Ti50.0Pt50.0 %,,,,,,,,,,,,,50.0,,,,50.0,,,,1040.0,,1070.0,,,,
AS_MS_ALL,TiPt,H. Donkersloot and J. Van Vucht,Journal of the Less Common Metals,Martensitic transformations in gold-titanium; palladium-titanium and platinum-titanium alloys near the equiatomic composition,1970.0,Ti52.5Pt47.5 %,,,,,,,,,,,,,47.5,,,,52.5,,,,1035.0,,1060.0,,,,
AS_MS_ALL,TiPt,H. Donkersloot and J. Van Vucht,Journal of the Less Common Metals,Martensitic transformations in gold-titanium; palladium-titanium and platinum-titanium alloys near the equiatomic composition,1970.0,Ti55.0Pt45.0 %,,,,,,,,,,,,,45.0,,,,55.0,,,,1025.0,,1035.0,,,,
AS_MS_ALL,TiPt,T. Biggs; M. J. Witcomb and L. A. Cornish,Materials Science and Engineering: A,Martensite-type transformations in platinum alloys,1999.0,Ti46.0Pt54.0 %,,,,,,,,,,,,,54.0,,,,46.0,,,,996.0,,1000.0,,,,
AS_MS_ALL,TiPt,T. Biggs; M. J. Witcomb and L. A. Cornish,Materials Science and Engineering: A,Martensite-type transformations in platinum alloys,1999.0,Ti50.0Pt50.0 %,,,,,,,,,,,,,50.0,,,,50.0,,,,1041.0,,1071.0,,,,
AS_MS_ALL,TiPt,T. Biggs; M. J. Witcomb and L. A. Cornish,Materials Science and Engineering: A,Martensite-type transformations in platinum alloys,1999.0,Ti53.0Pt47.0 %,,,,,,,,,,,,,47.0,,,,53.0,,,,1035.0,,1061.0,,,,
AS_MS_ALL,TiPt,T. Biggs; M. J. Witcomb and L. A. Cornish,Materials Science and Engineering: A,Martensite-type transformations in platinum alloys,1999.0,Ti55.0Pt45.0 %,,,,,,,,,,,,,45.0,,,,55.0,,,,1025.0,,1035.0,,,,
AS_MS_ALL,TiPt,T. Biggs; M. Cortie; M. Witcomb and L. Cornish,Metallurgical and Materials Transactions A,Martensitic transformations; microstructure; and mechanical workability of TiPt,2001.0,Ti44.5Pt55.5 %,,,,,,,,,,,,,55.5,,,,44.5,,,,1013.0,,975.0,,,,
AS_MS_ALL,TiPt,T. Biggs; M. Cortie; M. Witcomb and L. Cornish,Metallurgical and Materials Transactions A,Martensitic transformations; microstructure; and mechanical workability of TiPt,2001.0,Ti46.0Pt54.0 %,,,,,,,,,,,,,54.0,,,,46.0,,,,1005.0,,970.0,,,,
AS_MS_ALL,TiPt,T. Biggs; M. Cortie; M. Witcomb and L. Cornish,Metallurgical and Materials Transactions A,Martensitic transformations; microstructure; and mechanical workability of TiPt,2001.0,Ti49.4Pt50.6 %,,,,,,,,,,,,,50.6,,,,49.4,,,,1049.0,,1028.0,,,,
AS_MS_ALL,TiPt,T. Biggs; M. Cortie; M. Witcomb and L. Cornish,Metallurgical and Materials Transactions A,Martensitic transformations; microstructure; and mechanical workability of TiPt,2001.0,Ti50.5Pt49.5 %,,,,,,,,,,,,,49.5,,,,50.5,,,,1038.0,,1008.0,,,,
AS_MS_ALL,TiPt,T. Biggs; M. Cortie; M. Witcomb and L. Cornish,Metallurgical and Materials Transactions A,Martensitic transformations; microstructure; and mechanical workability of TiPt,2001.0,Ti52.5Pt47.5 %,,,,,,,,,,,,,47.5,,,,52.5,,,,1033.0,,1003.0,,,,
AS_MS_ALL,TiPt,T. Biggs; L. Cornish; M. Witcomb and M. Cortie,Journal of alloys and compounds,Revised phase diagram for the Pt–Ti system from 30 to 60 at.% platinum,2004.0,Ti56.0Pt44.0 %,,,,,,,,,,,,,44.0,,,,56.0,,,,1209.0,,1171.0,,,,
AS_MS_ALL,TiPt,T. Biggs; L. Cornish; M. Witcomb and M. Cortie,Journal of alloys and compounds,Revised phase diagram for the Pt–Ti system from 30 to 60 at.% platinum,2004.0,Ti56.0Pt44.0 %,,,,,,,,,,,,,44.0,,,,56.0,,,,1031.0,,974.0,,,,
AS_MS_ALL,TiPt,T. Biggs; L. Cornish; M. Witcomb and M. Cortie,Journal of alloys and compounds,Revised phase diagram for the Pt–Ti system from 30 to 60 at.% platinum,2004.0,Ti57.0Pt43.0 %,,,,,,,,,,,,,43.0,,,,57.0,,,,1219.0,,1184.0,,,,
AS_MS_ALL,TiPt,T. Biggs; L. Cornish; M. Witcomb and M. Cortie,Journal of alloys and compounds,Revised phase diagram for the Pt–Ti system from 30 to 60 at.% platinum,2004.0,Ti57.0Pt43.0 %,,,,,,,,,,,,,43.0,,,,57.0,,,,1032.0,,964.0,,,,
AS_MS_ALL,TiPt,T. Biggs; L. Cornish; M. Witcomb and M. Cortie,Journal of alloys and compounds,Revised phase diagram for the Pt–Ti system from 30 to 60 at.% platinum,2004.0,Ti60.0Pt40.0 %,,,,,,,,,,,,,40.0,,,,60.0,,,,1223.0,,1167.0,,,,
AS_MS_ALL,TiPt,T. Biggs; L. Cornish; M. Witcomb and M. Cortie,Journal of alloys and compounds,Revised phase diagram for the Pt–Ti system from 30 to 60 at.% platinum,2004.0,Ti63.0Pt37.0 %,,,,,,,,,,,,,37.0,,,,63.0,,,,1213.0,,1165.0,,,,
AS_MS_ALL,TiPt,T. Biggs; L. Cornish; M. Witcomb and M. Cortie,Journal of alloys and compounds,Revised phase diagram for the Pt–Ti system from 30 to 60 at.% platinum,2004.0,Ti66.0Pt34.0 %,,,,,,,,,,,,,34.0,,,,66.0,,,,1213.0,,1148.0,,,,
AS_MS_ALL,TiPt,T. Biggs; L. Cornish; M. Witcomb and M. Cortie,Journal of alloys and compounds,Revised phase diagram for the Pt–Ti system from 30 to 60 at.% platinum,2004.0,Ti69.0Pt31.0 %,,,,,,,,,,,,,31.0,,,,69.0,,,,1214.0,,1134.0,,,,
AS_MS_ALL,TiPt,Y. Yamabe-Mitarai; T. Hara; S. Miura and H. Hosoda,Materials transactions,Mechanical properties of Ti–50 (Pt; Ir) high-temperature shape memory alloys,2006.0,Ti50.0Pt50.0 %,,,,,,,,,,,,,50.0,,,,50.0,,,,1000.0,,989.0,,,,
AS_MS_ALL,TiPt,G.-M. Rotaru; W. Tirry; P. Sittner; J. Van Humbeeck and D. Schryvers,Acta materialia,Microstructural study of equiatomic PtTi martensite and the discovery of a new long-period structure,2007.0,Ti50.0Pt50.0 %,,,,,,,,,,,,,50.0,,,,50.0,,,,1039.0,,1015.0,,,,
AS_MS_ALL,TiPt,K. E. T. Araya,,Phase transformations and equilibria of titanium platinum alloys in the composition range 30-50 atomic percent platinum,2012.0,Ti56.0Pt44.0 %,,,,,,,,,,,,,44.0,,,,56.0,,,,1207.0,,1165.0,,,,
AS_MS_ALL,TiPt,K. E. T. Araya,,Phase transformations and equilibria of titanium platinum alloys in the composition range 30-50 atomic percent platinum,2012.0,Ti56.0Pt44.0 %,,,,,,,,,,,,,44.0,,,,56.0,,,,1034.0,,1019.0,,,,
AS_MS_ALL,TiPt,K. E. T. Araya,,Phase transformations and equilibria of titanium platinum alloys in the composition range 30-50 atomic percent platinum,2012.0,Ti61.0Pt39.0 %,,,,,,,,,,,,,39.0,,,,61.0,,,,1220.0,,1160.0,,,,
AS_MS_ALL,TiPt,K. E. T. Araya,,Phase transformations and equilibria of titanium platinum alloys in the composition range 30-50 atomic percent platinum,2012.0,Ti61.0Pt39.0 %,,,,,,,,,,,,,39.0,,,,61.0,,,,1030.0,,943.0,,,,
AS_MS_ALL,TiPt,K. E. T. Araya,,Phase transformations and equilibria of titanium platinum alloys in the composition range 30-50 atomic percent platinum,2012.0,Ti65.0Pt35.0 %,,,,,,,,,,,,,35.0,,,,65.0,,,,1223.0,,1159.0,,,,
AS_MS_ALL,TiPt,K. E. T. Araya,,Phase transformations and equilibria of titanium platinum alloys in the composition range 30-50 atomic percent platinum,2012.0,Ti69.0Pt31.0 %,,,,,,,,,,,,,31.0,,,,69.0,,,,1223.0,,1015.0,,,,
AS_MS_ALL,TiPt,Y. Yamabe-Mitarai; T. Hara; S. Miura and H. Hosoda,Metallurgical and Materials Transactions A,Phase transformation and shape memory effect of Ti (Pt; Ir),2012.0,Ti50.0Pt50.0 %,,,,,,,,,,,,,50.0,,,,50.0,,,,1067.0,,1029.0,,,,
AS_MS_ALL,TiPt,S. Chikosha and H. K. Chikwanda,Materials Science Forum,TiPt HTSMA Produced by Spark Plasma Sintering of Elemental Powders,2013.0,Ti50.0Pt50.0 %,,,,,,,,,,,,,50.0,,,,50.0,,,,1010.0,,1014.0,,,,
AS_MS_ALL,TiPt,A. Wadood and Y. Yamabe-Mitarai,Materials Science and Engineering: A,TiPt–Co and TiPt–Ru high temperature shape memory alloys,2014.0,Ti50.0Pt50.0 %,,,,,,,,,,,,,50.0,,,,50.0,,,,1000.0,,990.0,,,,
AS_MS_ALL,TiPt,K. E. Tello; R. D. Noebe; A. Garg; J. Allaz and M. J. Kaufman,Materials Characterization,Revisiting the Ti-Pt system relevant to high temperature shape memory alloys,2017.0,Ti61.0Pt39.0 %,,,,,,,,,,,,,39.0,,,,61.0,,,,1226.0,,1168.0,,,,
AS_MS_ALL,TiPt,Y. Yamabe-Mitarai; W. Takebe and M. Shimojo,Shape Memory and Superelasticity,Phase Transformation and Shape Memory Effect of Ti–Pd–Pt–Zr High-Temperature Shape Memory Alloys,2017.0,Ti50.8Pt49.2 %,,,,,,,,,,,,,49.2,,,,50.8,,,,1001.0,,1019.0,,,,
AS_MS_ALL,TiPt,T. Biggs; M.B. Cortie; M.J. Witcomb; L.A. Cornish,Platinum Metals Review,Platinum Alloys for Shape Memory Applications,2003.0,Ti50.0Pt50.0 %,,,,,,,,,,,,,50.0,,,,50.0,,,,1011.0,,1030.0,,,,
AS_MS_ALL,TiPt,O. Rios; R.D. Noebe; T. Biles; A. Garg; A. Palczer; D. Scheiman; H.J. Seifert; M. Kaufman,SPIE Proceedings,Characterization of Ternary NiTiPt High-Temperature Shape Memory Alloys,2005.0,Ti50.0Pt50.0 %,,,,,,,,,,,,,50.0,,,,50.0,,,,1044.0,,1018.0,,,,
AS_MS_ALL,TiPt,A. Wadood; Y. Yamabe-Mitarai,Platinum Metals Review,Recent Research and Developments Related to Near-Equiatomic Titanium-Platinum Alloys for High-Temperature Applications,2014.0,Ti50.0Pt50.0 %,,,,,,,,,,,,,50.0,,,,50.0,,,,1040.0,,1070.0,,,,
AS_MS_ALL,NiTiAu,L. Casalena; G.S. Bigelow; Y. Gao; O. Benafan; R.D. Noebe; Y. Wang; M.J. Mills,Intermetallics,Mechanical behavior and microstructural analysis of NiTi-40Au shape memory alloys exhibiting work output above 400 °C,2017.0,Ni9.0Ti51.0Au40.0 %,,,40.0,,,,,,,,9.0,,,,,,51.0,,,,500.0,,493.0,,,,
AS_MS_ALL,NiTiAu,L. Casalena; G.S. Bigelow; Y. Gao; O. Benafan; R.D. Noebe; Y. Wang; M.J. Mills,Intermetallics,Mechanical behavior and microstructural analysis of NiTi-40Au shape memory alloys exhibiting work output above 400 °C,2017.0,Ni9.0Ti51.0Au40.0 %,,,40.0,,,,,,,,9.0,,,,,,51.0,,,,488.0,,490.0,,,,
AS_MS_ALL,NiTiAu,L. Casalena; G.S. Bigelow; Y. Gao; O. Benafan; R.D. Noebe; Y. Wang; M.J. Mills,Intermetallics,Mechanical behavior and microstructural analysis of NiTi-40Au shape memory alloys exhibiting work output above 400 °C,2017.0,Ni9.0Ti51.0Au40.0 %,,,40.0,,,,,,,,9.0,,,,,,51.0,,,,485.0,,488.0,,,,
AS_MS_ALL,NiTiAu,L. Casalena; G.S. Bigelow; Y. Gao; O. Benafan; R.D. Noebe; Y. Wang; M.J. Mills,Intermetallics,Mechanical behavior and microstructural analysis of NiTi-40Au shape memory alloys exhibiting work output above 400 °C,2017.0,Ni9.0Ti51.0Au40.0 %,,,40.0,,,,,,,,9.0,,,,,,51.0,,,,490.0,,487.0,,,,
AS_MS_ALL,NiTiAu,L. Casalena; G.S. Bigelow; Y. Gao; O. Benafan; R.D. Noebe; Y. Wang; M.J. Mills,Intermetallics,Mechanical behavior and microstructural analysis of NiTi-40Au shape memory alloys exhibiting work output above 400 °C,2017.0,Ni9.0Ti51.0Au40.0 %,,,40.0,,,,,,,,9.0,,,,,,51.0,,,,489.0,,482.0,,,,
AS_MS_ALL,NiTiAu,L. Casalena; G.S. Bigelow; Y. Gao; O. Benafan; R.D. Noebe; Y. Wang; M.J. Mills,Intermetallics,Mechanical behavior and microstructural analysis of NiTi-40Au shape memory alloys exhibiting work output above 400 °C,2017.0,Ni9.0Ti51.0Au40.0 %,,,40.0,,,,,,,,9.0,,,,,,51.0,,,,481.0,,482.0,,,,
AS_MS_ALL,NiTiAu,L. Casalena; G.S. Bigelow; Y. Gao; O. Benafan; R.D. Noebe; Y. Wang; M.J. Mills,Intermetallics,Mechanical behavior and microstructural analysis of NiTi-40Au shape memory alloys exhibiting work output above 400 °C,2017.0,Ni9.0Ti51.0Au40.0 %,,,40.0,,,,,,,,9.0,,,,,,51.0,,,,477.0,,475.0,,,,
AS_MS_ALL,NiTiAu,L. Casalena; G.S. Bigelow; Y. Gao; O. Benafan; R.D. Noebe; Y. Wang; M.J. Mills,Intermetallics,Mechanical behavior and microstructural analysis of NiTi-40Au shape memory alloys exhibiting work output above 400 °C,2017.0,Ni9.0Ti51.0Au40.0 %,,,40.0,,,,,,,,9.0,,,,,,51.0,,,,485.0,,472.0,,,,
AS_MS_ALL,NiTiAu,L. Casalena; G.S. Bigelow; Y. Gao; O. Benafan; R.D. Noebe; Y. Wang; M.J. Mills,Intermetallics,Mechanical behavior and microstructural analysis of NiTi-40Au shape memory alloys exhibiting work output above 400 °C,2017.0,Ni9.0Ti51.0Au40.0 %,,,40.0,,,,,,,,9.0,,,,,,51.0,,,,473.0,,471.0,,,,
AS_MS_ALL,NiTiAu,L. Casalena; G.S. Bigelow; Y. Gao; O. Benafan; R.D. Noebe; Y. Wang; M.J. Mills,Intermetallics,Mechanical behavior and microstructural analysis of NiTi-40Au shape memory alloys exhibiting work output above 400 °C,2017.0,Ni9.0Ti51.0Au40.0 %,,,40.0,,,,,,,,9.0,,,,,,51.0,,,,477.0,,463.0,,,,
AS_MS_ALL,NiTiAu,L. Casalena; G.S. Bigelow; Y. Gao; O. Benafan; R.D. Noebe; Y. Wang; M.J. Mills,Intermetallics,Mechanical behavior and microstructural analysis of NiTi-40Au shape memory alloys exhibiting work output above 400 °C,2017.0,Ni9.0Ti51.0Au40.0 %,,,40.0,,,,,,,,9.0,,,,,,51.0,,,,467.0,,458.0,,,,
AS_MS_ALL,NiTiAu,L. Casalena; G.S. Bigelow; Y. Gao; O. Benafan; R.D. Noebe; Y. Wang; M.J. Mills,Intermetallics,Mechanical behavior and microstructural analysis of NiTi-40Au shape memory alloys exhibiting work output above 400 °C,2017.0,Ni9.0Ti51.0Au40.0 %,,,40.0,,,,,,,,9.0,,,,,,51.0,,,,464.0,,448.0,,,,
AS_MS_ALL,NiTiAu,L. Casalena; G.S. Bigelow; Y. Gao; O. Benafan; R.D. Noebe; Y. Wang; M.J. Mills,Intermetallics,Mechanical behavior and microstructural analysis of NiTi-40Au shape memory alloys exhibiting work output above 400 °C,2017.0,Ni9.0Ti51.0Au40.0 %,,,40.0,,,,,,,,9.0,,,,,,51.0,,,,463.0,,448.0,,,,
AS_MS_ALL,NiTiAu,L. Casalena; G.S. Bigelow; Y. Gao; O. Benafan; R.D. Noebe; Y. Wang; M.J. Mills,Intermetallics,Mechanical behavior and microstructural analysis of NiTi-40Au shape memory alloys exhibiting work output above 400 °C,2017.0,Ni9.0Ti51.0Au40.0 %,,,40.0,,,,,,,,9.0,,,,,,51.0,,,,463.0,,463.0,,,,
AS_MS_ALL,NiTiAu,L. Casalena; G.S. Bigelow; Y. Gao; O. Benafan; R.D. Noebe; Y. Wang; M.J. Mills,Intermetallics,Mechanical behavior and microstructural analysis of NiTi-40Au shape memory alloys exhibiting work output above 400 °C,2017.0,Ni9.0Ti51.0Au40.0 %,,,40.0,,,,,,,,9.0,,,,,,51.0,,,,460.0,,455.0,,,,
AS_MS_ALL,NiTiAu,L. Casalena; G.S. Bigelow; Y. Gao; O. Benafan; R.D. Noebe; Y. Wang; M.J. Mills,Intermetallics,Mechanical behavior and microstructural analysis of NiTi-40Au shape memory alloys exhibiting work output above 400 °C,2017.0,Ni9.0Ti51.0Au40.0 %,,,40.0,,,,,,,,9.0,,,,,,51.0,,,,447.0,,448.0,,,,
AS_MS_ALL,NiTiAu,L. Casalena; G.S. Bigelow; Y. Gao; O. Benafan; R.D. Noebe; Y. Wang; M.J. Mills,Intermetallics,Mechanical behavior and microstructural analysis of NiTi-40Au shape memory alloys exhibiting work output above 400 °C,2017.0,Ni9.0Ti51.0Au40.0 %,,,40.0,,,,,,,,9.0,,,,,,51.0,,,,453.0,,447.0,,,,
AS_MS_ALL,NiTiAu,L. Casalena; G.S. Bigelow; Y. Gao; O. Benafan; R.D. Noebe; Y. Wang; M.J. Mills,Intermetallics,Mechanical behavior and microstructural analysis of NiTi-40Au shape memory alloys exhibiting work output above 400 °C,2017.0,Ni9.0Ti51.0Au40.0 %,,,40.0,,,,,,,,9.0,,,,,,51.0,,,,445.0,,444.0,,,,
AS_MS_ALL,NiTiAu,L. Casalena; G.S. Bigelow; Y. Gao; O. Benafan; R.D. Noebe; Y. Wang; M.J. Mills,Intermetallics,Mechanical behavior and microstructural analysis of NiTi-40Au shape memory alloys exhibiting work output above 400 °C,2017.0,Ni9.0Ti51.0Au40.0 %,,,40.0,,,,,,,,9.0,,,,,,51.0,,,,440.0,,436.0,,,,
AS_MS_ALL,NiTiAu,L. Casalena; G.S. Bigelow; Y. Gao; O. Benafan; R.D. Noebe; Y. Wang; M.J. Mills,Intermetallics,Mechanical behavior and microstructural analysis of NiTi-40Au shape memory alloys exhibiting work output above 400 °C,2017.0,Ni10.0Ti50.0Au40.0 %,,,40.0,,,,,,,,10.0,,,,,,50.0,,,,489.0,,479.0,,,,
AS_MS_ALL,NiTiAu,L. Casalena; G.S. Bigelow; Y. Gao; O. Benafan; R.D. Noebe; Y. Wang; M.J. Mills,Intermetallics,Mechanical behavior and microstructural analysis of NiTi-40Au shape memory alloys exhibiting work output above 400 °C,2017.0,Ni10.0Ti50.0Au40.0 %,,,40.0,,,,,,,,10.0,,,,,,50.0,,,,480.0,,468.0,,,,
AS_MS_ALL,NiTiAu,L. Casalena; G.S. Bigelow; Y. Gao; O. Benafan; R.D. Noebe; Y. Wang; M.J. Mills,Intermetallics,Mechanical behavior and microstructural analysis of NiTi-40Au shape memory alloys exhibiting work output above 400 °C,2017.0,Ni10.0Ti50.0Au40.0 %,,,40.0,,,,,,,,10.0,,,,,,50.0,,,,478.0,,468.0,,,,
AS_MS_ALL,NiTiAu,L. Casalena; G.S. Bigelow; Y. Gao; O. Benafan; R.D. Noebe; Y. Wang; M.J. Mills,Intermetallics,Mechanical behavior and microstructural analysis of NiTi-40Au shape memory alloys exhibiting work output above 400 °C,2017.0,Ni10.0Ti50.0Au40.0 %,,,40.0,,,,,,,,10.0,,,,,,50.0,,,,471.0,,461.0,,,,
AS_MS_ALL,NiTiAu,L. Casalena; G.S. Bigelow; Y. Gao; O. Benafan; R.D. Noebe; Y. Wang; M.J. Mills,Intermetallics,Mechanical behavior and microstructural analysis of NiTi-40Au shape memory alloys exhibiting work output above 400 °C,2017.0,Ni10.0Ti50.0Au40.0 %,,,40.0,,,,,,,,10.0,,,,,,50.0,,,,477.0,,471.0,,,,
AS_MS_ALL,NiTiAu,L. Casalena; G.S. Bigelow; Y. Gao; O. Benafan; R.D. Noebe; Y. Wang; M.J. Mills,Intermetallics,Mechanical behavior and microstructural analysis of NiTi-40Au shape memory alloys exhibiting work output above 400 °C,2017.0,Ni10.0Ti50.0Au40.0 %,,,40.0,,,,,,,,10.0,,,,,,50.0,,,,468.0,,455.0,,,,
AS_MS_ALL,NiTiAu,L. Casalena; G.S. Bigelow; Y. Gao; O. Benafan; R.D. Noebe; Y. Wang; M.J. Mills,Intermetallics,Mechanical behavior and microstructural analysis of NiTi-40Au shape memory alloys exhibiting work output above 400 °C,2017.0,Ni10.0Ti50.0Au40.0 %,,,40.0,,,,,,,,10.0,,,,,,50.0,,,,479.0,,469.0,,,,
AS_MS_ALL,NiTiAu,L. Casalena; G.S. Bigelow; Y. Gao; O. Benafan; R.D. Noebe; Y. Wang; M.J. Mills,Intermetallics,Mechanical behavior and microstructural analysis of NiTi-40Au shape memory alloys exhibiting work output above 400 °C,2017.0,Ni10.0Ti50.0Au40.0 %,,,40.0,,,,,,,,10.0,,,,,,50.0,,,,465.0,,451.0,,,,
AS_MS_ALL,NiTiAu,L. Casalena; G.S. Bigelow; Y. Gao; O. Benafan; R.D. Noebe; Y. Wang; M.J. Mills,Intermetallics,Mechanical behavior and microstructural analysis of NiTi-40Au shape memory alloys exhibiting work output above 400 °C,2017.0,Ni10.0Ti50.0Au40.0 %,,,40.0,,,,,,,,10.0,,,,,,50.0,,,,473.0,,461.0,,,,
AS_MS_ALL,NiTiAu,L. Casalena; G.S. Bigelow; Y. Gao; O. Benafan; R.D. Noebe; Y. Wang; M.J. Mills,Intermetallics,Mechanical behavior and microstructural analysis of NiTi-40Au shape memory alloys exhibiting work output above 400 °C,2017.0,Ni10.0Ti50.0Au40.0 %,,,40.0,,,,,,,,10.0,,,,,,50.0,,,,465.0,,450.0,,,,
AS_MS_ALL,NiTiAu,L. Casalena; G.S. Bigelow; Y. Gao; O. Benafan; R.D. Noebe; Y. Wang; M.J. Mills,Intermetallics,Mechanical behavior and microstructural analysis of NiTi-40Au shape memory alloys exhibiting work output above 400 °C,2017.0,Ni10.0Ti50.0Au40.0 %,,,40.0,,,,,,,,10.0,,,,,,50.0,,,,454.0,,444.0,,,,
AS_MS_ALL,NiTiAu,L. Casalena; G.S. Bigelow; Y. Gao; O. Benafan; R.D. Noebe; Y. Wang; M.J. Mills,Intermetallics,Mechanical behavior and microstructural analysis of NiTi-40Au shape memory alloys exhibiting work output above 400 °C,2017.0,Ni10.0Ti50.0Au40.0 %,,,40.0,,,,,,,,10.0,,,,,,50.0,,,,457.0,,442.0,,,,
AS_MS_ALL,NiTiAu,L. Casalena; G.S. Bigelow; Y. Gao; O. Benafan; R.D. Noebe; Y. Wang; M.J. Mills,Intermetallics,Mechanical behavior and microstructural analysis of NiTi-40Au shape memory alloys exhibiting work output above 400 °C,2017.0,Ni10.0Ti50.0Au40.0 %,,,40.0,,,,,,,,10.0,,,,,,50.0,,,,452.0,,435.0,,,,
AS_MS_ALL,NiTiAu,L. Casalena; G.S. Bigelow; Y. Gao; O. Benafan; R.D. Noebe; Y. Wang; M.J. Mills,Intermetallics,Mechanical behavior and microstructural analysis of NiTi-40Au shape memory alloys exhibiting work output above 400 °C,2017.0,Ni10.0Ti50.0Au40.0 %,,,40.0,,,,,,,,10.0,,,,,,50.0,,,,447.0,,440.0,,,,
AS_MS_ALL,NiTiAu,L. Casalena; G.S. Bigelow; Y. Gao; O. Benafan; R.D. Noebe; Y. Wang; M.J. Mills,Intermetallics,Mechanical behavior and microstructural analysis of NiTi-40Au shape memory alloys exhibiting work output above 400 °C,2017.0,Ni10.0Ti50.0Au40.0 %,,,40.0,,,,,,,,10.0,,,,,,50.0,,,,445.0,,432.0,,,,
AS_MS_ALL,NiTiAu,L. Casalena; G.S. Bigelow; Y. Gao; O. Benafan; R.D. Noebe; Y. Wang; M.J. Mills,Intermetallics,Mechanical behavior and microstructural analysis of NiTi-40Au shape memory alloys exhibiting work output above 400 °C,2017.0,Ni10.0Ti50.0Au40.0 %,,,40.0,,,,,,,,10.0,,,,,,50.0,,,,444.0,,437.0,,,,
AS_MS_ALL,NiTiAu,L. Casalena; G.S. Bigelow; Y. Gao; O. Benafan; R.D. Noebe; Y. Wang; M.J. Mills,Intermetallics,Mechanical behavior and microstructural analysis of NiTi-40Au shape memory alloys exhibiting work output above 400 °C,2017.0,Ni10.0Ti50.0Au40.0 %,,,40.0,,,,,,,,10.0,,,,,,50.0,,,,434.0,,432.0,,,,
AS_MS_ALL,NiTiAu,L. Casalena; G.S. Bigelow; Y. Gao; O. Benafan; R.D. Noebe; Y. Wang; M.J. Mills,Intermetallics,Mechanical behavior and microstructural analysis of NiTi-40Au shape memory alloys exhibiting work output above 400 °C,2017.0,Ni10.0Ti50.0Au40.0 %,,,40.0,,,,,,,,10.0,,,,,,50.0,,,,434.0,,429.0,,,,
AS_MS_ALL,NiTiAu,L. Casalena; G.S. Bigelow; Y. Gao; O. Benafan; R.D. Noebe; Y. Wang; M.J. Mills,Intermetallics,Mechanical behavior and microstructural analysis of NiTi-40Au shape memory alloys exhibiting work output above 400 °C,2017.0,Ni10.0Ti50.0Au40.0 %,,,40.0,,,,,,,,10.0,,,,,,50.0,,,,418.0,,422.0,,,,
AS_MS_ALL,NiTiAu,L. Casalena; G.S. Bigelow; Y. Gao; O. Benafan; R.D. Noebe; Y. Wang; M.J. Mills,Intermetallics,Mechanical behavior and microstructural analysis of NiTi-40Au shape memory alloys exhibiting work output above 400 °C,2017.0,Ni10.3Ti49.7Au40.0 %,,,40.0,,,,,,,,10.3,,,,,,49.7,,,,492.0,,477.0,,,,
AS_MS_ALL,NiTiAu,L. Casalena; G.S. Bigelow; Y. Gao; O. Benafan; R.D. Noebe; Y. Wang; M.J. Mills,Intermetallics,Mechanical behavior and microstructural analysis of NiTi-40Au shape memory alloys exhibiting work output above 400 °C,2017.0,Ni10.3Ti49.7Au40.0 %,,,40.0,,,,,,,,10.3,,,,,,49.7,,,,485.0,,480.0,,,,
AS_MS_ALL,NiTiAu,L. Casalena; G.S. Bigelow; Y. Gao; O. Benafan; R.D. Noebe; Y. Wang; M.J. Mills,Intermetallics,Mechanical behavior and microstructural analysis of NiTi-40Au shape memory alloys exhibiting work output above 400 °C,2017.0,Ni10.3Ti49.7Au40.0 %,,,40.0,,,,,,,,10.3,,,,,,49.7,,,,482.0,,470.0,,,,
AS_MS_ALL,NiTiAu,L. Casalena; G.S. Bigelow; Y. Gao; O. Benafan; R.D. Noebe; Y. Wang; M.J. Mills,Intermetallics,Mechanical behavior and microstructural analysis of NiTi-40Au shape memory alloys exhibiting work output above 400 °C,2017.0,Ni10.3Ti49.7Au40.0 %,,,40.0,,,,,,,,10.3,,,,,,49.7,,,,483.0,,476.0,,,,
AS_MS_ALL,NiTiAu,L. Casalena; G.S. Bigelow; Y. Gao; O. Benafan; R.D. Noebe; Y. Wang; M.J. Mills,Intermetallics,Mechanical behavior and microstructural analysis of NiTi-40Au shape memory alloys exhibiting work output above 400 °C,2017.0,Ni10.3Ti49.7Au40.0 %,,,40.0,,,,,,,,10.3,,,,,,49.7,,,,483.0,,476.0,,,,
AS_MS_ALL,NiTiAu,L. Casalena; G.S. Bigelow; Y. Gao; O. Benafan; R.D. Noebe; Y. Wang; M.J. Mills,Intermetallics,Mechanical behavior and microstructural analysis of NiTi-40Au shape memory alloys exhibiting work output above 400 °C,2017.0,Ni10.3Ti49.7Au40.0 %,,,40.0,,,,,,,,10.3,,,,,,49.7,,,,480.0,,469.0,,,,
AS_MS_ALL,NiTiAu,L. Casalena; G.S. Bigelow; Y. Gao; O. Benafan; R.D. Noebe; Y. Wang; M.J. Mills,Intermetallics,Mechanical behavior and microstructural analysis of NiTi-40Au shape memory alloys exhibiting work output above 400 °C,2017.0,Ni10.3Ti49.7Au40.0 %,,,40.0,,,,,,,,10.3,,,,,,49.7,,,,470.0,,457.0,,,,
AS_MS_ALL,NiTiAu,L. Casalena; G.S. Bigelow; Y. Gao; O. Benafan; R.D. Noebe; Y. Wang; M.J. Mills,Intermetallics,Mechanical behavior and microstructural analysis of NiTi-40Au shape memory alloys exhibiting work output above 400 °C,2017.0,Ni10.3Ti49.7Au40.0 %,,,40.0,,,,,,,,10.3,,,,,,49.7,,,,471.0,,468.0,,,,
AS_MS_ALL,NiTiAu,L. Casalena; G.S. Bigelow; Y. Gao; O. Benafan; R.D. Noebe; Y. Wang; M.J. Mills,Intermetallics,Mechanical behavior and microstructural analysis of NiTi-40Au shape memory alloys exhibiting work output above 400 °C,2017.0,Ni10.3Ti49.7Au40.0 %,,,40.0,,,,,,,,10.3,,,,,,49.7,,,,471.0,,458.0,,,,
AS_MS_ALL,NiTiAu,L. Casalena; G.S. Bigelow; Y. Gao; O. Benafan; R.D. Noebe; Y. Wang; M.J. Mills,Intermetallics,Mechanical behavior and microstructural analysis of NiTi-40Au shape memory alloys exhibiting work output above 400 °C,2017.0,Ni10.3Ti49.7Au40.0 %,,,40.0,,,,,,,,10.3,,,,,,49.7,,,,465.0,,447.0,,,,
AS_MS_ALL,NiTiAu,L. Casalena; G.S. Bigelow; Y. Gao; O. Benafan; R.D. Noebe; Y. Wang; M.J. Mills,Intermetallics,Mechanical behavior and microstructural analysis of NiTi-40Au shape memory alloys exhibiting work output above 400 °C,2017.0,Ni10.3Ti49.7Au40.0 %,,,40.0,,,,,,,,10.3,,,,,,49.7,,,,459.0,,441.0,,,,
AS_MS_ALL,NiTiAu,L. Casalena; G.S. Bigelow; Y. Gao; O. Benafan; R.D. Noebe; Y. Wang; M.J. Mills,Intermetallics,Mechanical behavior and microstructural analysis of NiTi-40Au shape memory alloys exhibiting work output above 400 °C,2017.0,Ni10.3Ti49.7Au40.0 %,,,40.0,,,,,,,,10.3,,,,,,49.7,,,,453.0,,447.0,,,,
AS_MS_ALL,NiTiAu,L. Casalena; G.S. Bigelow; Y. Gao; O. Benafan; R.D. Noebe; Y. Wang; M.J. Mills,Intermetallics,Mechanical behavior and microstructural analysis of NiTi-40Au shape memory alloys exhibiting work output above 400 °C,2017.0,Ni10.3Ti49.7Au40.0 %,,,40.0,,,,,,,,10.3,,,,,,49.7,,,,458.0,,454.0,,,,
AS_MS_ALL,NiTiAu,L. Casalena; G.S. Bigelow; Y. Gao; O. Benafan; R.D. Noebe; Y. Wang; M.J. Mills,Intermetallics,Mechanical behavior and microstructural analysis of NiTi-40Au shape memory alloys exhibiting work output above 400 °C,2017.0,Ni10.3Ti49.7Au40.0 %,,,40.0,,,,,,,,10.3,,,,,,49.7,,,,452.0,,433.0,,,,
AS_MS_ALL,NiTiAu,L. Casalena; G.S. Bigelow; Y. Gao; O. Benafan; R.D. Noebe; Y. Wang; M.J. Mills,Intermetallics,Mechanical behavior and microstructural analysis of NiTi-40Au shape memory alloys exhibiting work output above 400 °C,2017.0,Ni10.3Ti49.7Au40.0 %,,,40.0,,,,,,,,10.3,,,,,,49.7,,,,447.0,,429.0,,,,
AS_MS_ALL,NiTiAu,L. Casalena; G.S. Bigelow; Y. Gao; O. Benafan; R.D. Noebe; Y. Wang; M.J. Mills,Intermetallics,Mechanical behavior and microstructural analysis of NiTi-40Au shape memory alloys exhibiting work output above 400 °C,2017.0,Ni10.3Ti49.7Au40.0 %,,,40.0,,,,,,,,10.3,,,,,,49.7,,,,446.0,,446.0,,,,
AS_MS_ALL,NiTiAu,L. Casalena; G.S. Bigelow; Y. Gao; O. Benafan; R.D. Noebe; Y. Wang; M.J. Mills,Intermetallics,Mechanical behavior and microstructural analysis of NiTi-40Au shape memory alloys exhibiting work output above 400 °C,2017.0,Ni10.3Ti49.7Au40.0 %,,,40.0,,,,,,,,10.3,,,,,,49.7,,,,435.0,,443.0,,,,
AS_MS_ALL,NiTiAu,L. Casalena; G.S. Bigelow; Y. Gao; O. Benafan; R.D. Noebe; Y. Wang; M.J. Mills,Intermetallics,Mechanical behavior and microstructural analysis of NiTi-40Au shape memory alloys exhibiting work output above 400 °C,2017.0,Ni10.3Ti49.7Au40.0 %,,,40.0,,,,,,,,10.3,,,,,,49.7,,,,428.0,,441.0,,,,
AS_MS_ALL,NiTiAu,L. Casalena; G.S. Bigelow; Y. Gao; O. Benafan; R.D. Noebe; Y. Wang; M.J. Mills,Intermetallics,Mechanical behavior and microstructural analysis of NiTi-40Au shape memory alloys exhibiting work output above 400 °C,2017.0,Ni10.3Ti49.7Au40.0 %,,,40.0,,,,,,,,10.3,,,,,,49.7,,,,432.0,,426.0,,,,
AS_MS_ALL,NiTiAu,L. Casalena; G.S. Bigelow; Y. Gao; O. Benafan; R.D. Noebe; Y. Wang; M.J. Mills,Intermetallics,Mechanical behavior and microstructural analysis of NiTi-40Au shape memory alloys exhibiting work output above 400 °C,2017.0,Ni11.0Ti49.0Au40.0 %,,,40.0,,,,,,,,11.0,,,,,,49.0,,,,463.0,,464.0,,,,
AS_MS_ALL,NiTiAu,L. Casalena; G.S. Bigelow; Y. Gao; O. Benafan; R.D. Noebe; Y. Wang; M.J. Mills,Intermetallics,Mechanical behavior and microstructural analysis of NiTi-40Au shape memory alloys exhibiting work output above 400 °C,2017.0,Ni11.0Ti49.0Au40.0 %,,,40.0,,,,,,,,11.0,,,,,,49.0,,,,460.0,,458.0,,,,
AS_MS_ALL,NiTiAu,L. Casalena; G.S. Bigelow; Y. Gao; O. Benafan; R.D. Noebe; Y. Wang; M.J. Mills,Intermetallics,Mechanical behavior and microstructural analysis of NiTi-40Au shape memory alloys exhibiting work output above 400 °C,2017.0,Ni11.0Ti49.0Au40.0 %,,,40.0,,,,,,,,11.0,,,,,,49.0,,,,467.0,,469.0,,,,
AS_MS_ALL,NiTiAu,L. Casalena; G.S. Bigelow; Y. Gao; O. Benafan; R.D. Noebe; Y. Wang; M.J. Mills,Intermetallics,Mechanical behavior and microstructural analysis of NiTi-40Au shape memory alloys exhibiting work output above 400 °C,2017.0,Ni11.0Ti49.0Au40.0 %,,,40.0,,,,,,,,11.0,,,,,,49.0,,,,464.0,,460.0,,,,
AS_MS_ALL,NiTiAu,L. Casalena; G.S. Bigelow; Y. Gao; O. Benafan; R.D. Noebe; Y. Wang; M.J. Mills,Intermetallics,Mechanical behavior and microstructural analysis of NiTi-40Au shape memory alloys exhibiting work output above 400 °C,2017.0,Ni11.0Ti49.0Au40.0 %,,,40.0,,,,,,,,11.0,,,,,,49.0,,,,464.0,,459.0,,,,
AS_MS_ALL,NiTiAu,L. Casalena; G.S. Bigelow; Y. Gao; O. Benafan; R.D. Noebe; Y. Wang; M.J. Mills,Intermetallics,Mechanical behavior and microstructural analysis of NiTi-40Au shape memory alloys exhibiting work output above 400 °C,2017.0,Ni11.0Ti49.0Au40.0 %,,,40.0,,,,,,,,11.0,,,,,,49.0,,,,453.0,,451.0,,,,
AS_MS_ALL,NiTiAu,L. Casalena; G.S. Bigelow; Y. Gao; O. Benafan; R.D. Noebe; Y. Wang; M.J. Mills,Intermetallics,Mechanical behavior and microstructural analysis of NiTi-40Au shape memory alloys exhibiting work output above 400 °C,2017.0,Ni11.0Ti49.0Au40.0 %,,,40.0,,,,,,,,11.0,,,,,,49.0,,,,454.0,,448.0,,,,
AS_MS_ALL,NiTiAu,L. Casalena; G.S. Bigelow; Y. Gao; O. Benafan; R.D. Noebe; Y. Wang; M.J. Mills,Intermetallics,Mechanical behavior and microstructural analysis of NiTi-40Au shape memory alloys exhibiting work output above 400 °C,2017.0,Ni11.0Ti49.0Au40.0 %,,,40.0,,,,,,,,11.0,,,,,,49.0,,,,451.0,,437.0,,,,
AS_MS_ALL,NiTiAu,L. Casalena; G.S. Bigelow; Y. Gao; O. Benafan; R.D. Noebe; Y. Wang; M.J. Mills,Intermetallics,Mechanical behavior and microstructural analysis of NiTi-40Au shape memory alloys exhibiting work output above 400 °C,2017.0,Ni11.0Ti49.0Au40.0 %,,,40.0,,,,,,,,11.0,,,,,,49.0,,,,453.0,,447.0,,,,
AS_MS_ALL,NiTiAu,L. Casalena; G.S. Bigelow; Y. Gao; O. Benafan; R.D. Noebe; Y. Wang; M.J. Mills,Intermetallics,Mechanical behavior and microstructural analysis of NiTi-40Au shape memory alloys exhibiting work output above 400 °C,2017.0,Ni11.0Ti49.0Au40.0 %,,,40.0,,,,,,,,11.0,,,,,,49.0,,,,449.0,,442.0,,,,
AS_MS_ALL,NiTiAu,L. Casalena; G.S. Bigelow; Y. Gao; O. Benafan; R.D. Noebe; Y. Wang; M.J. Mills,Intermetallics,Mechanical behavior and microstructural analysis of NiTi-40Au shape memory alloys exhibiting work output above 400 °C,2017.0,Ni11.0Ti49.0Au40.0 %,,,40.0,,,,,,,,11.0,,,,,,49.0,,,,443.0,,432.0,,,,
AS_MS_ALL,NiTiAu,L. Casalena; G.S. Bigelow; Y. Gao; O. Benafan; R.D. Noebe; Y. Wang; M.J. Mills,Intermetallics,Mechanical behavior and microstructural analysis of NiTi-40Au shape memory alloys exhibiting work output above 400 °C,2017.0,Ni11.0Ti49.0Au40.0 %,,,40.0,,,,,,,,11.0,,,,,,49.0,,,,442.0,,436.0,,,,
AS_MS_ALL,NiTiAu,L. Casalena; G.S. Bigelow; Y. Gao; O. Benafan; R.D. Noebe; Y. Wang; M.J. Mills,Intermetallics,Mechanical behavior and microstructural analysis of NiTi-40Au shape memory alloys exhibiting work output above 400 °C,2017.0,Ni11.0Ti49.0Au40.0 %,,,40.0,,,,,,,,11.0,,,,,,49.0,,,,432.0,,428.0,,,,
AS_MS_ALL,NiTiAu,L. Casalena; G.S. Bigelow; Y. Gao; O. Benafan; R.D. Noebe; Y. Wang; M.J. Mills,Intermetallics,Mechanical behavior and microstructural analysis of NiTi-40Au shape memory alloys exhibiting work output above 400 °C,2017.0,Ni11.0Ti49.0Au40.0 %,,,40.0,,,,,,,,11.0,,,,,,49.0,,,,437.0,,427.0,,,,
AS_MS_ALL,NiTiAu,L. Casalena; G.S. Bigelow; Y. Gao; O. Benafan; R.D. Noebe; Y. Wang; M.J. Mills,Intermetallics,Mechanical behavior and microstructural analysis of NiTi-40Au shape memory alloys exhibiting work output above 400 °C,2017.0,Ni11.0Ti49.0Au40.0 %,,,40.0,,,,,,,,11.0,,,,,,49.0,,,,438.0,,436.0,,,,
AS_MS_ALL,NiTiAu,L. Casalena; G.S. Bigelow; Y. Gao; O. Benafan; R.D. Noebe; Y. Wang; M.J. Mills,Intermetallics,Mechanical behavior and microstructural analysis of NiTi-40Au shape memory alloys exhibiting work output above 400 °C,2017.0,Ni11.0Ti49.0Au40.0 %,,,40.0,,,,,,,,11.0,,,,,,49.0,,,,422.0,,431.0,,,,
AS_MS_ALL,NiTiAu,L. Casalena; G.S. Bigelow; Y. Gao; O. Benafan; R.D. Noebe; Y. Wang; M.J. Mills,Intermetallics,Mechanical behavior and microstructural analysis of NiTi-40Au shape memory alloys exhibiting work output above 400 °C,2017.0,Ni11.0Ti49.0Au40.0 %,,,40.0,,,,,,,,11.0,,,,,,49.0,,,,435.0,,423.0,,,,
AS_MS_ALL,NiTiAu,L. Casalena; G.S. Bigelow; Y. Gao; O. Benafan; R.D. Noebe; Y. Wang; M.J. Mills,Intermetallics,Mechanical behavior and microstructural analysis of NiTi-40Au shape memory alloys exhibiting work output above 400 °C,2017.0,Ni11.0Ti49.0Au40.0 %,,,40.0,,,,,,,,11.0,,,,,,49.0,,,,426.0,,418.0,,,,
AS_MS_ALL,NiTiAu,S.H. Kayani; M.I. Khan; F.A. Khalid; H.Y. Young S. Miyazaki,Shape Memory and Superelasticity,Precipitation Behavior of Thermo-Mechanically Treated Ti50Ni20Au20Cu10 High-Temperature Shape-Memory Alloy,2016.0,Ni30.0Ti50.0Au20.0 %,,,20.0,,,,,,,,30.0,,,,,,50.0,,,,170.0,,158.0,,,,
AS_MS_ALL,NiTiAu,S.H. Kayani; M.I. Khan; F.A. Khalid; H.Y. Young S. Miyazaki,Shape Memory and Superelasticity,Precipitation Behavior of Thermo-Mechanically Treated Ti50Ni20Au20Cu10 High-Temperature Shape-Memory Alloy,2016.0,Ni30.0Ti50.0Au20.0 %,,,20.0,,,,,,,,30.0,,,,,,50.0,,,,153.0,,156.0,,,,
AS_MS_ALL,NiTiAu,S.H. Kayani; M.I. Khan; F.A. Khalid; H.Y. Young S. Miyazaki,Shape Memory and Superelasticity,Precipitation Behavior of Thermo-Mechanically Treated Ti50Ni20Au20Cu10 High-Temperature Shape-Memory Alloy,2016.0,Ni30.0Ti50.0Au20.0 %,,,20.0,,,,,,,,30.0,,,,,,50.0,,,,148.0,,146.0,,,,
AS_MS_ALL,NiTiAu,S.H. Kayani; M.I. Khan; F.A. Khalid; H.Y. Young S. Miyazaki,Shape Memory and Superelasticity,Precipitation Behavior of Thermo-Mechanically Treated Ti50Ni20Au20Cu10 High-Temperature Shape-Memory Alloy,2016.0,Ni30.0Ti50.0Au20.0 %,,,20.0,,,,,,,,30.0,,,,,,50.0,,,,140.0,,139.0,,,,
AS_MS_ALL,NiTiAu,S.H. Kayani; M.I. Khan; F.A. Khalid; H.Y. Young S. Miyazaki,Shape Memory and Superelasticity,Precipitation Behavior of Thermo-Mechanically Treated Ti50Ni20Au20Cu10 High-Temperature Shape-Memory Alloy,2016.0,Ni30.0Ti50.0Au20.0 %,,,20.0,,,,,,,,30.0,,,,,,50.0,,,,113.0,,119.0,,,,
AS_MS_ALL,NiTiAu,T. Butler,Master's Thesis,,2013.0,Ni26.0Ti49.0Au25.0 %,,,25.0,,,,,,,,26.0,,,,,,49.0,,,,144.0,,165.0,,,,
AS_MS_ALL,NiTiAu,T. Butler,Master's Thesis,,2013.0,Ni26.0Ti49.0Au25.0 %,,,25.0,,,,,,,,26.0,,,,,,49.0,,,,141.0,,160.0,,,,
AS_MS_ALL,NiTiAu,T. Butler,Master's Thesis,,2013.0,Ni26.0Ti49.0Au25.0 %,,,25.0,,,,,,,,26.0,,,,,,49.0,,,,135.0,,154.0,,,,
AS_MS_ALL,NiTiAu,,,,2022.0,Ni49.6Ti49.4Au1.0 %,,,1.0,,,,,,,,49.6,,,,,,49.4,,,,31.557,,25.742,,,,
AS_MS_ALL,NiTiAu,,,,2022.0,Ni49.6Ti49.4Au1.0 %,,,1.0,,,,,,,,49.6,,,,,,49.4,,,,28.808,,16.728,,,,
AS_MS_ALL,NiTiAu,,,,2022.0,Ni49.6Ti49.4Au1.0 %,,,1.0,,,,,,,,49.6,,,,,,49.4,,,,25.174,,7.3754,,,,
AS_MS_ALL,NiTiAu,,,,2022.0,Ni49.6Ti49.4Au1.0 %,,,1.0,,,,,,,,49.6,,,,,,49.4,,,,19.959,,-2.7582,,,,
AS_MS_ALL,NiTiAu,,,,2022.0,Ni49.6Ti49.4Au1.0 %,,,1.0,,,,,,,,49.6,,,,,,49.4,,,,3.6927,,-15.184,,,,
AS_MS_ALL,NiTiAu,,,,2022.0,Ni49.6Ti49.4Au1.0 %,,,1.0,,,,,,,,49.6,,,,,,49.4,,,,8.8332,,-11.954,,,,
AS_MS_ALL,NiTiAu,,,,2022.0,Ni49.6Ti49.4Au1.0 %,,,1.0,,,,,,,,49.6,,,,,,49.4,,,,-8.2224,,-25.187,,,,
AS_MS_ALL,NiTiAu,,,,2022.0,Ni49.6Ti49.4Au1.0 %,,,1.0,,,,,,,,49.6,,,,,,49.4,,,,-8.4091,,-26.364,,,,
AS_MS_ALL,NiTiAu,,,,2022.0,Ni49.6Ti49.4Au1.0 %,,,1.0,,,,,,,,49.6,,,,,,49.4,,,,-9.6156,,-27.238,,,,
AS_MS_ALL,NiTiAu,,,,2022.0,Ni49.6Ti49.4Au1.0 %,,,1.0,,,,,,,,49.6,,,,,,49.4,,,,-8.4788,,-27.04,,,,
AS_MS_ALL,NiTiAu,,,,2022.0,Ni49.6Ti49.4Au1.0 %,,,1.0,,,,,,,,49.6,,,,,,49.4,,,,-8.9008,,-27.141,,,,
AS_MS_ALL,NiTiAu,,,,2022.0,Ni48.6Ti49.4Au2.0 %,,,2.0,,,,,,,,48.6,,,,,,49.4,,,,36.504,,34.956,,,,
AS_MS_ALL,NiTiAu,,,,2022.0,Ni48.6Ti49.4Au2.0 %,,,2.0,,,,,,,,48.6,,,,,,49.4,,,,33.261,,23.708,,,,
AS_MS_ALL,NiTiAu,,,,2022.0,Ni48.6Ti49.4Au2.0 %,,,2.0,,,,,,,,48.6,,,,,,49.4,,,,29.492,,13.911,,,,
AS_MS_ALL,NiTiAu,,,,2022.0,Ni48.6Ti49.4Au2.0 %,,,2.0,,,,,,,,48.6,,,,,,49.4,,,,8.0663,,-9.2728,,,,
AS_MS_ALL,NiTiAu,,,,2022.0,Ni48.6Ti49.4Au2.0 %,,,2.0,,,,,,,,48.6,,,,,,49.4,,,,23.96,,3.6315,,,,
AS_MS_ALL,NiTiAu,,,,2022.0,Ni48.6Ti49.4Au2.0 %,,,2.0,,,,,,,,48.6,,,,,,49.4,,,,11.648,,-4.5303,,,,
AS_MS_ALL,NiTiAu,,,,2022.0,Ni48.6Ti49.4Au2.0 %,,,2.0,,,,,,,,48.6,,,,,,49.4,,,,-5.2786,,-15.433,,,,
AS_MS_ALL,NiTiAu,,,,2022.0,Ni48.6Ti49.4Au2.0 %,,,2.0,,,,,,,,48.6,,,,,,49.4,,,,-3.813,,-16.635,,,,
AS_MS_ALL,NiTiAu,,,,2022.0,Ni48.6Ti49.4Au2.0 %,,,2.0,,,,,,,,48.6,,,,,,49.4,,,,-4.8495,,-17.568,,,,
AS_MS_ALL,NiTiAu,,,,2022.0,Ni48.6Ti49.4Au2.0 %,,,2.0,,,,,,,,48.6,,,,,,49.4,,,,-5.0693,,-16.037,,,,
AS_MS_ALL,NiTiAu,,,,2022.0,Ni48.6Ti49.4Au2.0 %,,,2.0,,,,,,,,48.6,,,,,,49.4,,,,-4.3766,,-17.682,,,,
AS_MS_ALL,NiTiAu,,,,2022.0,Ni47.6Ti49.4Au3.0 %,,,3.0,,,,,,,,47.6,,,,,,49.4,,,,41.772,,39.251,,,,
AS_MS_ALL,NiTiAu,,,,2022.0,Ni47.6Ti49.4Au3.0 %,,,3.0,,,,,,,,47.6,,,,,,49.4,,,,37.843,,28.912,,,,
AS_MS_ALL,NiTiAu,,,,2022.0,Ni47.6Ti49.4Au3.0 %,,,3.0,,,,,,,,47.6,,,,,,49.4,,,,33.796,,17.173,,,,
AS_MS_ALL,NiTiAu,,,,2022.0,Ni47.6Ti49.4Au3.0 %,,,3.0,,,,,,,,47.6,,,,,,49.4,,,,27.157,,7.0942,,,,
AS_MS_ALL,NiTiAu,,,,2022.0,Ni47.6Ti49.4Au3.0 %,,,3.0,,,,,,,,47.6,,,,,,49.4,,,,7.0745,,-9.8678,,,,
AS_MS_ALL,NiTiAu,,,,2022.0,Ni47.6Ti49.4Au3.0 %,,,3.0,,,,,,,,47.6,,,,,,49.4,,,,13.585,,-2.4753,,,,
AS_MS_ALL,NiTiAu,,,,2022.0,Ni47.6Ti49.4Au3.0 %,,,3.0,,,,,,,,47.6,,,,,,49.4,,,,-6.0463,,-14.139,,,,
