Repository: AyushChauhan9389/Shape-Memory-Alloy-Dataset

File: Combined_SMA_Dataset.csv (part 48 of 113)
Source_Directory,Alloy_Type,Authors,Source,Title,Year,composition,Ag (at.%),Al (at.%),Au (at.%),Cd (at.%),Co (at.%),Cu (at.%),Fe (at.%),Hf (at.%),Mn (at.%),Nb (at.%),Ni (at.%),Pd (at.%),Pt (at.%),Ru (at.%),Si (at.%),Ta (at.%),Ti (at.%),Zn (at.%),Zr (at.%),Austenite Finish Temperature - AF - (°C),Austenite Start Temperature - AS - (°C),Martensite Finish Temperature - MF - (°C),Martensite Start Temperature - MS - (°C),Cooling Rate (°C/min),Heating Rate (°C/min),Calculated Density (g/cm^3),Thermal transformation span (TSPAN) - (AF-MF) - (°C)
AS_MS_ALL,NiTiAu,,,,2022.0,Ni47.6Ti49.4Au3.0 %,,,3.0,,,,,,,,47.6,,,,,,49.4,,,,-6.7094,,-15.97,,,,
AS_MS_ALL,NiTiAu,,,,2022.0,Ni47.6Ti49.4Au3.0 %,,,3.0,,,,,,,,47.6,,,,,,49.4,,,,-6.6025,,-15.97,,,,
AS_MS_ALL,NiTiAu,,,,2022.0,Ni47.6Ti49.4Au3.0 %,,,3.0,,,,,,,,47.6,,,,,,49.4,,,,-6.2523,,-15.094,,,,
AS_MS_ALL,NiTiAu,,,,2022.0,Ni47.6Ti49.4Au3.0 %,,,3.0,,,,,,,,47.6,,,,,,49.4,,,,-4.776,,-14.813,,,,
AS_MS_ALL,NiTiAu,,,,2022.0,Ni41.0Ti50.0Au9.0 %,,,9.0,,,,,,,,41.0,,,,,,50.0,,,,121.93,,149.58,,,,
AS_MS_ALL,NiTiAu,,,,2022.0,Ni41.0Ti50.0Au9.0 %,,,9.0,,,,,,,,41.0,,,,,,50.0,,,,120.91,,165.79,,,,
AS_MS_ALL,NiTiAu,,,,2022.0,Ni41.0Ti50.0Au9.0 %,,,9.0,,,,,,,,41.0,,,,,,50.0,,,,118.81,,132.65,,,,
AS_MS_ALL,NiTiAu,,,,2022.0,Ni41.0Ti50.0Au9.0 %,,,9.0,,,,,,,,41.0,,,,,,50.0,,,,118.21,,178.61,,,,
AS_MS_ALL,NiTiAu,,,,2022.0,Ni41.0Ti50.0Au9.0 %,,,9.0,,,,,,,,41.0,,,,,,50.0,,,,115.35,,187.69,,,,
AS_MS_ALL,NiTiAu,,,,2022.0,Ni41.0Ti50.0Au9.0 %,,,9.0,,,,,,,,41.0,,,,,,50.0,,,,111.05,,118.45,,,,
AS_MS_ALL,NiTiAu,,,,2022.0,Ni41.0Ti50.0Au9.0 %,,,9.0,,,,,,,,41.0,,,,,,50.0,,,,98.65,,107.05,,,,
AS_MS_ALL,NiTiAu,,,,2022.0,Ni41.0Ti50.0Au9.0 %,,,9.0,,,,,,,,41.0,,,,,,50.0,,,,106.6,,79.5,,,,
AS_MS_ALL,NiTiAu,,,,2022.0,Ni41.0Ti50.0Au9.0 %,,,9.0,,,,,,,,41.0,,,,,,50.0,,,,107.9,,78.4,,,,
AS_MS_ALL,NiTiAu,,,,2022.0,Ni41.0Ti50.0Au9.0 %,,,9.0,,,,,,,,41.0,,,,,,50.0,,,,107.0,,78.4,,,,
AS_MS_ALL,NiTiAu,,,,2022.0,Ni41.0Ti50.0Au9.0 %,,,9.0,,,,,,,,41.0,,,,,,50.0,,,,107.5,,78.4,,,,
AS_MS_ALL,NiTiAu,,,,2022.0,Ni41.0Ti50.0Au9.0 %,,,9.0,,,,,,,,41.0,,,,,,50.0,,,,107.3,,78.4,,,,
AS_MS_ALL,NiTiAu,,,,2022.0,Ni41.3Ti49.7Au9.0 %,,,9.0,,,,,,,,41.3,,,,,,49.7,,,,71.194,,88.119,,,,
AS_MS_ALL,NiTiAu,,,,2022.0,Ni41.3Ti49.7Au9.0 %,,,9.0,,,,,,,,41.3,,,,,,49.7,,,,71.399,,111.26,,,,
AS_MS_ALL,NiTiAu,,,,2022.0,Ni41.3Ti49.7Au9.0 %,,,9.0,,,,,,,,41.3,,,,,,49.7,,,,64.102,,66.672,,,,
AS_MS_ALL,NiTiAu,,,,2022.0,Ni41.3Ti49.7Au9.0 %,,,9.0,,,,,,,,41.3,,,,,,49.7,,,,64.95,,133.95,,,,
AS_MS_ALL,NiTiAu,,,,2022.0,Ni41.3Ti49.7Au9.0 %,,,9.0,,,,,,,,41.3,,,,,,49.7,,,,58.394,,142.4,,,,
AS_MS_ALL,NiTiAu,,,,2022.0,Ni41.3Ti49.7Au9.0 %,,,9.0,,,,,,,,41.3,,,,,,49.7,,,,47.386,,45.433,,,,
AS_MS_ALL,NiTiAu,,,,2022.0,Ni41.3Ti49.7Au9.0 %,,,9.0,,,,,,,,41.3,,,,,,49.7,,,,26.68,,30.296,,,,
AS_MS_ALL,NiTiAu,,,,2022.0,Ni41.3Ti49.7Au9.0 %,,,9.0,,,,,,,,41.3,,,,,,49.7,,,,26.391,,27.798,,,,
AS_MS_ALL,NiTiAu,,,,2022.0,Ni41.3Ti49.7Au9.0 %,,,9.0,,,,,,,,41.3,,,,,,49.7,,,,32.9,,22.9,,,,
AS_MS_ALL,NiTiAu,,,,2022.0,Ni41.3Ti49.7Au9.0 %,,,9.0,,,,,,,,41.3,,,,,,49.7,,,,33.0,,23.6,,,,
AS_MS_ALL,NiTiAu,,,,2022.0,Ni41.3Ti49.7Au9.0 %,,,9.0,,,,,,,,41.3,,,,,,49.7,,,,33.0,,21.8,,,,
AS_MS_ALL,NiTiAu,,,,2022.0,Ni41.3Ti49.7Au9.0 %,,,9.0,,,,,,,,41.3,,,,,,49.7,,,,32.5,,23.9,,,,
AS_MS_ALL,NiTiAu,,,,2022.0,Ni41.3Ti49.7Au9.0 %,,,9.0,,,,,,,,41.3,,,,,,49.7,,,,30.3,,21.4,,,,
AS_MS_ALL,NiTiAu,,,,2022.0,Ni40.0Ti50.0Au10.0 %,,,10.0,,,,,,,,40.0,,,,,,50.0,,,,100.53,,141.07,,,,
AS_MS_ALL,NiTiAu,,,,2022.0,Ni40.0Ti50.0Au10.0 %,,,10.0,,,,,,,,40.0,,,,,,50.0,,,,95.142,,118.15,,,,
AS_MS_ALL,NiTiAu,,,,2022.0,Ni40.0Ti50.0Au10.0 %,,,10.0,,,,,,,,40.0,,,,,,50.0,,,,95.146,,161.08,,,,
AS_MS_ALL,NiTiAu,,,,2022.0,Ni40.0Ti50.0Au10.0 %,,,10.0,,,,,,,,40.0,,,,,,50.0,,,,94.18,,172.63,,,,
AS_MS_ALL,NiTiAu,,,,2022.0,Ni40.0Ti50.0Au10.0 %,,,10.0,,,,,,,,40.0,,,,,,50.0,,,,87.785,,101.11,,,,
AS_MS_ALL,NiTiAu,,,,2022.0,Ni40.0Ti50.0Au10.0 %,,,10.0,,,,,,,,40.0,,,,,,50.0,,,,74.512,,81.447,,,,
AS_MS_ALL,NiTiAu,,,,2022.0,Ni40.0Ti50.0Au10.0 %,,,10.0,,,,,,,,40.0,,,,,,50.0,,,,61.825,,69.469,,,,
AS_MS_ALL,NiTiAu,,,,2022.0,Ni40.0Ti50.0Au10.0 %,,,10.0,,,,,,,,40.0,,,,,,50.0,,,,67.8,,32.0,,,,
AS_MS_ALL,NiTiAu,,,,2022.0,Ni40.0Ti50.0Au10.0 %,,,10.0,,,,,,,,40.0,,,,,,50.0,,,,69.5,,30.3,,,,
AS_MS_ALL,NiTiAu,,,,2022.0,Ni40.0Ti50.0Au10.0 %,,,10.0,,,,,,,,40.0,,,,,,50.0,,,,69.0,,31.2,,,,
AS_MS_ALL,NiTiAu,,,,2022.0,Ni40.0Ti50.0Au10.0 %,,,10.0,,,,,,,,40.0,,,,,,50.0,,,,67.0,,29.4,,,,
AS_MS_ALL,NiTiAu,,,,2022.0,Ni40.0Ti50.0Au10.0 %,,,10.0,,,,,,,,40.0,,,,,,50.0,,,,69.0,,29.4,,,,
AS_MS_ALL,NiTiAu,,,,2022.0,Ni40.3Ti49.7Au10.0 %,,,10.0,,,,,,,,40.3,,,,,,49.7,,,,72.135,,119.31,,,,
AS_MS_ALL,NiTiAu,,,,2022.0,Ni40.3Ti49.7Au10.0 %,,,10.0,,,,,,,,40.3,,,,,,49.7,,,,68.169,,143.17,,,,
AS_MS_ALL,NiTiAu,,,,2022.0,Ni40.3Ti49.7Au10.0 %,,,10.0,,,,,,,,40.3,,,,,,49.7,,,,68.883,,95.429,,,,
AS_MS_ALL,NiTiAu,,,,2022.0,Ni40.3Ti49.7Au10.0 %,,,10.0,,,,,,,,40.3,,,,,,49.7,,,,61.662,,161.82,,,,
AS_MS_ALL,NiTiAu,,,,2022.0,Ni40.3Ti49.7Au10.0 %,,,10.0,,,,,,,,40.3,,,,,,49.7,,,,70.464,,96.837,,,,
AS_MS_ALL,NiTiAu,,,,2022.0,Ni40.3Ti49.7Au10.0 %,,,10.0,,,,,,,,40.3,,,,,,49.7,,,,69.771,,120.38,,,,
AS_MS_ALL,NiTiAu,,,,2022.0,Ni40.3Ti49.7Au10.0 %,,,10.0,,,,,,,,40.3,,,,,,49.7,,,,61.157,,72.932,,,,
AS_MS_ALL,NiTiAu,,,,2022.0,Ni40.3Ti49.7Au10.0 %,,,10.0,,,,,,,,40.3,,,,,,49.7,,,,64.358,,75.411,,,,
AS_MS_ALL,NiTiAu,,,,2022.0,Ni40.3Ti49.7Au10.0 %,,,10.0,,,,,,,,40.3,,,,,,49.7,,,,65.414,,143.19,,,,
AS_MS_ALL,NiTiAu,,,,2022.0,Ni40.3Ti49.7Au10.0 %,,,10.0,,,,,,,,40.3,,,,,,49.7,,,,50.245,,51.492,,,,
AS_MS_ALL,NiTiAu,,,,2022.0,Ni40.3Ti49.7Au10.0 %,,,10.0,,,,,,,,40.3,,,,,,49.7,,,,60.729,,153.79,,,,
AS_MS_ALL,NiTiAu,,,,2022.0,Ni40.3Ti49.7Au10.0 %,,,10.0,,,,,,,,40.3,,,,,,49.7,,,,47.451,,49.632,,,,
AS_MS_ALL,NiTiAu,,,,2022.0,Ni40.3Ti49.7Au10.0 %,,,10.0,,,,,,,,40.3,,,,,,49.7,,,,30.98,,49.185,,,,
AS_MS_ALL,NiTiAu,,,,2022.0,Ni40.3Ti49.7Au10.0 %,,,10.0,,,,,,,,40.3,,,,,,49.7,,,,30.698,,33.73,,,,
AS_MS_ALL,NiTiAu,,,,2022.0,Ni40.3Ti49.7Au10.0 %,,,10.0,,,,,,,,40.3,,,,,,49.7,,,,36.5,,9.7,,,,
AS_MS_ALL,NiTiAu,,,,2022.0,Ni40.3Ti49.7Au10.0 %,,,10.0,,,,,,,,40.3,,,,,,49.7,,,,34.4,,7.4,,,,
AS_MS_ALL,NiTiAu,,,,2022.0,Ni40.3Ti49.7Au10.0 %,,,10.0,,,,,,,,40.3,,,,,,49.7,,,,36.7,,7.8,,,,
AS_MS_ALL,NiTiAu,,,,2022.0,Ni40.3Ti49.7Au10.0 %,,,10.0,,,,,,,,40.3,,,,,,49.7,,,,36.4,,7.3,,,,
AS_MS_ALL,NiTiAu,,,,2022.0,Ni40.3Ti49.7Au10.0 %,,,10.0,,,,,,,,40.3,,,,,,49.7,,,,36.6,,7.9,,,,
AS_MS_ALL,NiTiAu,,,,2026.0,Ni39.0Ti50.0Au11.0 %,,,11.0,,,,,,,,39.0,,,,,,50.0,,,,125.66,,170.61,,,,
AS_MS_ALL,NiTiAu,,,,2025.0,Ni39.0Ti50.0Au11.0 %,,,11.0,,,,,,,,39.0,,,,,,50.0,,,,121.65,,150.48,,,,
AS_MS_ALL,NiTiAu,,,,2027.0,Ni39.0Ti50.0Au11.0 %,,,11.0,,,,,,,,39.0,,,,,,50.0,,,,123.76,,189.65,,,,
AS_MS_ALL,NiTiAu,,,,2024.0,Ni39.0Ti50.0Au11.0 %,,,11.0,,,,,,,,39.0,,,,,,50.0,,,,114.77,,130.78,,,,
AS_MS_ALL,NiTiAu,,,,2028.0,Ni39.0Ti50.0Au11.0 %,,,11.0,,,,,,,,39.0,,,,,,50.0,,,,119.24,,201.95,,,,
AS_MS_ALL,NiTiAu,,,,2023.0,Ni39.0Ti50.0Au11.0 %,,,11.0,,,,,,,,39.0,,,,,,50.0,,,,103.33,,111.41,,,,
AS_MS_ALL,NiTiAu,,,,2022.0,Ni39.0Ti50.0Au11.0 %,,,11.0,,,,,,,,39.0,,,,,,50.0,,,,91.113,,97.138,,,,
AS_MS_ALL,NiTiAu,,,,2022.0,Ni39.0Ti50.0Au11.0 %,,,11.0,,,,,,,,39.0,,,,,,50.0,,,,99.1,,30.0,,,,
AS_MS_ALL,NiTiAu,,,,2022.0,Ni39.0Ti50.0Au11.0 %,,,11.0,,,,,,,,39.0,,,,,,50.0,,,,99.8,,28.3,,,,
AS_MS_ALL,NiTiAu,,,,2022.0,Ni39.0Ti50.0Au11.0 %,,,11.0,,,,,,,,39.0,,,,,,50.0,,,,99.2,,29.9,,,,
AS_MS_ALL,NiTiAu,,,,2022.0,Ni39.0Ti50.0Au11.0 %,,,11.0,,,,,,,,39.0,,,,,,50.0,,,,97.5,,30.0,,,,
AS_MS_ALL,NiTiAu,,,,2022.0,Ni39.0Ti50.0Au11.0 %,,,11.0,,,,,,,,39.0,,,,,,50.0,,,,98.9,,29.5,,,,
AS_MS_ALL,NiTiAu,,,,2022.0,Ni39.3Ti49.7Au11.0 %,,,11.0,,,,,,,,39.3,,,,,,49.7,,,,85.026,,145.47,,,,
AS_MS_ALL,NiTiAu,,,,2022.0,Ni39.3Ti49.7Au11.0 %,,,11.0,,,,,,,,39.3,,,,,,49.7,,,,80.424,,122.9,,,,
AS_MS_ALL,NiTiAu,,,,2022.0,Ni39.3Ti49.7Au11.0 %,,,11.0,,,,,,,,39.3,,,,,,49.7,,,,72.852,,98.43,,,,
AS_MS_ALL,NiTiAu,,,,2022.0,Ni39.3Ti49.7Au11.0 %,,,11.0,,,,,,,,39.3,,,,,,49.7,,,,83.627,,168.39,,,,
AS_MS_ALL,NiTiAu,,,,2022.0,Ni39.3Ti49.7Au11.0 %,,,11.0,,,,,,,,39.3,,,,,,49.7,,,,80.603,,170.61,,,,
AS_MS_ALL,NiTiAu,,,,2022.0,Ni39.3Ti49.7Au11.0 %,,,11.0,,,,,,,,39.3,,,,,,49.7,,,,75.21,,165.27,,,,
AS_MS_ALL,NiTiAu,,,,2022.0,Ni39.3Ti49.7Au11.0 %,,,11.0,,,,,,,,39.3,,,,,,49.7,,,,61.501,,73.011,,,,
AS_MS_ALL,NiTiAu,,,,2022.0,Ni39.3Ti49.7Au11.0 %,,,11.0,,,,,,,,39.3,,,,,,49.7,,,,70.881,,177.53,,,,
AS_MS_ALL,NiTiAu,,,,2022.0,Ni39.3Ti49.7Au11.0 %,,,11.0,,,,,,,,39.3,,,,,,49.7,,,,72.31,,164.76,,,,
AS_MS_ALL,NiTiAu,,,,2022.0,Ni39.3Ti49.7Au11.0 %,,,11.0,,,,,,,,39.3,,,,,,49.7,,,,46.37,,48.473,,,,
AS_MS_ALL,NiTiAu,,,,2022.0,Ni39.3Ti49.7Au11.0 %,,,11.0,,,,,,,,39.3,,,,,,49.7,,,,27.6,,-18.8,,,,
AS_MS_ALL,NiTiAu,,,,2022.0,Ni39.3Ti49.7Au11.0 %,,,11.0,,,,,,,,39.3,,,,,,49.7,,,,30.4,,-19.0,,,,
AS_MS_ALL,NiTiAu,,,,2022.0,Ni39.3Ti49.7Au11.0 %,,,11.0,,,,,,,,39.3,,,,,,49.7,,,,30.4,,-22.2,,,,
AS_MS_ALL,NiTiAu,,,,2022.0,Ni39.3Ti49.7Au11.0 %,,,11.0,,,,,,,,39.3,,,,,,49.7,,,,31.3,,-19.7,,,,
AS_MS_ALL,NiTiAu,,,,2022.0,Ni39.3Ti49.7Au11.0 %,,,11.0,,,,,,,,39.3,,,,,,49.7,,,,30.4,,-21.1,,,,
AS_MS_ALL,NiTiPd,H.C. Yi; J.J. Moore; A. Petric,Metallurgical Transactions,Microstructural Study of Ti50Pd50 and Ti50Pd50-xPdx Alloys Produced by Combustion Synthesis,1992.0,Ni27.0Ti50.0Pd23.0 %,,,,,,,,,,,27.0,23.0,,,,,50.0,,,,45.0,,50.0,,,,
AS_MS_ALL,NiTiPd,H.C. Yi; J.J. Moore; A. Petric,Metallurgical Transactions,Microstructural Study of Ti50Pd50 and Ti50Pd50-xPdx Alloys Produced by Combustion Synthesis,1992.0,Ni20.0Ti50.0Pd30.0 %,,,,,,,,,,,20.0,30.0,,,,,50.0,,,,109.0,,108.0,,,,
AS_MS_ALL,NiTiPd,K.C. Atli; I. Karaman; R.D. Noebe; A. Garg; Y.I. Chumlyakov; I.V. Kireeva,Metallurgical and Materials Transactions,Improvement in the Shape Memory Response of Ti50.5Ni24.5Pd25 High-Temperature Shape Memory Alloy with Scandium Microalloying,2010.0,Ni24.5Ti50.5Pd25.0 %,,,,,,,,,,,24.5,25.0,,,,,50.5,,,,184.0,,179.0,,,,
AS_MS_ALL,NiTiPd,K.C. Atli; I. Karaman; R.D. Noebe; A. Garg; Y.I. Chumlyakov; I.V. Kireeva,Metallurgical and Materials Transactions,Improvement in the Shape Memory Response of Ti50.5Ni24.5Pd25 High-Temperature Shape Memory Alloy with Scandium Microalloying,2010.0,Ni24.5Ti50.5Pd25.0 %,,,,,,,,,,,24.5,25.0,,,,,50.5,,,,196.0,,181.0,,,,
AS_MS_ALL,NiTiPd,K.C. Atli; I. Karaman; R.D. Noebe; A. Garg; Y.I. Chumlyakov; I.V. Kireeva,Metallurgical and Materials Transactions,Improvement in the Shape Memory Response of Ti50.5Ni24.5Pd25 High-Temperature Shape Memory Alloy with Scandium Microalloying,2010.0,Ni24.5Ti50.5Pd25.0 %,,,,,,,,,,,24.5,25.0,,,,,50.5,,,,202.0,,194.0,,,,
AS_MS_ALL,NiTiPd,K.C. Atli; I. Karaman; R.D. Noebe; A. Garg; Y.I. Chumlyakov; I.V. Kireeva,Metallurgical and Materials Transactions,Improvement in the Shape Memory Response of Ti50.5Ni24.5Pd25 High-Temperature Shape Memory Alloy with Scandium Microalloying,2010.0,Ni24.5Ti50.5Pd25.0 %,,,,,,,,,,,24.5,25.0,,,,,50.5,,,,212.0,,211.0,,,,
AS_MS_ALL,NiTiPd,K.C. Atli; I. Karaman; R.D. Noebe; A. Garg; Y.I. Chumlyakov; I.V. Kireeva,Metallurgical and Materials Transactions,Improvement in the Shape Memory Response of Ti50.5Ni24.5Pd25 High-Temperature Shape Memory Alloy with Scandium Microalloying,2010.0,Ni24.5Ti50.5Pd25.0 %,,,,,,,,,,,24.5,25.0,,,,,50.5,,,,187.0,,192.0,,,,
AS_MS_ALL,NiTiPd,K.C. Atli; I. Karaman; R.D. Noebe; A. Garg; Y.I. Chumlyakov; I.V. Kireeva,Metallurgical and Materials Transactions,Improvement in the Shape Memory Response of Ti50.5Ni24.5Pd25 High-Temperature Shape Memory Alloy with Scandium Microalloying,2010.0,Ni24.5Ti50.5Pd25.0 %,,,,,,,,,,,24.5,25.0,,,,,50.5,,,,192.0,,205.0,,,,
AS_MS_ALL,NiTiPd,K.C. Atli; I. Karaman; R.D. Noebe; A. Garg; Y.I. Chumlyakov; I.V. Kireeva,Metallurgical and Materials Transactions,Improvement in the Shape Memory Response of Ti50.5Ni24.5Pd25 High-Temperature Shape Memory Alloy with Scandium Microalloying,2010.0,Ni24.5Ti50.5Pd25.0 %,,,,,,,,,,,24.5,25.0,,,,,50.5,,,,189.0,,202.0,,,,
AS_MS_ALL,NiTiPd,K.C. Atli; I. Karaman; R.D. Noebe; A. Garg; Y.I. Chumlyakov; I.V. Kireeva,Metallurgical and Materials Transactions,Improvement in the Shape Memory Response of Ti50.5Ni24.5Pd25 High-Temperature Shape Memory Alloy with Scandium Microalloying,2010.0,Ni24.5Ti50.5Pd25.0 %,,,,,,,,,,,24.5,25.0,,,,,50.5,,,,192.0,,208.0,,,,
AS_MS_ALL,NiTiPd,K.C. Atli; I. Karaman; R.D. Noebe; A. Garg; Y.I. Chumlyakov; I.V. Kireeva,Metallurgical and Materials Transactions,Improvement in the Shape Memory Response of Ti50.5Ni24.5Pd25 High-Temperature Shape Memory Alloy with Scandium Microalloying,2010.0,Ni24.5Ti50.5Pd25.0 %,,,,,,,,,,,24.5,25.0,,,,,50.5,,,,191.0,,210.0,,,,
AS_MS_ALL,NiTiPd,K.C. Atli; I. Karaman; R.D. Noebe; A. Garg; Y.I. Chumlyakov; I.V. Kireeva,Metallurgical and Materials Transactions,Improvement in the Shape Memory Response of Ti50.5Ni24.5Pd25 High-Temperature Shape Memory Alloy with Scandium Microalloying,2010.0,Ni24.5Ti50.5Pd25.0 %,,,,,,,,,,,24.5,25.0,,,,,50.5,,,,191.0,,209.0,,,,
AS_MS_ALL,NiTiPd,K.C. Atli; I. Karaman; R.D. Noebe; A. Garg; Y.I. Chumlyakov; I.V. Kireeva,Metallurgical and Materials Transactions,Improvement in the Shape Memory Response of Ti50.5Ni24.5Pd25 High-Temperature Shape Memory Alloy with Scandium Microalloying,2010.0,Ni24.5Ti50.5Pd25.0 %,,,,,,,,,,,24.5,25.0,,,,,50.5,,,,190.0,,210.0,,,,
AS_MS_ALL,NiTiPd,K.C. Atli; I. Karaman; R.D. Noebe; A. Garg; Y.I. Chumlyakov; I.V. Kireeva,Metallurgical and Materials Transactions,Improvement in the Shape Memory Response of Ti50.5Ni24.5Pd25 High-Temperature Shape Memory Alloy with Scandium Microalloying,2010.0,Ni24.5Ti50.5Pd25.0 %,,,,,,,,,,,24.5,25.0,,,,,50.5,,,,190.0,,209.0,,,,
AS_MS_ALL,NiTiPd,K.C. Atli; I. Karaman; R.D. Noebe; A. Garg; Y.I. Chumlyakov; I.V. Kireeva,Metallurgical and Materials Transactions,Improvement in the Shape Memory Response of Ti50.5Ni24.5Pd25 High-Temperature Shape Memory Alloy with Scandium Microalloying,2010.0,Ni24.5Ti50.5Pd25.0 %,,,,,,,,,,,24.5,25.0,,,,,50.5,,,,192.0,,210.0,,,,
AS_MS_ALL,NiTiPd,K.C. Atli; I. Karaman; R.D. Noebe; A. Garg; Y.I. Chumlyakov; I.V. Kireeva,Metallurgical and Materials Transactions,Improvement in the Shape Memory Response of Ti50.5Ni24.5Pd25 High-Temperature Shape Memory Alloy with Scandium Microalloying,2010.0,Ni24.5Ti50.5Pd25.0 %,,,,,,,,,,,24.5,25.0,,,,,50.5,,,,191.0,,207.0,,,,
AS_MS_ALL,NiTiPd,B. Kockar; K.C. Atli; J. Ma; M. Haouaoui; I. Karaman; M. Nagasako; R. Kainuma,Acta Materialia,Role of severe plastic deformation on the cyclic reversibility of a Ti50.3Ni33.7Pd16 high temperature shape memory alloy,2010.0,Ni33.7Ti50.3Pd16.0 %,,,,,,,,,,,33.7,16.0,,,,,50.3,,,,99.0,,93.0,,,,
AS_MS_ALL,NiTiPd,B. Kockar; K.C. Atli; J. Ma; M. Haouaoui; I. Karaman; M. Nagasako; R. Kainuma,Acta Materialia,Role of severe plastic deformation on the cyclic reversibility of a Ti50.3Ni33.7Pd16 high temperature shape memory alloy,2010.0,Ni33.7Ti50.3Pd16.0 %,,,,,,,,,,,33.7,16.0,,,,,50.3,,,,100.0,,93.0,,,,
AS_MS_ALL,NiTiPd,B. Kockar; K.C. Atli; J. Ma; M. Haouaoui; I. Karaman; M. Nagasako; R. Kainuma,Acta Materialia,Role of severe plastic deformation on the cyclic reversibility of a Ti50.3Ni33.7Pd16 high temperature shape memory alloy,2010.0,Ni33.7Ti50.3Pd16.0 %,,,,,,,,,,,33.7,16.0,,,,,50.3,,,,62.0,,73.0,,,,
AS_MS_ALL,NiTiPd,B. Kockar; K.C. Atli; J. Ma; M. Haouaoui; I. Karaman; M. Nagasako; R. Kainuma,Acta Materialia,Role of severe plastic deformation on the cyclic reversibility of a Ti50.3Ni33.7Pd16 high temperature shape memory alloy,2010.0,Ni33.7Ti50.3Pd16.0 %,,,,,,,,,,,33.7,16.0,,,,,50.3,,,,58.0,,71.0,,,,
AS_MS_ALL,NiTiPd,B. Kockar; K.C. Atli; J. Ma; M. Haouaoui; I. Karaman; M. Nagasako; R. Kainuma,Acta Materialia,Role of severe plastic deformation on the cyclic reversibility of a Ti50.3Ni33.7Pd16 high temperature shape memory alloy,2010.0,Ni33.7Ti50.3Pd16.0 %,,,,,,,,,,,33.7,16.0,,,,,50.3,,,,104.0,,96.0,,,,
AS_MS_ALL,NiTiPd,B. Kockar; K.C. Atli; J. Ma; M. Haouaoui; I. Karaman; M. Nagasako; R. Kainuma,Acta Materialia,Role of severe plastic deformation on the cyclic reversibility of a Ti50.3Ni33.7Pd16 high temperature shape memory alloy,2010.0,Ni33.7Ti50.3Pd16.0 %,,,,,,,,,,,33.7,16.0,,,,,50.3,,,,108.0,,102.0,,,,
AS_MS_ALL,NiTiPd,B. Kockar; K.C. Atli; J. Ma; M. Haouaoui; I. Karaman; M. Nagasako; R. Kainuma,Acta Materialia,Role of severe plastic deformation on the cyclic reversibility of a Ti50.3Ni33.7Pd16 high temperature shape memory alloy,2010.0,Ni33.7Ti50.3Pd16.0 %,,,,,,,,,,,33.7,16.0,,,,,50.3,,,,114.0,,108.0,,,,
AS_MS_ALL,NiTiPd,B. Kockar; K.C. Atli; J. Ma; M. Haouaoui; I. Karaman; M. Nagasako; R. Kainuma,Acta Materialia,Role of severe plastic deformation on the cyclic reversibility of a Ti50.3Ni33.7Pd16 high temperature shape memory alloy,2010.0,Ni33.7Ti50.3Pd16.0 %,,,,,,,,,,,33.7,16.0,,,,,50.3,,,,117.0,,114.0,,,,
AS_MS_ALL,NiTiPd,B. Kockar; K.C. Atli; J. Ma; M. Haouaoui; I. Karaman; M. Nagasako; R. Kainuma,Acta Materialia,Role of severe plastic deformation on the cyclic reversibility of a Ti50.3Ni33.7Pd16 high temperature shape memory alloy,2010.0,Ni33.7Ti50.3Pd16.0 %,,,,,,,,,,,33.7,16.0,,,,,50.3,,,,120.0,,124.0,,,,
AS_MS_ALL,NiTiPd,B. Kockar; K.C. Atli; J. Ma; M. Haouaoui; I. Karaman; M. Nagasako; R. Kainuma,Acta Materialia,Role of severe plastic deformation on the cyclic reversibility of a Ti50.3Ni33.7Pd16 high temperature shape memory alloy,2010.0,Ni33.7Ti50.3Pd16.0 %,,,,,,,,,,,33.7,16.0,,,,,50.3,,,,131.0,,130.0,,,,
AS_MS_ALL,NiTiPd,B. Kockar; K.C. Atli; J. Ma; M. Haouaoui; I. Karaman; M. Nagasako; R. Kainuma,Acta Materialia,Role of severe plastic deformation on the cyclic reversibility of a Ti50.3Ni33.7Pd16 high temperature shape memory alloy,2010.0,Ni33.7Ti50.3Pd16.0 %,,,,,,,,,,,33.7,16.0,,,,,50.3,,,,76.0,,68.0,,,,
AS_MS_ALL,NiTiPd,B. Kockar; K.C. Atli; J. Ma; M. Haouaoui; I. Karaman; M. Nagasako; R. Kainuma,Acta Materialia,Role of severe plastic deformation on the cyclic reversibility of a Ti50.3Ni33.7Pd16 high temperature shape memory alloy,2010.0,Ni33.7Ti50.3Pd16.0 %,,,,,,,,,,,33.7,16.0,,,,,50.3,,,,80.0,,73.0,,,,
AS_MS_ALL,NiTiPd,B. Kockar; K.C. Atli; J. Ma; M. Haouaoui; I. Karaman; M. Nagasako; R. Kainuma,Acta Materialia,Role of severe plastic deformation on the cyclic reversibility of a Ti50.3Ni33.7Pd16 high temperature shape memory alloy,2010.0,Ni33.7Ti50.3Pd16.0 %,,,,,,,,,,,33.7,16.0,,,,,50.3,,,,85.0,,79.0,,,,
AS_MS_ALL,NiTiPd,B. Kockar; K.C. Atli; J. Ma; M. Haouaoui; I. Karaman; M. Nagasako; R. Kainuma,Acta Materialia,Role of severe plastic deformation on the cyclic reversibility of a Ti50.3Ni33.7Pd16 high temperature shape memory alloy,2010.0,Ni33.7Ti50.3Pd16.0 %,,,,,,,,,,,33.7,16.0,,,,,50.3,,,,90.0,,85.0,,,,
AS_MS_ALL,NiTiPd,B. Kockar; K.C. Atli; J. Ma; M. Haouaoui; I. Karaman; M. Nagasako; R. Kainuma,Acta Materialia,Role of severe plastic deformation on the cyclic reversibility of a Ti50.3Ni33.7Pd16 high temperature shape memory alloy,2010.0,Ni33.7Ti50.3Pd16.0 %,,,,,,,,,,,33.7,16.0,,,,,50.3,,,,97.0,,92.0,,,,
AS_MS_ALL,NiTiPd,B. Kockar; K.C. Atli; J. Ma; M. Haouaoui; I. Karaman; M. Nagasako; R. Kainuma,Acta Materialia,Role of severe plastic deformation on the cyclic reversibility of a Ti50.3Ni33.7Pd16 high temperature shape memory alloy,2010.0,Ni33.7Ti50.3Pd16.0 %,,,,,,,,,,,33.7,16.0,,,,,50.3,,,,102.0,,100.0,,,,
AS_MS_ALL,NiTiPd,B. Kockar; K.C. Atli; J. Ma; M. Haouaoui; I. Karaman; M. Nagasako; R. Kainuma,Acta Materialia,Role of severe plastic deformation on the cyclic reversibility of a Ti50.3Ni33.7Pd16 high temperature shape memory alloy,2010.0,Ni33.7Ti50.3Pd16.0 %,,,,,,,,,,,33.7,16.0,,,,,50.3,,,,107.0,,103.0,,,,
AS_MS_ALL,NiTiPd,Y. Xu; S. Shimizu; Y. Suzuki; K. Otsuka; T. Ueki; K. Mitose,Acta Materialia,Recovery and Recrystallization Processes in Ti-Pd-Ni High Temperature Shape Memory Alloys,1997.0,Ni30.0Ti50.0Pd20.0 %,,,,,,,,,,,30.0,20.0,,,,,50.0,,,,230.0,,107.0,,,,
AS_MS_ALL,NiTiPd,Y. Xu; S. Shimizu; Y. Suzuki; K. Otsuka; T. Ueki; K. Mitose,Acta Materialia,Recovery and Recrystallization Processes in Ti-Pd-Ni High Temperature Shape Memory Alloys,1997.0,Ni20.0Ti50.0Pd30.0 %,,,,,,,,,,,20.0,30.0,,,,,50.0,,,,308.0,,237.0,,,,
AS_MS_ALL,NiTiPd,Y. Xu; S. Shimizu; Y. Suzuki; K. Otsuka; T. Ueki; K. Mitose,Acta Materialia,Recovery and Recrystallization Processes in Ti-Pd-Ni High Temperature Shape Memory Alloys,1997.0,Ni15.0Ti50.0Pd35.0 %,,,,,,,,,,,15.0,35.0,,,,,50.0,,,,378.0,,331.0,,,,
AS_MS_ALL,NiTiPd,Y. Xu; S. Shimizu; Y. Suzuki; K. Otsuka; T. Ueki; K. Mitose,Acta Materialia,Recovery and Recrystallization Processes in Ti-Pd-Ni High Temperature Shape Memory Alloys,1997.0,Ni10.0Ti50.0Pd40.0 %,,,,,,,,,,,10.0,40.0,,,,,50.0,,,,449.0,,383.0,,,,
AS_MS_ALL,NiTiPd,Y. Xu; S. Shimizu; Y. Suzuki; K. Otsuka; T. Ueki; K. Mitose,Acta Materialia,Recovery and Recrystallization Processes in Ti-Pd-Ni High Temperature Shape Memory Alloys,1997.0,Ni5.0Ti50.0Pd45.0 %,,,,,,,,,,,5.0,45.0,,,,,50.0,,,,518.0,,457.0,,,,
AS_MS_ALL,NiTiPd,Q. Tian; J. Wu,Scandinavian Journal of Metallurgy ,Dynamic properties of Ti51Pd30Ni19 high-temperature shape memory alloy under different heat treatment conditions,2002.0,Ni19.0Ti51.0Pd30.0 %,,,,,,,,,,,19.0,30.0,,,,,51.0,,,,231.0,,260.0,,,,
AS_MS_ALL,NiTiPd,Q. Tian; J. Wu,Scandinavian Journal of Metallurgy ,Dynamic properties of Ti51Pd30Ni19 high-temperature shape memory alloy under different heat treatment conditions,2002.0,Ni19.0Ti51.0Pd30.0 %,,,,,,,,,,,19.0,30.0,,,,,51.0,,,,205.0,,257.0,,,,
AS_MS_ALL,NiTiPd,Q. Tian; J. Wu,Scandinavian Journal of Metallurgy ,Dynamic properties of Ti51Pd30Ni19 high-temperature shape memory alloy under different heat treatment conditions,2002.0,Ni19.0Ti51.0Pd30.0 %,,,,,,,,,,,19.0,30.0,,,,,51.0,,,,229.0,,257.0,,,,
AS_MS_ALL,NiTiPd,Q. Tian; J. Wu,Scandinavian Journal of Metallurgy ,Dynamic properties of Ti51Pd30Ni19 high-temperature shape memory alloy under different heat treatment conditions,2002.0,Ni19.0Ti51.0Pd30.0 %,,,,,,,,,,,19.0,30.0,,,,,51.0,,,,222.0,,256.0,,,,
AS_MS_ALL,NiTiPd,Q. Tian; J. Wu,Scandinavian Journal of Metallurgy ,Dynamic properties of Ti51Pd30Ni19 high-temperature shape memory alloy under different heat treatment conditions,2002.0,Ni19.0Ti51.0Pd30.0 %,,,,,,,,,,,19.0,30.0,,,,,51.0,,,,223.0,,257.0,,,,
AS_MS_ALL,NiTiPd,Q. Tian; J. Wu,Scandinavian Journal of Metallurgy ,Dynamic properties of Ti51Pd30Ni19 high-temperature shape memory alloy under different heat treatment conditions,2002.0,Ni19.0Ti51.0Pd30.0 %,,,,,,,,,,,19.0,30.0,,,,,51.0,,,,221.0,,256.0,,,,
AS_MS_ALL,NiTiPd,Q. Tian; J. Wu,Scandinavian Journal of Metallurgy ,Dynamic properties of Ti51Pd30Ni19 high-temperature shape memory alloy under different heat treatment conditions,2002.0,Ni19.0Ti51.0Pd30.0 %,,,,,,,,,,,19.0,30.0,,,,,51.0,,,,224.0,,256.0,,,,
AS_MS_ALL,NiTiPd,Q. Tian; J. Wu,Scandinavian Journal of Metallurgy ,Dynamic properties of Ti51Pd30Ni19 high-temperature shape memory alloy under different heat treatment conditions,2002.0,Ni19.0Ti51.0Pd30.0 %,,,,,,,,,,,19.0,30.0,,,,,51.0,,,,239.0,,257.0,,,,
AS_MS_ALL,NiTiPd,Q. Tian; J. Wu,Scandinavian Journal of Metallurgy ,Dynamic properties of Ti51Pd30Ni19 high-temperature shape memory alloy under different heat treatment conditions,2002.0,Ni19.0Ti51.0Pd30.0 %,,,,,,,,,,,19.0,30.0,,,,,51.0,,,,239.0,,255.0,,,,
AS_MS_ALL,NiTiPd,Q. Tian; J. Wu,Scandinavian Journal of Metallurgy ,Dynamic properties of Ti51Pd30Ni19 high-temperature shape memory alloy under different heat treatment conditions,2002.0,Ni19.0Ti51.0Pd30.0 %,,,,,,,,,,,19.0,30.0,,,,,51.0,,,,208.0,,216.0,,,,
AS_MS_ALL,NiTiPd,Q. Tian; J. Wu,Scandinavian Journal of Metallurgy ,Dynamic properties of Ti51Pd30Ni19 high-temperature shape memory alloy under different heat treatment conditions,2002.0,Ni19.0Ti51.0Pd30.0 %,,,,,,,,,,,19.0,30.0,,,,,51.0,,,,235.0,,233.0,,,,
AS_MS_ALL,NiTiPd,Y. Suzuki; Y. Xu; S. Morito; K. Otsuka; K. Mitose,Materials Letters,Effects of boron addition on microstructure and mechanical properties of Ti–Td–Ni high-temperature shape memory alloys,1998.0,Ni20.0Ti50.0Pd30.0 %,,,,,,,,,,,20.0,30.0,,,,,50.0,,,,221.0,,216.0,,,,
AS_MS_ALL,NiTiPd,Y. Suzuki; Y. Xu; S. Morito; K. Otsuka; K. Mitose,Materials Letters,Effects of boron addition on microstructure and mechanical properties of Ti–Td–Ni high-temperature shape memory alloys,1998.0,Ni20.0Ti50.0Pd30.0 %,,,,,,,,,,,20.0,30.0,,,,,50.0,,,,227.0,,217.0,,,,
AS_MS_ALL,NiTiPd,Y. Suzuki; Y. Xu; S. Morito; K. Otsuka; K. Mitose,Materials Letters,Effects of boron addition on microstructure and mechanical properties of Ti–Td–Ni high-temperature shape memory alloys,1998.0,Ni20.0Ti50.0Pd30.0 %,,,,,,,,,,,20.0,30.0,,,,,50.0,,,,227.0,,220.0,,,,
AS_MS_ALL,NiTiPd,Y. Suzuki; Y. Xu; S. Morito; K. Otsuka; K. Mitose,Materials Letters,Effects of boron addition on microstructure and mechanical properties of Ti–Td–Ni high-temperature shape memory alloys,1998.0,Ni20.0Ti50.0Pd30.0 %,,,,,,,,,,,20.0,30.0,,,,,50.0,,,,232.0,,231.0,,,,
AS_MS_ALL,NiTiPd,Y. Suzuki; Y. Xu; S. Morito; K. Otsuka; K. Mitose,Materials Letters,Effects of boron addition on microstructure and mechanical properties of Ti–Td–Ni high-temperature shape memory alloys,1998.0,Ni20.0Ti50.0Pd30.0 %,,,,,,,,,,,20.0,30.0,,,,,50.0,,,,236.0,,254.0,,,,
AS_MS_ALL,NiTiPd,S.M. Tuominen; R.J. Biermann ,JOM,Shape-Memory Wires,1988.0,Ni27.7Ti50.0Pd22.3 %,,,,,,,,,,,27.7,22.3,,,,,50.0,,,,131.0,,128.0,,,,
AS_MS_ALL,NiTiPd,S.M. Tuominen; R.J. Biermann ,JOM,Shape-Memory Wires,1988.0,Ni25.1Ti50.0Pd24.9 %,,,,,,,,,,,25.1,24.9,,,,,50.0,,,,186.0,,183.0,,,,
AS_MS_ALL,NiTiPd,S.M. Tuominen; R.J. Biermann ,JOM,Shape-Memory Wires,1988.0,Ni22.9Ti50.0Pd27.1 %,,,,,,,,,,,22.9,27.1,,,,,50.0,,,,203.0,,201.0,,,,
AS_MS_ALL,NiTiPd,H.B. Xu; S.Q. Hu; C. Jiang; S.K. Gong,Journal of Materials Science and Technology,Annealing Effect on Mechanical Properties of Ti51Ni13Pd36 High Temperature Memory Alloy,2000.0,Ni13.0Ti51.0Pd36.0 %,,,,,,,,,,,13.0,36.0,,,,,51.0,,,,348.0,,329.0,,,,
AS_MS_ALL,NiTiPd,D. Golberg; Y. Xu; Y. Murakami; K. Otsuka; T. Ueki; H. Horikawa,Materials Letters,High-temperature shape memory effect in Ti50Pd50-xNix (x = 10; 15; 20) alloys,1995.0,Ni20.0Ti50.0Pd30.0 %,,,,,,,,,,,20.0,30.0,,,,,50.0,,,,253.0,,242.0,,,,
AS_MS_ALL,NiTiPd,D. Golberg; Y. Xu; Y. Murakami; K. Otsuka; T. Ueki; H. Horikawa,Materials Letters,High-temperature shape memory effect in Ti50Pd50-xNix (x = 10; 15; 20) alloys,1995.0,Ni15.0Ti50.0Pd35.0 %,,,,,,,,,,,15.0,35.0,,,,,50.0,,,,336.0,,318.0,,,,
AS_MS_ALL,NiTiPd,D. Golberg; Y. Xu; Y. Murakami; K. Otsuka; T. Ueki; H. Horikawa,Materials Letters,High-temperature shape memory effect in Ti50Pd50-xNix (x = 10; 15; 20) alloys,1995.0,Ni10.0Ti50.0Pd40.0 %,,,,,,,,,,,10.0,40.0,,,,,50.0,,,,414.0,,399.0,,,,
AS_MS_ALL,NiTiPd,D. Golberg; Y. Xu; Y. Murakami; S. Morito; K. Otsuka; T. Ueki; H. Horikawa,Scripta Metallurgica et Materialia,Improvement of a Ti50Pd30Ni20 high temperature shape memory alloy by thermomechanical treatments,1994.0,Ni20.0Ti50.0Pd30.0 %,,,,,,,,,,,20.0,30.0,,,,,50.0,,,,222.0,,232.0,,,,
AS_MS_ALL,NiTiPd,D. Golberg; Y. Xu; Y. Murakami; S. Morito; K. Otsuka; T. Ueki; H. Horikawa,Scripta Metallurgica et Materialia,Improvement of a Ti50Pd30Ni20 high temperature shape memory alloy by thermomechanical treatments,1994.0,Ni20.0Ti50.0Pd30.0 %,,,,,,,,,,,20.0,30.0,,,,,50.0,,,,217.0,,225.0,,,,
AS_MS_ALL,NiTiPd,D. Golberg; Y. Xu; Y. Murakami; S. Morito; K. Otsuka; T. Ueki; H. Horikawa,Scripta Metallurgica et Materialia,Improvement of a Ti50Pd30Ni20 high temperature shape memory alloy by thermomechanical treatments,1994.0,Ni20.0Ti50.0Pd30.0 %,,,,,,,,,,,20.0,30.0,,,,,50.0,,,,244.0,,245.0,,,,
AS_MS_ALL,NiTiPd,S. Shimizu; Y. Xu; E. Okunishi; S. Tanaka; K. Otsuka; K. Mitose,Materials Letters,Improvement of shape memory characteristics by precipitation-hardening of Ti-Pd-Ni alloys,1998.0,Ni19.4Ti50.6Pd30.0 %,,,,,,,,,,,19.4,30.0,,,,,50.6,,,,243.0,,245.0,,,,
AS_MS_ALL,NiTiPd,S. Shimizu; Y. Xu; E. Okunishi; S. Tanaka; K. Otsuka; K. Mitose,Materials Letters,Improvement of shape memory characteristics by precipitation-hardening of Ti-Pd-Ni alloys,1998.0,Ni19.4Ti50.6Pd30.0 %,,,,,,,,,,,19.4,30.0,,,,,50.6,,,,240.0,,246.0,,,,
AS_MS_ALL,NiTiPd,S. Shimizu; Y. Xu; E. Okunishi; S. Tanaka; K. Otsuka; K. Mitose,Materials Letters,Improvement of shape memory characteristics by precipitation-hardening of Ti-Pd-Ni alloys,1998.0,Ni19.4Ti50.6Pd30.0 %,,,,,,,,,,,19.4,30.0,,,,,50.6,,,,232.0,,237.0,,,,
AS_MS_ALL,NiTiPd,S. Shimizu; Y. Xu; E. Okunishi; S. Tanaka; K. Otsuka; K. Mitose,Materials Letters,Improvement of shape memory characteristics by precipitation-hardening of Ti-Pd-Ni alloys,1998.0,Ni19.4Ti50.6Pd30.0 %,,,,,,,,,,,19.4,30.0,,,,,50.6,,,,231.0,,237.0,,,,
AS_MS_ALL,NiTiPd,S. Shimizu; Y. Xu; E. Okunishi; S. Tanaka; K. Otsuka; K. Mitose,Materials Letters,Improvement of shape memory characteristics by precipitation-hardening of Ti-Pd-Ni alloys,1998.0,Ni19.4Ti50.6Pd30.0 %,,,,,,,,,,,19.4,30.0,,,,,50.6,,,,244.0,,242.0,,,,
AS_MS_ALL,NiTiPd,S. Shimizu; Y. Xu; E. Okunishi; S. Tanaka; K. Otsuka; K. Mitose,Materials Letters,Improvement of shape memory characteristics by precipitation-hardening of Ti-Pd-Ni alloys,1998.0,Ni19.4Ti50.6Pd30.0 %,,,,,,,,,,,19.4,30.0,,,,,50.6,,,,248.0,,246.0,,,,
AS_MS_ALL,NiTiPd,S. Shimizu; Y. Xu; E. Okunishi; S. Tanaka; K. Otsuka; K. Mitose,Materials Letters,Improvement of shape memory characteristics by precipitation-hardening of Ti-Pd-Ni alloys,1998.0,Ni19.6Ti50.4Pd30.0 %,,,,,,,,,,,19.6,30.0,,,,,50.4,,,,249.0,,251.0,,,,
AS_MS_ALL,NiTiPd,S. Shimizu; Y. Xu; E. Okunishi; S. Tanaka; K. Otsuka; K. Mitose,Materials Letters,Improvement of shape memory characteristics by precipitation-hardening of Ti-Pd-Ni alloys,1998.0,Ni19.8Ti50.2Pd30.0 %,,,,,,,,,,,19.8,30.0,,,,,50.2,,,,252.0,,256.0,,,,
AS_MS_ALL,NiTiPd,S. Shimizu; Y. Xu; E. Okunishi; S. Tanaka; K. Otsuka; K. Mitose,Materials Letters,Improvement of shape memory characteristics by precipitation-hardening of Ti-Pd-Ni alloys,1998.0,Ni20.0Ti50.0Pd30.0 %,,,,,,,,,,,20.0,30.0,,,,,50.0,,,,224.0,,223.0,,,,
AS_MS_ALL,NiTiPd,S. Shimizu; Y. Xu; E. Okunishi; S. Tanaka; K. Otsuka; K. Mitose,Materials Letters,Improvement of shape memory characteristics by precipitation-hardening of Ti-Pd-Ni alloys,1998.0,Ni20.5Ti49.5Pd30.0 %,,,,,,,,,,,20.5,30.0,,,,,49.5,,,,183.0,,183.0,,,,
AS_MS_ALL,NiTiPd,S. Shimizu; Y. Xu; E. Okunishi; S. Tanaka; K. Otsuka; K. Mitose,Materials Letters,Improvement of shape memory characteristics by precipitation-hardening of Ti-Pd-Ni alloys,1998.0,Ni20.5Ti49.5Pd30.0 %,,,,,,,,,,,20.5,30.0,,,,,49.5,,,,182.0,,188.0,,,,
AS_MS_ALL,NiTiPd,S. Shimizu; Y. Xu; E. Okunishi; S. Tanaka; K. Otsuka; K. Mitose,Materials Letters,Improvement of shape memory characteristics by precipitation-hardening of Ti-Pd-Ni alloys,1998.0,Ni20.5Ti49.5Pd30.0 %,,,,,,,,,,,20.5,30.0,,,,,49.5,,,,186.0,,183.0,,,,
AS_MS_ALL,NiTiPd,S. Shimizu; Y. Xu; E. Okunishi; S. Tanaka; K. Otsuka; K. Mitose,Materials Letters,Improvement of shape memory characteristics by precipitation-hardening of Ti-Pd-Ni alloys,1998.0,Ni20.5Ti49.5Pd30.0 %,,,,,,,,,,,20.5,30.0,,,,,49.5,,,,188.0,,183.0,,,,
AS_MS_ALL,NiTiPd,S. Shimizu; Y. Xu; E. Okunishi; S. Tanaka; K. Otsuka; K. Mitose,Materials Letters,Improvement of shape memory characteristics by precipitation-hardening of Ti-Pd-Ni alloys,1998.0,Ni20.5Ti49.5Pd30.0 %,,,,,,,,,,,20.5,30.0,,,,,49.5,,,,191.0,,187.0,,,,
AS_MS_ALL,NiTiPd,S. Shimizu; Y. Xu; E. Okunishi; S. Tanaka; K. Otsuka; K. Mitose,Materials Letters,Improvement of shape memory characteristics by precipitation-hardening of Ti-Pd-Ni alloys,1998.0,Ni21.0Ti49.0Pd30.0 %,,,,,,,,,,,21.0,30.0,,,,,49.0,,,,113.0,,111.0,,,,
AS_MS_ALL,NiTiPd,S. Shimizu; Y. Xu; E. Okunishi; S. Tanaka; K. Otsuka; K. Mitose,Materials Letters,Improvement of shape memory characteristics by precipitation-hardening of Ti-Pd-Ni alloys,1998.0,Ni21.5Ti48.5Pd30.0 %,,,,,,,,,,,21.5,30.0,,,,,48.5,,,,37.0,,41.0,,,,
AS_MS_ALL,NiTiPd,D. Golberg; Y. Xu; Y. Murakami; S. Morito; K. Otsuka,Intermetallics,Characteristics of Ti50Pd30Ni20 high-temperature shape memory alloy,1995.0,Ni20.0Ti50.0Pd30.0 %,,,,,,,,,,,20.0,30.0,,,,,50.0,,,,280.0,,222.0,,,,
AS_MS_ALL,NiTiPd,D. Golberg; Y. Xu; Y. Murakami; S. Morito; K. Otsuka,Intermetallics,Characteristics of Ti50Pd30Ni20 high-temperature shape memory alloy,1995.0,Ni20.0Ti50.0Pd30.0 %,,,,,,,,,,,20.0,30.0,,,,,50.0,,,,315.0,,219.0,,,,
AS_MS_ALL,NiTiPd,D. Golberg; Y. Xu; Y. Murakami; S. Morito; K. Otsuka,Intermetallics,Characteristics of Ti50Pd30Ni20 high-temperature shape memory alloy,1995.0,Ni20.0Ti50.0Pd30.0 %,,,,,,,,,,,20.0,30.0,,,,,50.0,,,,215.0,,226.0,,,,
AS_MS_ALL,NiTiPd,D. Golberg; Y. Xu; Y. Murakami; S. Morito; K. Otsuka,Intermetallics,Characteristics of Ti50Pd30Ni20 high-temperature shape memory alloy,1995.0,Ni20.0Ti50.0Pd30.0 %,,,,,,,,,,,20.0,30.0,,,,,50.0,,,,217.0,,225.0,,,,
AS_MS_ALL,NiTiPd,D. Golberg; Y. Xu; Y. Murakami; S. Morito; K. Otsuka,Intermetallics,Characteristics of Ti50Pd30Ni20 high-temperature shape memory alloy,1995.0,Ni20.0Ti50.0Pd30.0 %,,,,,,,,,,,20.0,30.0,,,,,50.0,,,,222.0,,232.0,,,,
AS_MS_ALL,NiTiPd,D. Golberg; Y. Xu; Y. Murakami; S. Morito; K. Otsuka,Intermetallics,Characteristics of Ti50Pd30Ni20 high-temperature shape memory alloy,1995.0,Ni20.0Ti50.0Pd30.0 %,,,,,,,,,,,20.0,30.0,,,,,50.0,,,,232.0,,224.0,,,,
AS_MS_ALL,NiTiPd,D. Golberg; Y. Xu; Y. Murakami; S. Morito; K. Otsuka,Intermetallics,Characteristics of Ti50Pd30Ni20 high-temperature shape memory alloy,1995.0,Ni20.0Ti50.0Pd30.0 %,,,,,,,,,,,20.0,30.0,,,,,50.0,,,,247.0,,238.0,,,,
AS_MS_ALL,NiTiPd,D. Golberg; Y. Xu; Y. Murakami; S. Morito; K. Otsuka,Intermetallics,Characteristics of Ti50Pd30Ni20 high-temperature shape memory alloy,1995.0,Ni20.0Ti50.0Pd30.0 %,,,,,,,,,,,20.0,30.0,,,,,50.0,,,,244.0,,245.0,,,,
AS_MS_ALL,NiTiPd,D. Golberg; Y. Xu; Y. Murakami; S. Morito; K. Otsuka,Intermetallics,Characteristics of Ti50Pd30Ni20 high-temperature shape memory alloy,1995.0,Ni20.0Ti50.0Pd30.0 %,,,,,,,,,,,20.0,30.0,,,,,50.0,,,,253.0,,242.0,,,,
AS_MS_ALL,NiTiPd,M. Nagasako; M. Nishida; Y. Murakami; D. Shindo,Materials Science and Engineering A,Martensitic and order–disorder transformations in Ti45Pd45Ni10 alloy,2006.0,Ni10.0Ti45.0Pd45.0 %,,,,,,,,,,,10.0,45.0,,,,,45.0,,,,36.0,,35.0,,,,
AS_MS_ALL,NiTiPd,Q. Tian; J. Wu,Materials Science and Engineering A,Tensile behavior of Ti50.6Pd30Ni19.4 alloy under different tensile conditions,2002.0,Ni19.4Ti50.6Pd30.0 %,,,,,,,,,,,19.4,30.0,,,,,50.6,,,,218.0,,230.0,,,,
AS_MS_ALL,NiTiPd,Q. Tian; J. Wu,Intermetallics,Characterisation of phase transformation in Ti50+xPd30Ni20-x alloys,2002.0,Ni19.0Ti51.0Pd30.0 %,,,,,,,,,,,19.0,30.0,,,,,51.0,,,,236.0,,246.0,,,,
AS_MS_ALL,NiTiPd,Q. Tian; J. Wu,Intermetallics,Characterisation of phase transformation in Ti50+xPd30Ni20-x alloys,2002.0,Ni19.4Ti50.6Pd30.0 %,,,,,,,,,,,19.4,30.0,,,,,50.6,,,,219.0,,231.0,,,,
AS_MS_ALL,NiTiPd,Q. Tian; J. Wu,Intermetallics,Characterisation of phase transformation in Ti50+xPd30Ni20-x alloys,2002.0,Ni19.8Ti50.2Pd30.0 %,,,,,,,,,,,19.8,30.0,,,,,50.2,,,,198.0,,214.0,,,,
AS_MS_ALL,NiTiPd,W. Cai; S. Tanaka; K. Otsuka,Materials Science Forum,Thermal cyclic characteristics under load in a Ti50.6Pd30Ni19.4 alloy,2000.0,Ni19.4Ti50.6Pd30.0 %,,,,,,,,,,,19.4,30.0,,,,,50.6,,,,237.0,,238.0,,,,
AS_MS_ALL,NiTiPd,W. Cai; S. Tanaka; K. Otsuka,Materials Science Forum,Thermal cyclic characteristics under load in a Ti50.6Pd30Ni19.4 alloy,2000.0,Ni19.4Ti50.6Pd30.0 %,,,,,,,,,,,19.4,30.0,,,,,50.6,,,,254.0,,253.0,,,,
AS_MS_ALL,NiTiPd,W. Cai; S. Tanaka; K. Otsuka,Materials Science Forum,Thermal cyclic characteristics under load in a Ti50.6Pd30Ni19.4 alloy,2000.0,Ni19.4Ti50.6Pd30.0 %,,,,,,,,,,,19.4,30.0,,,,,50.6,,,,262.0,,257.0,,,,
AS_MS_ALL,NiTiPd,W. Cai; S. Tanaka; K. Otsuka,Materials Science Forum,Thermal cyclic characteristics under load in a Ti50.6Pd30Ni19.4 alloy,2000.0,Ni19.4Ti50.6Pd30.0 %,,,,,,,,,,,19.4,30.0,,,,,50.6,,,,257.0,,257.0,,,,
AS_MS_ALL,NiTiPd,W. Cai; S. Tanaka; K. Otsuka,Materials Science Forum,Thermal cyclic characteristics under load in a Ti50.6Pd30Ni19.4 alloy,2000.0,Ni19.4Ti50.6Pd30.0 %,,,,,,,,,,,19.4,30.0,,,,,50.6,,,,259.0,,255.0,,,,
AS_MS_ALL,NiTiPd,W. Cai; S. Tanaka; K. Otsuka,Materials Science Forum,Thermal cyclic characteristics under load in a Ti50.6Pd30Ni19.4 alloy,2000.0,Ni19.4Ti50.6Pd30.0 %,,,,,,,,,,,19.4,30.0,,,,,50.6,,,,265.0,,257.0,,,,
AS_MS_ALL,NiTiPd,W. Cai; S. Tanaka; K. Otsuka,Materials Science Forum,Thermal cyclic characteristics under load in a Ti50.6Pd30Ni19.4 alloy,2000.0,Ni19.4Ti50.6Pd30.0 %,,,,,,,,,,,19.4,30.0,,,,,50.6,,,,260.0,,258.0,,,,
AS_MS_ALL,NiTiPd,P.K. Kumar; D.C. Lagoudas,Acta Materialia,Experimental and microstructural characterization of simultaneous creep; plasticity and phase transformation in Ti50Pd40Ni10 high-temperature shape memory alloy,2010.0,Ni10.0Ti50.0Pd40.0 %,,,,,,,,,,,10.0,40.0,,,,,50.0,,,,392.0,,388.0,,,,
AS_MS_ALL,NiTiPd,P.K. Kumar; D.C. Lagoudas,Acta Materialia,Experimental and microstructural characterization of simultaneous creep; plasticity and phase transformation in Ti50Pd40Ni10 high-temperature shape memory alloy,2010.0,Ni10.0Ti50.0Pd40.0 %,,,,,,,,,,,10.0,40.0,,,,,50.0,,,,397.0,,398.0,,,,
AS_MS_ALL,NiTiPd,P.K. Kumar; D.C. Lagoudas,Acta Materialia,Experimental and microstructural characterization of simultaneous creep; plasticity and phase transformation in Ti50Pd40Ni10 high-temperature shape memory alloy,2010.0,Ni10.0Ti50.0Pd40.0 %,,,,,,,,,,,10.0,40.0,,,,,50.0,,,,411.0,,402.0,,,,
AS_MS_ALL,NiTiPd,P.K. Kumar; D.C. Lagoudas,Acta Materialia,Experimental and microstructural characterization of simultaneous creep; plasticity and phase transformation in Ti50Pd40Ni10 high-temperature shape memory alloy,2010.0,Ni10.0Ti50.0Pd40.0 %,,,,,,,,,,,10.0,40.0,,,,,50.0,,,,411.0,,401.0,,,,
AS_MS_ALL,NiTiPd,P.K. Kumar; D.C. Lagoudas,Acta Materialia,Experimental and microstructural characterization of simultaneous creep; plasticity and phase transformation in Ti50Pd40Ni10 high-temperature shape memory alloy,2010.0,Ni10.0Ti50.0Pd40.0 %,,,,,,,,,,,10.0,40.0,,,,,50.0,,,,405.0,,403.0,,,,
AS_MS_ALL,NiTiPd,P.K. Kumar; D.C. Lagoudas,Acta Materialia,Experimental and microstructural characterization of simultaneous creep; plasticity and phase transformation in Ti50Pd40Ni10 high-temperature shape memory alloy,2010.0,Ni10.0Ti50.0Pd40.0 %,,,,,,,,,,,10.0,40.0,,,,,50.0,,,,406.0,,408.0,,,,
AS_MS_ALL,NiTiPd,P.K. Kumar; U. Desai; J.A. Monroe; D.C. Lagoudas; I. Karaman; G.S. Bigelow; R.D. Noebe,Materials Science and Engineering A,Experimental investigation of simultaneous creep; plasticity and transformation of Ti50.5Pd30Ni19.5 high temperature shape memory alloy during cyclic actuation,2011.0,Ni19.5Ti50.5Pd30.0 %,,,,,,,,,,,19.5,30.0,,,,,50.5,,,,235.0,,234.0,,,,
AS_MS_ALL,NiTiPd,P.K. Kumar; U. Desai; J.A. Monroe; D.C. Lagoudas; I. Karaman; G.S. Bigelow; R.D. Noebe,Materials Science and Engineering A,Experimental investigation of simultaneous creep; plasticity and transformation of Ti50.5Pd30Ni19.5 high temperature shape memory alloy during cyclic actuation,2011.0,Ni19.5Ti50.5Pd30.0 %,,,,,,,,,,,19.5,30.0,,,,,50.5,,,,244.0,,240.0,,,,
AS_MS_ALL,NiTiPd,P.K. Kumar; U. Desai; J.A. Monroe; D.C. Lagoudas; I. Karaman; G.S. Bigelow; R.D. Noebe,Materials Science and Engineering A,Experimental investigation of simultaneous creep; plasticity and transformation of Ti50.5Pd30Ni19.5 high temperature shape memory alloy during cyclic actuation,2011.0,Ni19.5Ti50.5Pd30.0 %,,,,,,,,,,,19.5,30.0,,,,,50.5,,,,244.0,,240.0,,,,
AS_MS_ALL,NiTiPd,P.K. Kumar; U. Desai; J.A. Monroe; D.C. Lagoudas; I. Karaman; G.S. Bigelow; R.D. Noebe,Materials Science and Engineering A,Experimental investigation of simultaneous creep; plasticity and transformation of Ti50.5Pd30Ni19.5 high temperature shape memory alloy during cyclic actuation,2011.0,Ni19.5Ti50.5Pd30.0 %,,,,,,,,,,,19.5,30.0,,,,,50.5,,,,244.0,,240.0,,,,
AS_MS_ALL,NiTiPd,P.K. Kumar; U. Desai; J.A. Monroe; D.C. Lagoudas; I. Karaman; G.S. Bigelow; R.D. Noebe,Materials Science and Engineering A,Experimental investigation of simultaneous creep; plasticity and transformation of Ti50.5Pd30Ni19.5 high temperature shape memory alloy during cyclic actuation,2011.0,Ni19.5Ti50.5Pd30.0 %,,,,,,,,,,,19.5,30.0,,,,,50.5,,,,250.0,,244.0,,,,
AS_MS_ALL,NiTiPd,P.K. Kumar; U. Desai; J.A. Monroe; D.C. Lagoudas; I. Karaman; G.S. Bigelow; R.D. Noebe,Materials Science and Engineering A,Experimental investigation of simultaneous creep; plasticity and transformation of Ti50.5Pd30Ni19.5 high temperature shape memory alloy during cyclic actuation,2011.0,Ni19.5Ti50.5Pd30.0 %,,,,,,,,,,,19.5,30.0,,,,,50.5,,,,252.0,,244.0,,,,
