Repository: AyushChauhan9389/Shape-Memory-Alloy-Dataset

File: Combined_SMA_Dataset.csv (part 49 of 113)
Source_Directory,Alloy_Type,Authors,Source,Title,Year,composition,Ag (at.%),Al (at.%),Au (at.%),Cd (at.%),Co (at.%),Cu (at.%),Fe (at.%),Hf (at.%),Mn (at.%),Nb (at.%),Ni (at.%),Pd (at.%),Pt (at.%),Ru (at.%),Si (at.%),Ta (at.%),Ti (at.%),Zn (at.%),Zr (at.%),Austenite Finish Temperature - AF - (°C),Austenite Start Temperature - AS - (°C),Martensite Finish Temperature - MF - (°C),Martensite Start Temperature - MS - (°C),Cooling Rate (°C/min),Heating Rate (°C/min),Calculated Density (g/cm^3),Thermal transformation span (TSPAN) - (AF-MF) - (°C)
AS_MS_ALL,NiTiPd,P.K. Kumar; U. Desai; J.A. Monroe; D.C. Lagoudas; I. Karaman; G.S. Bigelow; R.D. Noebe,Materials Science and Engineering A,Experimental investigation of simultaneous creep; plasticity and transformation of Ti50.5Pd30Ni19.5 high temperature shape memory alloy during cyclic actuation,2011.0,Ni19.5Ti50.5Pd30.0 %,,,,,,,,,,,19.5,30.0,,,,,50.5,,,,251.0,,245.0,,,,
AS_MS_ALL,NiTiPd,P.K. Kumar; U. Desai; J.A. Monroe; D.C. Lagoudas; I. Karaman; G.S. Bigelow; R.D. Noebe,Materials Science and Engineering A,Experimental investigation of simultaneous creep; plasticity and transformation of Ti50.5Pd30Ni19.5 high temperature shape memory alloy during cyclic actuation,2011.0,Ni19.5Ti50.5Pd30.0 %,,,,,,,,,,,19.5,30.0,,,,,50.5,,,,262.0,,251.0,,,,
AS_MS_ALL,NiTiPd,P.K. Kumar; U. Desai; J.A. Monroe; D.C. Lagoudas; I. Karaman; G.S. Bigelow; R.D. Noebe,Materials Science and Engineering A,Experimental investigation of simultaneous creep; plasticity and transformation of Ti50.5Pd30Ni19.5 high temperature shape memory alloy during cyclic actuation,2011.0,Ni19.5Ti50.5Pd30.0 %,,,,,,,,,,,19.5,30.0,,,,,50.5,,,,261.0,,260.0,,,,
AS_MS_ALL,NiTiPd,P.K. Kumar; U. Desai; J.A. Monroe; D.C. Lagoudas; I. Karaman; G.S. Bigelow; R.D. Noebe,Materials Science and Engineering A,Experimental investigation of simultaneous creep; plasticity and transformation of Ti50.5Pd30Ni19.5 high temperature shape memory alloy during cyclic actuation,2011.0,Ni19.5Ti50.5Pd30.0 %,,,,,,,,,,,19.5,30.0,,,,,50.5,,,,262.0,,263.0,,,,
AS_MS_ALL,NiTiPd,P.K. Kumar; U. Desai; J.A. Monroe; D.C. Lagoudas; I. Karaman; G.S. Bigelow; R.D. Noebe,Materials Science and Engineering A,Experimental investigation of simultaneous creep; plasticity and transformation of Ti50.5Pd30Ni19.5 high temperature shape memory alloy during cyclic actuation,2011.0,Ni19.5Ti50.5Pd30.0 %,,,,,,,,,,,19.5,30.0,,,,,50.5,,,,263.0,,265.0,,,,
AS_MS_ALL,NiTiPd,P.K. Kumar; U. Desai; J.A. Monroe; D.C. Lagoudas; I. Karaman; G.S. Bigelow; R.D. Noebe,Materials Science and Engineering A,Experimental investigation of simultaneous creep; plasticity and transformation of Ti50.5Pd30Ni19.5 high temperature shape memory alloy during cyclic actuation,2011.0,Ni19.5Ti50.5Pd30.0 %,,,,,,,,,,,19.5,30.0,,,,,50.5,,,,266.0,,273.0,,,,
AS_MS_ALL,NiTiPd,P.K. Kumar; U. Desai; J.A. Monroe; D.C. Lagoudas; I. Karaman; G.S. Bigelow; R.D. Noebe,Materials Science and Engineering A,Experimental investigation of simultaneous creep; plasticity and transformation of Ti50.5Pd30Ni19.5 high temperature shape memory alloy during cyclic actuation,2011.0,Ni19.5Ti50.5Pd30.0 %,,,,,,,,,,,19.5,30.0,,,,,50.5,,,,268.0,,271.0,,,,
AS_MS_ALL,NiTiPd,P.K. Kumar; U. Desai; J.A. Monroe; D.C. Lagoudas; I. Karaman; G.S. Bigelow; R.D. Noebe,Materials Science and Engineering A,Experimental investigation of simultaneous creep; plasticity and transformation of Ti50.5Pd30Ni19.5 high temperature shape memory alloy during cyclic actuation,2011.0,Ni19.5Ti50.5Pd30.0 %,,,,,,,,,,,19.5,30.0,,,,,50.5,,,,280.0,,288.0,,,,
AS_MS_ALL,NiTiPd,P.K. Kumar; U. Desai; J.A. Monroe; D.C. Lagoudas; I. Karaman; G.S. Bigelow; R.D. Noebe,Materials Science and Engineering A,Experimental investigation of simultaneous creep; plasticity and transformation of Ti50.5Pd30Ni19.5 high temperature shape memory alloy during cyclic actuation,2011.0,Ni19.5Ti50.5Pd30.0 %,,,,,,,,,,,19.5,30.0,,,,,50.5,,,,276.0,,284.0,,,,
AS_MS_ALL,NiTiPd,P.K. Kumar; U. Desai; J.A. Monroe; D.C. Lagoudas; I. Karaman; G.S. Bigelow; R.D. Noebe,Materials Science and Engineering A,Experimental investigation of simultaneous creep; plasticity and transformation of Ti50.5Pd30Ni19.5 high temperature shape memory alloy during cyclic actuation,2011.0,Ni19.5Ti50.5Pd30.0 %,,,,,,,,,,,19.5,30.0,,,,,50.5,,,,275.0,,280.0,,,,
AS_MS_ALL,NiTiPd,P.K. Kumar; U. Desai; J.A. Monroe; D.C. Lagoudas; I. Karaman; G.S. Bigelow; R.D. Noebe,Materials Science and Engineering A,Experimental investigation of simultaneous creep; plasticity and transformation of Ti50.5Pd30Ni19.5 high temperature shape memory alloy during cyclic actuation,2011.0,Ni19.5Ti50.5Pd30.0 %,,,,,,,,,,,19.5,30.0,,,,,50.5,,,,259.0,,282.0,,,,
AS_MS_ALL,NiTiPd,P.K. Kumar; U. Desai; J.A. Monroe; D.C. Lagoudas; I. Karaman; G.S. Bigelow; R.D. Noebe,Materials Science and Engineering A,Experimental investigation of simultaneous creep; plasticity and transformation of Ti50.5Pd30Ni19.5 high temperature shape memory alloy during cyclic actuation,2011.0,Ni19.5Ti50.5Pd30.0 %,,,,,,,,,,,19.5,30.0,,,,,50.5,,,,257.0,,281.0,,,,
AS_MS_ALL,NiTiPd,P.K. Kumar; U. Desai; J.A. Monroe; D.C. Lagoudas; I. Karaman; G.S. Bigelow; R.D. Noebe,Materials Science and Engineering A,Experimental investigation of simultaneous creep; plasticity and transformation of Ti50.5Pd30Ni19.5 high temperature shape memory alloy during cyclic actuation,2011.0,Ni19.5Ti50.5Pd30.0 %,,,,,,,,,,,19.5,30.0,,,,,50.5,,,,267.0,,277.0,,,,
AS_MS_ALL,NiTiPd,K.C. Atli; I. Karaman; R.D. Noebe; H.J. Maier,Scripta Metallurgica et Materialia,Comparative analysis of the effects of severe plastic deformation and thermomechanical training on the functional stability of Ti50.5Ni24.5Pd25 high-temperature shape memory alloy,2011.0,Ni24.5Ti50.5Pd25.0 %,,,,,,,,,,,24.5,25.0,,,,,50.5,,,,184.0,,179.0,,,,
AS_MS_ALL,NiTiPd,K.C. Atli; I. Karaman; R.D. Noebe; H.J. Maier,Scripta Metallurgica et Materialia,Comparative analysis of the effects of severe plastic deformation and thermomechanical training on the functional stability of Ti50.5Ni24.5Pd25 high-temperature shape memory alloy,2011.0,Ni24.5Ti50.5Pd25.0 %,,,,,,,,,,,24.5,25.0,,,,,50.5,,,,185.0,,190.0,,,,
AS_MS_ALL,NiTiPd,K.C. Atli; I. Karaman; R.D. Noebe; H.J. Maier,Scripta Metallurgica et Materialia,Comparative analysis of the effects of severe plastic deformation and thermomechanical training on the functional stability of Ti50.5Ni24.5Pd25 high-temperature shape memory alloy,2011.0,Ni24.5Ti50.5Pd25.0 %,,,,,,,,,,,24.5,25.0,,,,,50.5,,,,147.0,,147.0,,,,
AS_MS_ALL,NiTiPd,K.V. Ramaiah; C.N. Saikrishna; Gouthama; S.K. Bhamik,Journal of Alloys and Compounds,Microstructure and transformation behaviour of Ni75−XTiXPd25 high temperature shape memory alloys,2013.0,Ni24.7Ti50.3Pd25.0 %,,,,,,,,,,,24.7,25.0,,,,,50.3,,,,192.0,,192.0,,,,
AS_MS_ALL,NiTiPd,K.V. Ramaiah; C.N. Saikrishna; Gouthama; S.K. Bhamik,Journal of Alloys and Compounds,Microstructure and transformation behaviour of Ni75−XTiXPd25 high temperature shape memory alloys,2013.0,Ni24.7Ti50.3Pd25.0 %,,,,,,,,,,,24.7,25.0,,,,,50.3,,,,193.0,,191.0,,,,
AS_MS_ALL,NiTiPd,K.V. Ramaiah; C.N. Saikrishna; Gouthama; S.K. Bhamik,Journal of Alloys and Compounds,Microstructure and transformation behaviour of Ni75−XTiXPd25 high temperature shape memory alloys,2013.0,Ni25.0Ti50.0Pd25.0 %,,,,,,,,,,,25.0,25.0,,,,,50.0,,,,169.0,,169.0,,,,
AS_MS_ALL,NiTiPd,K.V. Ramaiah; C.N. Saikrishna; Gouthama; S.K. Bhamik,Journal of Alloys and Compounds,Microstructure and transformation behaviour of Ni75−XTiXPd25 high temperature shape memory alloys,2013.0,Ni25.0Ti50.0Pd25.0 %,,,,,,,,,,,25.0,25.0,,,,,50.0,,,,168.0,,171.0,,,,
AS_MS_ALL,NiTiPd,K.V. Ramaiah; C.N. Saikrishna; Gouthama; S.K. Bhamik,Journal of Alloys and Compounds,Microstructure and transformation behaviour of Ni75−XTiXPd25 high temperature shape memory alloys,2013.0,Ni25.3Ti49.7Pd25.0 %,,,,,,,,,,,25.3,25.0,,,,,49.7,,,,122.0,,117.0,,,,
AS_MS_ALL,NiTiPd,K.V. Ramaiah; C.N. Saikrishna; Gouthama; S.K. Bhamik,Journal of Alloys and Compounds,Microstructure and transformation behaviour of Ni75−XTiXPd25 high temperature shape memory alloys,2013.0,Ni25.3Ti49.7Pd25.0 %,,,,,,,,,,,25.3,25.0,,,,,49.7,,,,117.0,,116.0,,,,
AS_MS_ALL,NiTiPd,K.V. Ramaiah; C.N. Saikrishna; J. Bhagyaraj; Gouthama; S.K. Bhamik,Intermetallics,Influence of Sc addition on microstructure and transformation behaviour of Ni24.7Ti50.3Pd25.0 high temperature shape memory alloy,2013.0,Ni24.7Ti50.3Pd25.0 %,,,,,,,,,,,24.7,25.0,,,,,50.3,,,,193.0,,193.0,,,,
AS_MS_ALL,NiTiPd,K.V. Ramaiah; C.N. Saikrishna; J. Bhagyaraj; Gouthama; S.K. Bhamik,Intermetallics,Influence of Sc addition on microstructure and transformation behaviour of Ni24.7Ti50.3Pd25.0 high temperature shape memory alloy,2013.0,Ni24.7Ti50.3Pd25.0 %,,,,,,,,,,,24.7,25.0,,,,,50.3,,,,193.0,,194.0,,,,
AS_MS_ALL,NiTiPd,K.C. Atli; I. Karaman; R.D. Noebe; D. Gaydosh ,Materials Science and Engineering A,The effect of training on two-way shape memory effect of binary NiTi and NiTi based ternary high temperature shape memory alloys,2013.0,Ni28.5Ti50.5Pd21.0 %,,,,,,,,,,,28.5,21.0,,,,,50.5,,,,349.0,,357.0,,,,
AS_MS_ALL,NiTiPd,K.C. Atli; I. Karaman; R.D. Noebe; D. Gaydosh ,Materials Science and Engineering A,The effect of training on two-way shape memory effect of binary NiTi and NiTi based ternary high temperature shape memory alloys,2013.0,Ni28.5Ti50.5Pd21.0 %,,,,,,,,,,,28.5,21.0,,,,,50.5,,,,350.0,,359.0,,,,
AS_MS_ALL,NiTiPd,K.C. Atli; I. Karaman; R.D. Noebe; D. Gaydosh ,Materials Science and Engineering A,The effect of training on two-way shape memory effect of binary NiTi and NiTi based ternary high temperature shape memory alloys,2013.0,Ni24.5Ti50.5Pd25.0 %,,,,,,,,,,,24.5,25.0,,,,,50.5,,,,190.0,,180.0,,,,
AS_MS_ALL,NiTiPd,K.C. Atli; I. Karaman; R.D. Noebe; D. Gaydosh ,Materials Science and Engineering A,The effect of training on two-way shape memory effect of binary NiTi and NiTi based ternary high temperature shape memory alloys,2013.0,Ni24.5Ti50.5Pd25.0 %,,,,,,,,,,,24.5,25.0,,,,,50.5,,,,196.0,,194.0,,,,
AS_MS_ALL,NiTiPd,K.C. Atli; I. Karaman; R.D. Noebe; D. Gaydosh ,Materials Science and Engineering A,The effect of training on two-way shape memory effect of binary NiTi and NiTi based ternary high temperature shape memory alloys,2013.0,Ni24.5Ti50.5Pd25.0 %,,,,,,,,,,,24.5,25.0,,,,,50.5,,,,193.0,,191.0,,,,
AS_MS_ALL,NiTiPd,K.C. Atli; I. Karaman; R.D. Noebe; D. Gaydosh ,Materials Science and Engineering A,The effect of training on two-way shape memory effect of binary NiTi and NiTi based ternary high temperature shape memory alloys,2013.0,Ni24.5Ti50.5Pd25.0 %,,,,,,,,,,,24.5,25.0,,,,,50.5,,,,193.0,,188.0,,,,
AS_MS_ALL,NiTiPd,K.C. Atli; I. Karaman; R.D. Noebe; D. Gaydosh ,Materials Science and Engineering A,The effect of training on two-way shape memory effect of binary NiTi and NiTi based ternary high temperature shape memory alloys,2013.0,Ni24.5Ti50.5Pd25.0 %,,,,,,,,,,,24.5,25.0,,,,,50.5,,,,199.0,,205.0,,,,
AS_MS_ALL,NiTiPd,K.C. Atli; I. Karaman; R.D. Noebe; D. Gaydosh ,Materials Science and Engineering A,The effect of training on two-way shape memory effect of binary NiTi and NiTi based ternary high temperature shape memory alloys,2013.0,Ni24.5Ti50.5Pd25.0 %,,,,,,,,,,,24.5,25.0,,,,,50.5,,,,202.0,,206.0,,,,
AS_MS_ALL,NiTiPd,K.V. Ramaiah; C.N. Saikrishna; Gouthama; S.K. Bhaumik,Materials and Design ,Ni24.7Ti50.3Pd25.0 high temperature shape memory alloy with narrow thermal hysteresis and high thermal stability,2014.0,Ni24.7Ti50.3Pd25.0 %,,,,,,,,,,,24.7,25.0,,,,,50.3,,,,192.0,,192.0,,,,
AS_MS_ALL,NiTiPd,K.V. Ramaiah; C.N. Saikrishna; Gouthama; S.K. Bhaumik,Materials and Design ,Ni24.7Ti50.3Pd25.0 high temperature shape memory alloy with narrow thermal hysteresis and high thermal stability,2014.0,Ni24.7Ti50.3Pd25.0 %,,,,,,,,,,,24.7,25.0,,,,,50.3,,,,192.0,,192.0,,,,
AS_MS_ALL,NiTiPd,K.V. Ramaiah; C.N. Saikrishna; Gouthama; S.K. Bhaumik,Materials and Design ,Ni24.7Ti50.3Pd25.0 high temperature shape memory alloy with narrow thermal hysteresis and high thermal stability,2014.0,Ni24.7Ti50.3Pd25.0 %,,,,,,,,,,,24.7,25.0,,,,,50.3,,,,193.0,,193.0,,,,
AS_MS_ALL,NiTiPd,K.V. Ramaiah; C.N. Saikrishna; Gouthama; S.K. Bhaumik,Materials and Design ,Ni24.7Ti50.3Pd25.0 high temperature shape memory alloy with narrow thermal hysteresis and high thermal stability,2014.0,Ni24.7Ti50.3Pd25.0 %,,,,,,,,,,,24.7,25.0,,,,,50.3,,,,192.0,,193.0,,,,
AS_MS_ALL,NiTiPd,K.V. Ramaiah; C.N. Saikrishna; Gouthama; S.K. Bhaumik,Materials and Design ,Ni24.7Ti50.3Pd25.0 high temperature shape memory alloy with narrow thermal hysteresis and high thermal stability,2014.0,Ni24.7Ti50.3Pd25.0 %,,,,,,,,,,,24.7,25.0,,,,,50.3,,,,193.0,,193.0,,,,
AS_MS_ALL,NiTiPd,K.V. Ramaiah; C.N. Saikrishna; Gouthama; S.K. Bhaumik,Materials and Design ,Ni24.7Ti50.3Pd25.0 high temperature shape memory alloy with narrow thermal hysteresis and high thermal stability,2014.0,Ni24.7Ti50.3Pd25.0 %,,,,,,,,,,,24.7,25.0,,,,,50.3,,,,192.0,,194.0,,,,
AS_MS_ALL,NiTiPd,K.V. Ramaiah; C.N. Saikrishna; Gouthama; S.K. Bhaumik,Materials and Design ,Ni24.7Ti50.3Pd25.0 high temperature shape memory alloy with narrow thermal hysteresis and high thermal stability,2014.0,Ni24.7Ti50.3Pd25.0 %,,,,,,,,,,,24.7,25.0,,,,,50.3,,,,193.0,,193.0,,,,
AS_MS_ALL,NiTiPd,K.V. Ramaiah; C.N. Saikrishna; Gouthama; S.K. Bhaumik,Materials and Design ,Ni24.7Ti50.3Pd25.0 high temperature shape memory alloy with narrow thermal hysteresis and high thermal stability,2014.0,Ni24.7Ti50.3Pd25.0 %,,,,,,,,,,,24.7,25.0,,,,,50.3,,,,192.0,,192.0,,,,
AS_MS_ALL,NiTiPd,K.V. Ramaiah; C.N. Saikrishna;  Gouthama; S.K. Bhaumik,Materials Characterization ,Microstructure and transformation behavior of NiTiPd high temperature shape-memory alloy with Sc micro-addition,2015.0,Ni24.7Ti50.3Pd25.0 %,,,,,,,,,,,24.7,25.0,,,,,50.3,,,,193.0,,192.0,,,,
AS_MS_ALL,NiTiPd,M.I. Khan; H.Y. Kim; T. Nam; S. Miyazaki,Acta Materialia,Formation of nanoscaled precipitates and their effects on the high-temperature shape-memory characteristics of a Ti50Ni15Pd25Cu10 alloy,2012.0,Ni25.0Ti50.0Pd25.0 %,,,,,,,,,,,25.0,25.0,,,,,50.0,,,,122.0,,140.0,,,,
AS_MS_ALL,NiTiPd,M.I. Khan; H.Y. Kim; T. Nam; S. Miyazaki,Acta Materialia,Formation of nanoscaled precipitates and their effects on the high-temperature shape-memory characteristics of a Ti50Ni15Pd25Cu10 alloy,2012.0,Ni25.0Ti50.0Pd25.0 %,,,,,,,,,,,25.0,25.0,,,,,50.0,,,,141.0,,149.0,,,,
AS_MS_ALL,NiTiPd,M.I. Khan; H.Y. Kim; T. Nam; S. Miyazaki,Acta Materialia,Formation of nanoscaled precipitates and their effects on the high-temperature shape-memory characteristics of a Ti50Ni15Pd25Cu10 alloy,2012.0,Ni25.0Ti50.0Pd25.0 %,,,,,,,,,,,25.0,25.0,,,,,50.0,,,,160.0,,158.0,,,,
AS_MS_ALL,NiTiPd,M.I. Khan; H.Y. Kim; T. Nam; S. Miyazaki,Acta Materialia,Formation of nanoscaled precipitates and their effects on the high-temperature shape-memory characteristics of a Ti50Ni15Pd25Cu10 alloy,2012.0,Ni25.0Ti50.0Pd25.0 %,,,,,,,,,,,25.0,25.0,,,,,50.0,,,,173.0,,178.0,,,,
AS_MS_ALL,NiTiPd,M.I. Khan; H.Y. Kim; T. Nam; S. Miyazaki,Acta Materialia,Formation of nanoscaled precipitates and their effects on the high-temperature shape-memory characteristics of a Ti50Ni15Pd25Cu10 alloy,2012.0,Ni25.0Ti50.0Pd25.0 %,,,,,,,,,,,25.0,25.0,,,,,50.0,,,,179.0,,175.0,,,,
AS_MS_ALL,NiTiPd,M.I. Khan; H.Y. Kim; T. Nam; S. Miyazaki,Acta Materialia,Formation of nanoscaled precipitates and their effects on the high-temperature shape-memory characteristics of a Ti50Ni15Pd25Cu10 alloy,2012.0,Ni25.0Ti50.0Pd25.0 %,,,,,,,,,,,25.0,25.0,,,,,50.0,,,,176.0,,178.0,,,,
AS_MS_ALL,NiTiPd,M.I. Khan; H.Y. Kim; T. Nam; S. Miyazaki,Acta Materialia,Formation of nanoscaled precipitates and their effects on the high-temperature shape-memory characteristics of a Ti50Ni15Pd25Cu10 alloy,2012.0,Ni25.0Ti50.0Pd25.0 %,,,,,,,,,,,25.0,25.0,,,,,50.0,,,,179.0,,181.0,,,,
AS_MS_ALL,NiTiPd,M.I. Khan; H.Y. Kim; T. Nam; S. Miyazaki,Acta Materialia,Formation of nanoscaled precipitates and their effects on the high-temperature shape-memory characteristics of a Ti50Ni15Pd25Cu10 alloy,2012.0,Ni25.0Ti50.0Pd25.0 %,,,,,,,,,,,25.0,25.0,,,,,50.0,,,,178.0,,182.0,,,,
AS_MS_ALL,NiTiPd,M.I. Khan; H.Y. Kim; T. Nam; S. Miyazaki,Acta Materialia,Formation of nanoscaled precipitates and their effects on the high-temperature shape-memory characteristics of a Ti50Ni15Pd25Cu10 alloy,2012.0,Ni25.0Ti50.0Pd25.0 %,,,,,,,,,,,25.0,25.0,,,,,50.0,,,,204.0,,176.0,,,,
AS_MS_ALL,NiTiPd,M.I. Khan; H.Y. Kim; T. Nam; S. Miyazaki,Acta Materialia,Formation of nanoscaled precipitates and their effects on the high-temperature shape-memory characteristics of a Ti50Ni15Pd25Cu10 alloy,2012.0,Ni25.0Ti50.0Pd25.0 %,,,,,,,,,,,25.0,25.0,,,,,50.0,,,,217.0,,192.0,,,,
AS_MS_ALL,NiTiPd,M.I. Khan; H.Y. Kim; T. Nam; S. Miyazaki,Acta Materialia,Formation of nanoscaled precipitates and their effects on the high-temperature shape-memory characteristics of a Ti50Ni15Pd25Cu10 alloy,2012.0,Ni25.0Ti50.0Pd25.0 %,,,,,,,,,,,25.0,25.0,,,,,50.0,,,,231.0,,206.0,,,,
AS_MS_ALL,NiTiPd,M.I. Khan; H.Y. Kim; T. Nam; S. Miyazaki,Acta Materialia,Formation of nanoscaled precipitates and their effects on the high-temperature shape-memory characteristics of a Ti50Ni15Pd25Cu10 alloy,2012.0,Ni25.0Ti50.0Pd25.0 %,,,,,,,,,,,25.0,25.0,,,,,50.0,,,,238.0,,225.0,,,,
AS_MS_ALL,NiTiPd,M.I. Khan; H.Y. Kim; T. Nam; S. Miyazaki,Acta Materialia,Formation of nanoscaled precipitates and their effects on the high-temperature shape-memory characteristics of a Ti50Ni15Pd25Cu10 alloy,2012.0,Ni25.0Ti50.0Pd25.0 %,,,,,,,,,,,25.0,25.0,,,,,50.0,,,,231.0,,244.0,,,,
AS_MS_ALL,NiTiPd,M.I. Khan; H.Y. Kim; T. Nam; S. Miyazaki,Acta Materialia,Formation of nanoscaled precipitates and their effects on the high-temperature shape-memory characteristics of a Ti50Ni15Pd25Cu10 alloy,2012.0,Ni25.0Ti50.0Pd25.0 %,,,,,,,,,,,25.0,25.0,,,,,50.0,,,,225.0,,252.0,,,,
AS_MS_ALL,NiTiPd,M.I. Khan; H.Y. Kim; T. Nam; S. Miyazaki,Acta Materialia,Formation of nanoscaled precipitates and their effects on the high-temperature shape-memory characteristics of a Ti50Ni15Pd25Cu10 alloy,2012.0,Ni25.0Ti50.0Pd25.0 %,,,,,,,,,,,25.0,25.0,,,,,50.0,,,,186.0,,170.0,,,,
AS_MS_ALL,NiTiPd,M.I. Khan; H.Y. Kim; T. Nam; S. Miyazaki,Acta Materialia,Formation of nanoscaled precipitates and their effects on the high-temperature shape-memory characteristics of a Ti50Ni15Pd25Cu10 alloy,2012.0,Ni25.0Ti50.0Pd25.0 %,,,,,,,,,,,25.0,25.0,,,,,50.0,,,,198.0,,183.0,,,,
AS_MS_ALL,NiTiPd,M.I. Khan; H.Y. Kim; T. Nam; S. Miyazaki,Acta Materialia,Formation of nanoscaled precipitates and their effects on the high-temperature shape-memory characteristics of a Ti50Ni15Pd25Cu10 alloy,2012.0,Ni25.0Ti50.0Pd25.0 %,,,,,,,,,,,25.0,25.0,,,,,50.0,,,,211.0,,203.0,,,,
AS_MS_ALL,NiTiPd,M.I. Khan; H.Y. Kim; T. Nam; S. Miyazaki,Acta Materialia,Formation of nanoscaled precipitates and their effects on the high-temperature shape-memory characteristics of a Ti50Ni15Pd25Cu10 alloy,2012.0,Ni25.0Ti50.0Pd25.0 %,,,,,,,,,,,25.0,25.0,,,,,50.0,,,,223.0,,217.0,,,,
AS_MS_ALL,NiTiPd,M.I. Khan; H.Y. Kim; T. Nam; S. Miyazaki,Acta Materialia,Formation of nanoscaled precipitates and their effects on the high-temperature shape-memory characteristics of a Ti50Ni15Pd25Cu10 alloy,2012.0,Ni25.0Ti50.0Pd25.0 %,,,,,,,,,,,25.0,25.0,,,,,50.0,,,,220.0,,232.0,,,,
AS_MS_ALL,NiTiPd,M.I. Khan; H.Y. Kim; T. Nam; S. Miyazaki,Acta Materialia,Formation of nanoscaled precipitates and their effects on the high-temperature shape-memory characteristics of a Ti50Ni15Pd25Cu10 alloy,2012.0,Ni25.0Ti50.0Pd25.0 %,,,,,,,,,,,25.0,25.0,,,,,50.0,,,,206.0,,245.0,,,,
AS_MS_ALL,NiTiPd,M.I. Khan; H.Y. Kim; T. Nam; S. Miyazaki,Journal of Alloys and Compounds,Effect of Cu addition on the high temperature shape memory properties of Ti50Ni25Pd25 alloy,2013.0,Ni25.0Ti50.0Pd25.0 %,,,,,,,,,,,25.0,25.0,,,,,50.0,,,,217.0,,241.0,,,,
AS_MS_ALL,NiTiPd,M.I. Khan; H.Y. Kim; T. Nam; S. Miyazaki,Journal of Alloys and Compounds,Effect of Cu addition on the high temperature shape memory properties of Ti50Ni25Pd25 alloy,2013.0,Ni25.0Ti50.0Pd25.0 %,,,,,,,,,,,25.0,25.0,,,,,50.0,,,,188.0,,173.0,,,,
AS_MS_ALL,NiTiPd,M.I. Khan; H.Y. Kim; T. Nam; S. Miyazaki,Journal of Alloys and Compounds,Effect of Cu addition on the high temperature shape memory properties of Ti50Ni25Pd25 alloy,2013.0,Ni25.0Ti50.0Pd25.0 %,,,,,,,,,,,25.0,25.0,,,,,50.0,,,,209.0,,201.0,,,,
AS_MS_ALL,NiTiPd,M.I. Khan; H.Y. Kim; T. Nam; S. Miyazaki,Journal of Alloys and Compounds,Effect of Cu addition on the high temperature shape memory properties of Ti50Ni25Pd25 alloy,2013.0,Ni25.0Ti50.0Pd25.0 %,,,,,,,,,,,25.0,25.0,,,,,50.0,,,,235.0,,230.0,,,,
AS_MS_ALL,NiTiPd,M.I. Khan; H.Y. Kim; T. Nam; S. Miyazaki,Journal of Alloys and Compounds,Effect of Cu addition on the high temperature shape memory properties of Ti50Ni25Pd25 alloy,2013.0,Ni25.0Ti50.0Pd25.0 %,,,,,,,,,,,25.0,25.0,,,,,50.0,,,,235.0,,239.0,,,,
AS_MS_ALL,NiTiPd,M.I. Khan; H.Y. Kim; T. Nam; S. Miyazaki,Journal of Alloys and Compounds,Effect of Cu addition on the high temperature shape memory properties of Ti50Ni25Pd25 alloy,2013.0,Ni25.0Ti50.0Pd25.0 %,,,,,,,,,,,25.0,25.0,,,,,50.0,,,,233.0,,242.0,,,,
AS_MS_ALL,NiTiPd,M.I. Khan; H.Y. Kim; T. Nam; S. Miyazaki,Journal of Alloys and Compounds,Effect of Cu addition on the high temperature shape memory properties of Ti50Ni25Pd25 alloy,2013.0,Ni25.0Ti50.0Pd25.0 %,,,,,,,,,,,25.0,25.0,,,,,50.0,,,,228.0,,243.0,,,,
AS_MS_ALL,NiTiPd,M.I. Khan; H.Y. Kim; T. Nam; S. Miyazaki,Journal of Alloys and Compounds,Effect of Cu addition on the high temperature shape memory properties of Ti50Ni25Pd25 alloy,2013.0,Ni25.0Ti50.0Pd25.0 %,,,,,,,,,,,25.0,25.0,,,,,50.0,,,,222.0,,241.0,,,,
AS_MS_ALL,NiTiPd,M.I. Khan; H.Y. Kim; T. Nam; S. Miyazaki,Journal of Alloys and Compounds,Effect of Cu addition on the high temperature shape memory properties of Ti50Ni25Pd25 alloy,2013.0,Ni25.0Ti50.0Pd25.0 %,,,,,,,,,,,25.0,25.0,,,,,50.0,,,,244.0,,245.0,,,,
AS_MS_ALL,NiTiPd,M.I. Khan; H.Y. Kim; T. Nam; S. Miyazaki,Journal of Alloys and Compounds,Effect of Cu addition on the high temperature shape memory properties of Ti50Ni25Pd25 alloy,2013.0,Ni25.0Ti50.0Pd25.0 %,,,,,,,,,,,25.0,25.0,,,,,50.0,,,,226.0,,241.0,,,,
AS_MS_ALL,NiTiPd,K.C. Atli; I. Karaman; R.D. Noebe,Materials Science and Engineering A,Influence of tantalum additions on the microstructure and shape memory response of Ti50.5Ni24.5Pd25 high-temperature shape memory alloy,2014.0,Ni24.5Ti50.5Pd25.0 %,,,,,,,,,,,24.5,25.0,,,,,50.5,,,,184.0,,179.0,,,,
AS_MS_ALL,NiTiPd,K.C. Atli; I. Karaman; R.D. Noebe,Materials Science and Engineering A,Influence of tantalum additions on the microstructure and shape memory response of Ti50.5Ni24.5Pd25 high-temperature shape memory alloy,2014.0,Ni24.5Ti50.5Pd25.0 %,,,,,,,,,,,24.5,25.0,,,,,50.5,,,,193.0,,179.0,,,,
AS_MS_ALL,NiTiPd,K.C. Atli; I. Karaman; R.D. Noebe,Materials Science and Engineering A,Influence of tantalum additions on the microstructure and shape memory response of Ti50.5Ni24.5Pd25 high-temperature shape memory alloy,2014.0,Ni24.5Ti50.5Pd25.0 %,,,,,,,,,,,24.5,25.0,,,,,50.5,,,,197.0,,182.0,,,,
AS_MS_ALL,NiTiPd,K.C. Atli; I. Karaman; R.D. Noebe,Materials Science and Engineering A,Influence of tantalum additions on the microstructure and shape memory response of Ti50.5Ni24.5Pd25 high-temperature shape memory alloy,2014.0,Ni24.5Ti50.5Pd25.0 %,,,,,,,,,,,24.5,25.0,,,,,50.5,,,,203.0,,190.0,,,,
AS_MS_ALL,NiTiPd,K.C. Atli; I. Karaman; R.D. Noebe,Materials Science and Engineering A,Influence of tantalum additions on the microstructure and shape memory response of Ti50.5Ni24.5Pd25 high-temperature shape memory alloy,2014.0,Ni24.5Ti50.5Pd25.0 %,,,,,,,,,,,24.5,25.0,,,,,50.5,,,,208.0,,199.0,,,,
AS_MS_ALL,NiTiPd,K.C. Atli; I. Karaman; R.D. Noebe,Materials Science and Engineering A,Influence of tantalum additions on the microstructure and shape memory response of Ti50.5Ni24.5Pd25 high-temperature shape memory alloy,2014.0,Ni24.5Ti50.5Pd25.0 %,,,,,,,,,,,24.5,25.0,,,,,50.5,,,,212.0,,207.0,,,,
AS_MS_ALL,NiTiPd,K.C. Atli; I. Karaman; R.D. Noebe,Materials Science and Engineering A,Influence of tantalum additions on the microstructure and shape memory response of Ti50.5Ni24.5Pd25 high-temperature shape memory alloy,2014.0,Ni24.5Ti50.5Pd25.0 %,,,,,,,,,,,24.5,25.0,,,,,50.5,,,,219.0,,215.0,,,,
AS_MS_ALL,NiTiPd,J. Frenzel; A. Wieczorek; I. Opahle; B. Maaß; R. Drautz; G. Eggeler,Acta Materialia,On the effect of alloy composition on martensite start temperatures and latent heats in Ni–Ti-based shape memory alloys,2015.0,Ni45.0Ti50.0Pd5.0 %,,,,,,,,,,,45.0,5.0,,,,,50.0,,,,62.0,,56.0,,,,
AS_MS_ALL,NiTiPd,J. Frenzel; A. Wieczorek; I. Opahle; B. Maaß; R. Drautz; G. Eggeler,Acta Materialia,On the effect of alloy composition on martensite start temperatures and latent heats in Ni–Ti-based shape memory alloys,2015.0,Ni43.0Ti50.0Pd7.0 %,,,,,,,,,,,43.0,7.0,,,,,50.0,,,,58.0,,50.0,,,,
AS_MS_ALL,NiTiPd,J. Frenzel; A. Wieczorek; I. Opahle; B. Maaß; R. Drautz; G. Eggeler,Acta Materialia,On the effect of alloy composition on martensite start temperatures and latent heats in Ni–Ti-based shape memory alloys,2015.0,Ni41.0Ti50.0Pd9.0 %,,,,,,,,,,,41.0,9.0,,,,,50.0,,,,58.0,,56.0,,,,
AS_MS_ALL,NiTiPd,J. Frenzel; A. Wieczorek; I. Opahle; B. Maaß; R. Drautz; G. Eggeler,Acta Materialia,On the effect of alloy composition on martensite start temperatures and latent heats in Ni–Ti-based shape memory alloys,2015.0,Ni39.0Ti50.0Pd11.0 %,,,,,,,,,,,39.0,11.0,,,,,50.0,,,,62.0,,63.0,,,,
AS_MS_ALL,NiTiPd,J. Frenzel; A. Wieczorek; I. Opahle; B. Maaß; R. Drautz; G. Eggeler,Acta Materialia,On the effect of alloy composition on martensite start temperatures and latent heats in Ni–Ti-based shape memory alloys,2015.0,Ni37.0Ti50.0Pd13.0 %,,,,,,,,,,,37.0,13.0,,,,,50.0,,,,80.0,,76.0,,,,
AS_MS_ALL,NiTiPd,J. Frenzel; A. Wieczorek; I. Opahle; B. Maaß; R. Drautz; G. Eggeler,Acta Materialia,On the effect of alloy composition on martensite start temperatures and latent heats in Ni–Ti-based shape memory alloys,2015.0,Ni35.0Ti50.0Pd15.0 %,,,,,,,,,,,35.0,15.0,,,,,50.0,,,,94.0,,92.0,,,,
AS_MS_ALL,NiTiPd,J. Frenzel; A. Wieczorek; I. Opahle; B. Maaß; R. Drautz; G. Eggeler,Acta Materialia,On the effect of alloy composition on martensite start temperatures and latent heats in Ni–Ti-based shape memory alloys,2015.0,Ni33.0Ti50.0Pd17.0 %,,,,,,,,,,,33.0,17.0,,,,,50.0,,,,113.0,,110.0,,,,
AS_MS_ALL,NiTiPd,J. Frenzel; A. Wieczorek; I. Opahle; B. Maaß; R. Drautz; G. Eggeler,Acta Materialia,On the effect of alloy composition on martensite start temperatures and latent heats in Ni–Ti-based shape memory alloys,2015.0,Ni29.0Ti50.0Pd21.0 %,,,,,,,,,,,29.0,21.0,,,,,50.0,,,,154.0,,152.0,,,,
AS_MS_ALL,NiTiPd,J. Frenzel; A. Wieczorek; I. Opahle; B. Maaß; R. Drautz; G. Eggeler,Acta Materialia,On the effect of alloy composition on martensite start temperatures and latent heats in Ni–Ti-based shape memory alloys,2015.0,Ni20.0Ti50.0Pd30.0 %,,,,,,,,,,,20.0,30.0,,,,,50.0,,,,262.0,,261.0,,,,
AS_MS_ALL,NiTiPd,S. Rehman; M. Khan; A.N. Khan; S.H.I. Jaffery; L. Ali; A. Mubashar,Advances in Materials Science and Engineering,Improvement in the Mechanical Properties of High Temperature Shape Memory Alloy (Ti50Ni25Pd25) by Copper Addition,2015.0,Ni25.0Ti50.0Pd25.0 %,,,,,,,,,,,25.0,25.0,,,,,50.0,,,,151.0,,143.0,,,,
AS_MS_ALL,NiTiPd,K.C. Atli; I. Karaman; R.D. Noebe,Scripta Metallurgica et Materialia,Work output of the two-way shape memory effect in Ti50.5Ni24.5Pd25 high-temperature shape memory alloy,2011.0,Ni24.5Ti50.5Pd25.0 %,,,,,,,,,,,24.5,25.0,,,,,50.5,,,,194.0,,191.0,,,,
AS_MS_ALL,NiTiPd,K.C. Atli; I. Karaman; R.D. Noebe,Scripta Metallurgica et Materialia,Work output of the two-way shape memory effect in Ti50.5Ni24.5Pd25 high-temperature shape memory alloy,2011.0,Ni24.5Ti50.5Pd25.0 %,,,,,,,,,,,24.5,25.0,,,,,50.5,,,,196.0,,208.0,,,,
AS_MS_ALL,NiTiPd,K.C. Atli; I. Karaman; R.D. Noebe,Scripta Metallurgica et Materialia,Work output of the two-way shape memory effect in Ti50.5Ni24.5Pd25 high-temperature shape memory alloy,2011.0,Ni24.5Ti50.5Pd25.0 %,,,,,,,,,,,24.5,25.0,,,,,50.5,,,,188.0,,191.0,,,,
AS_MS_ALL,NiTiPd,K.C. Atli; I. Karaman; R.D. Noebe,Scripta Metallurgica et Materialia,Work output of the two-way shape memory effect in Ti50.5Ni24.5Pd25 high-temperature shape memory alloy,2011.0,Ni24.5Ti50.5Pd25.0 %,,,,,,,,,,,24.5,25.0,,,,,50.5,,,,189.0,,185.0,,,,
AS_MS_ALL,NiTiPd,K.C. Atli; I. Karaman; R.D. Noebe,Scripta Metallurgica et Materialia,Work output of the two-way shape memory effect in Ti50.5Ni24.5Pd25 high-temperature shape memory alloy,2011.0,Ni24.5Ti50.5Pd25.0 %,,,,,,,,,,,24.5,25.0,,,,,50.5,,,,190.0,,189.0,,,,
AS_MS_ALL,NiTiPd,K.C. Atli; I. Karaman; R.D. Noebe,Scripta Metallurgica et Materialia,Work output of the two-way shape memory effect in Ti50.5Ni24.5Pd25 high-temperature shape memory alloy,2011.0,Ni24.5Ti50.5Pd25.0 %,,,,,,,,,,,24.5,25.0,,,,,50.5,,,,191.0,,192.0,,,,
AS_MS_ALL,NiTiPd,K.C. Atli; I. Karaman; R.D. Noebe,Scripta Metallurgica et Materialia,Work output of the two-way shape memory effect in Ti50.5Ni24.5Pd25 high-temperature shape memory alloy,2011.0,Ni24.5Ti50.5Pd25.0 %,,,,,,,,,,,24.5,25.0,,,,,50.5,,,,169.0,,170.0,,,,
AS_MS_ALL,NiTiPd,K.C. Atli; I. Karaman; R.D. Noebe,Scripta Metallurgica et Materialia,Work output of the two-way shape memory effect in Ti50.5Ni24.5Pd25 high-temperature shape memory alloy,2011.0,Ni24.5Ti50.5Pd25.0 %,,,,,,,,,,,24.5,25.0,,,,,50.5,,,,175.0,,180.0,,,,
AS_MS_ALL,NiTiPd,K.C. Atli; I. Karaman; R.D. Noebe,Scripta Metallurgica et Materialia,Work output of the two-way shape memory effect in Ti50.5Ni24.5Pd25 high-temperature shape memory alloy,2011.0,Ni24.5Ti50.5Pd25.0 %,,,,,,,,,,,24.5,25.0,,,,,50.5,,,,173.0,,165.0,,,,
AS_MS_ALL,NiTiPd,K.C. Atli; I. Karaman; R.D. Noebe,Scripta Metallurgica et Materialia,Work output of the two-way shape memory effect in Ti50.5Ni24.5Pd25 high-temperature shape memory alloy,2011.0,Ni24.5Ti50.5Pd25.0 %,,,,,,,,,,,24.5,25.0,,,,,50.5,,,,171.0,,159.0,,,,
AS_MS_ALL,NiTiPd,K.C. Atli; I. Karaman; R.D. Noebe,Scripta Metallurgica et Materialia,Work output of the two-way shape memory effect in Ti50.5Ni24.5Pd25 high-temperature shape memory alloy,2011.0,Ni24.5Ti50.5Pd25.0 %,,,,,,,,,,,24.5,25.0,,,,,50.5,,,,169.0,,162.0,,,,
AS_MS_ALL,NiTiPd,K.C. Atli; I. Karaman; R.D. Noebe,Scripta Metallurgica et Materialia,Work output of the two-way shape memory effect in Ti50.5Ni24.5Pd25 high-temperature shape memory alloy,2011.0,Ni24.5Ti50.5Pd25.0 %,,,,,,,,,,,24.5,25.0,,,,,50.5,,,,171.0,,165.0,,,,
AS_MS_ALL,NiTiPd,Y. Chemisky; G. Chatzigeorgiou; P.K. Kumar; D.C. Lagoudas  ,Mechanics of Materials,A constitutive model for cyclic actuation of high-temperature shape memory alloys,2014.0,Ni19.5Ti50.5Pd30.0 %,,,,,,,,,,,19.5,30.0,,,,,50.5,,,,235.0,,234.0,,,,
AS_MS_ALL,NiTiPd,Y. Chemisky; G. Chatzigeorgiou; P.K. Kumar; D.C. Lagoudas  ,Mechanics of Materials,A constitutive model for cyclic actuation of high-temperature shape memory alloys,2014.0,Ni19.5Ti50.5Pd30.0 %,,,,,,,,,,,19.5,30.0,,,,,50.5,,,,276.0,,294.0,,,,
AS_MS_ALL,NiTiPd,Y. Chemisky; G. Chatzigeorgiou; P.K. Kumar; D.C. Lagoudas  ,Mechanics of Materials,A constitutive model for cyclic actuation of high-temperature shape memory alloys,2014.0,Ni19.5Ti50.5Pd30.0 %,,,,,,,,,,,19.5,30.0,,,,,50.5,,,,277.0,,321.0,,,,
AS_MS_ALL,NiTiPd,Y. Chemisky; G. Chatzigeorgiou; P.K. Kumar; D.C. Lagoudas  ,Mechanics of Materials,A constitutive model for cyclic actuation of high-temperature shape memory alloys,2014.0,Ni19.5Ti50.5Pd30.0 %,,,,,,,,,,,19.5,30.0,,,,,50.5,,,,278.0,,282.0,,,,
AS_MS_ALL,NiTiPd,Y. Chemisky; G. Chatzigeorgiou; P.K. Kumar; D.C. Lagoudas  ,Mechanics of Materials,A constitutive model for cyclic actuation of high-temperature shape memory alloys,2014.0,Ni19.5Ti50.5Pd30.0 %,,,,,,,,,,,19.5,30.0,,,,,50.5,,,,274.0,,273.0,,,,
AS_MS_ALL,NiTiPd,Y. Chemisky; G. Chatzigeorgiou; P.K. Kumar; D.C. Lagoudas  ,Mechanics of Materials,A constitutive model for cyclic actuation of high-temperature shape memory alloys,2014.0,Ni19.5Ti50.5Pd30.0 %,,,,,,,,,,,19.5,30.0,,,,,50.5,,,,276.0,,277.0,,,,
AS_MS_ALL,NiTiPd,O. Rios,,Advanced high-temperature shape-memory alloy development and thermomechanical characterization of platinum and palladium modified NiTi based SMAs,2006.0,Ni19.5Ti50.5Pd30.0 %,,,,,,,,,,,19.5,30.0,,,,,50.5,,,,258.0,,247.0,,,,
AS_MS_ALL,NiTiPd,O. Rios,,Advanced high-temperature shape-memory alloy development and thermomechanical characterization of platinum and palladium modified NiTi based SMAs,2006.0,Ni19.5Ti50.5Pd30.0 %,,,,,,,,,,,19.5,30.0,,,,,50.5,,,,263.0,,266.0,,,,
AS_MS_ALL,NiTiPd,O. Rios,,Advanced high-temperature shape-memory alloy development and thermomechanical characterization of platinum and palladium modified NiTi based SMAs,2006.0,Ni19.5Ti50.5Pd30.0 %,,,,,,,,,,,19.5,30.0,,,,,50.5,,,,276.0,,283.0,,,,
AS_MS_ALL,NiTiPd,O. Rios,,Advanced high-temperature shape-memory alloy development and thermomechanical characterization of platinum and palladium modified NiTi based SMAs,2006.0,Ni19.5Ti50.5Pd30.0 %,,,,,,,,,,,19.5,30.0,,,,,50.5,,,,288.0,,297.0,,,,
AS_MS_ALL,NiTiPd,T.T. Sasaki; B.C. Hornbuckle; R.D. Noebe; G.S. Bigelow; M.L. Weaver; G.B. Thompson,Metallurgical and Materials Transactions A,Effect of Aging on Microstructure and Shape Memory Properties of a Ni-48Ti-25Pd (At. Pct) Alloy,2013.0,Ni27.0Ti48.0Pd25.0 %,,,,,,,,,,,27.0,25.0,,,,,48.0,,,,113.0,,100.0,,,,
AS_MS_ALL,NiTiPd,T.T. Sasaki; B.C. Hornbuckle; R.D. Noebe; G.S. Bigelow; M.L. Weaver; G.B. Thompson,Metallurgical and Materials Transactions A,Effect of Aging on Microstructure and Shape Memory Properties of a Ni-48Ti-25Pd (At. Pct) Alloy,2013.0,Ni27.0Ti48.0Pd25.0 %,,,,,,,,,,,27.0,25.0,,,,,48.0,,,,97.0,,88.0,,,,
AS_MS_ALL,NiTiPd,T.T. Sasaki; B.C. Hornbuckle; R.D. Noebe; G.S. Bigelow; M.L. Weaver; G.B. Thompson,Metallurgical and Materials Transactions A,Effect of Aging on Microstructure and Shape Memory Properties of a Ni-48Ti-25Pd (At. Pct) Alloy,2013.0,Ni27.0Ti48.0Pd25.0 %,,,,,,,,,,,27.0,25.0,,,,,48.0,,,,80.0,,60.0,,,,
AS_MS_ALL,NiTiPd,T.T. Sasaki; B.C. Hornbuckle; R.D. Noebe; G.S. Bigelow; M.L. Weaver; G.B. Thompson,Metallurgical and Materials Transactions A,Effect of Aging on Microstructure and Shape Memory Properties of a Ni-48Ti-25Pd (At. Pct) Alloy,2013.0,Ni27.0Ti48.0Pd25.0 %,,,,,,,,,,,27.0,25.0,,,,,48.0,,,,86.0,,74.0,,,,
AS_MS_ALL,NiTiPd,T.T. Sasaki; B.C. Hornbuckle; R.D. Noebe; G.S. Bigelow; M.L. Weaver; G.B. Thompson,Metallurgical and Materials Transactions A,Effect of Aging on Microstructure and Shape Memory Properties of a Ni-48Ti-25Pd (At. Pct) Alloy,2013.0,Ni27.0Ti48.0Pd25.0 %,,,,,,,,,,,27.0,25.0,,,,,48.0,,,,62.0,,49.0,,,,
AS_MS_ALL,NiTiPd,T.T. Sasaki; B.C. Hornbuckle; R.D. Noebe; G.S. Bigelow; M.L. Weaver; G.B. Thompson,Metallurgical and Materials Transactions A,Effect of Aging on Microstructure and Shape Memory Properties of a Ni-48Ti-25Pd (At. Pct) Alloy,2013.0,Ni27.0Ti48.0Pd25.0 %,,,,,,,,,,,27.0,25.0,,,,,48.0,,,,71.0,,50.0,,,,
AS_MS_ALL,NiTiPd,T.T. Sasaki; B.C. Hornbuckle; R.D. Noebe; G.S. Bigelow; M.L. Weaver; G.B. Thompson,Metallurgical and Materials Transactions A,Effect of Aging on Microstructure and Shape Memory Properties of a Ni-48Ti-25Pd (At. Pct) Alloy,2013.0,Ni27.0Ti48.0Pd25.0 %,,,,,,,,,,,27.0,25.0,,,,,48.0,,,,78.0,,62.0,,,,
AS_MS_ALL,NiTiPd,T.T. Sasaki; B.C. Hornbuckle; R.D. Noebe; G.S. Bigelow; M.L. Weaver; G.B. Thompson,Metallurgical and Materials Transactions A,Effect of Aging on Microstructure and Shape Memory Properties of a Ni-48Ti-25Pd (At. Pct) Alloy,2013.0,Ni27.0Ti48.0Pd25.0 %,,,,,,,,,,,27.0,25.0,,,,,48.0,,,,84.0,,77.0,,,,
AS_MS_ALL,NiTiPd,T.T. Sasaki; B.C. Hornbuckle; R.D. Noebe; G.S. Bigelow; M.L. Weaver; G.B. Thompson,Metallurgical and Materials Transactions A,Effect of Aging on Microstructure and Shape Memory Properties of a Ni-48Ti-25Pd (At. Pct) Alloy,2013.0,Ni27.0Ti48.0Pd25.0 %,,,,,,,,,,,27.0,25.0,,,,,48.0,,,,69.0,,49.0,,,,
AS_MS_ALL,NiTiPd,T.T. Sasaki; B.C. Hornbuckle; R.D. Noebe; G.S. Bigelow; M.L. Weaver; G.B. Thompson,Metallurgical and Materials Transactions A,Effect of Aging on Microstructure and Shape Memory Properties of a Ni-48Ti-25Pd (At. Pct) Alloy,2013.0,Ni27.0Ti48.0Pd25.0 %,,,,,,,,,,,27.0,25.0,,,,,48.0,,,,63.0,,45.0,,,,
AS_MS_ALL,NiTiPd,J. Wu; Q. Tian,Intermetallics,The superelasticity of TiPdNi high temperature shape memory alloy,2003.0,Ni19.0Ti51.0Pd30.0 %,,,,,,,,,,,19.0,30.0,,,,,51.0,,,,219.0,,252.0,,,,
AS_MS_ALL,NiTiPd,J. Wu; Q. Tian,Intermetallics,The superelasticity of TiPdNi high temperature shape memory alloy,2003.0,Ni19.0Ti51.0Pd30.0 %,,,,,,,,,,,19.0,30.0,,,,,51.0,,,,223.0,,265.0,,,,
AS_MS_ALL,NiTiPd,J. Wu; Q. Tian,Intermetallics,The superelasticity of TiPdNi high temperature shape memory alloy,2003.0,Ni19.0Ti51.0Pd30.0 %,,,,,,,,,,,19.0,30.0,,,,,51.0,,,,227.0,,262.0,,,,
AS_MS_ALL,NiTiPd,J. Wu; Q. Tian,Intermetallics,The superelasticity of TiPdNi high temperature shape memory alloy,2003.0,Ni19.0Ti51.0Pd30.0 %,,,,,,,,,,,19.0,30.0,,,,,51.0,,,,215.0,,255.0,,,,
AS_MS_ALL,NiTiPd,J. Wu; Q. Tian,Intermetallics,The superelasticity of TiPdNi high temperature shape memory alloy,2003.0,Ni19.0Ti51.0Pd30.0 %,,,,,,,,,,,19.0,30.0,,,,,51.0,,,,212.0,,252.0,,,,
AS_MS_ALL,NiTiPd,J. Wu; Q. Tian,Intermetallics,The superelasticity of TiPdNi high temperature shape memory alloy,2003.0,Ni19.0Ti51.0Pd30.0 %,,,,,,,,,,,19.0,30.0,,,,,51.0,,,,195.0,,202.0,,,,
AS_MS_ALL,NiTiPd,J. Wu; Q. Tian,Intermetallics,The superelasticity of TiPdNi high temperature shape memory alloy,2003.0,Ni19.0Ti51.0Pd30.0 %,,,,,,,,,,,19.0,30.0,,,,,51.0,,,,192.0,,211.0,,,,
AS_MS_ALL,NiTiPd,J. Wu; Q. Tian,Intermetallics,The superelasticity of TiPdNi high temperature shape memory alloy,2003.0,Ni19.0Ti51.0Pd30.0 %,,,,,,,,,,,19.0,30.0,,,,,51.0,,,,198.0,,215.0,,,,
AS_MS_ALL,NiTiPd,C. Zhang; C. Yang; D. Ding; S. Qian; J. Wu,Materials Characterization,Characteristics of Ti–Ni–Pd shape memory alloy thin films,2005.0,Ni26.4Ti51.8Pd21.8 %,,,,,,,,,,,26.4,21.8,,,,,51.8,,,,98.0,,96.0,,,,
AS_MS_ALL,NiTiPd,S. Gong; S. Hu; H. Xu,Materials Science Forum,Recrystallization of Ti51Ni13Pd36 high temperature shape memory alloys,2000.0,Ni13.0Ti51.0Pd36.0 %,,,,,,,,,,,13.0,36.0,,,,,51.0,,,,348.0,,329.0,,,,
AS_MS_ALL,NiTiPd,P.G. Lindquist,PhD Thesis,Structure and transformation behavior of martensitic Ti - (Ni;Pd) and Ti - (Ni;Pt) alloys,1988.0,Ni45.0Ti50.0Pd5.0 %,,,,,,,,,,,45.0,5.0,,,,,50.0,,,,45.0,,26.0,,,,
AS_MS_ALL,NiTiPd,P.G. Lindquist,PhD Thesis,Structure and transformation behavior of martensitic Ti - (Ni;Pd) and Ti - (Ni;Pt) alloys,1988.0,Ni40.0Ti50.0Pd10.0 %,,,,,,,,,,,40.0,10.0,,,,,50.0,,,,-26.0,,-18.0,,,,
AS_MS_ALL,NiTiPd,P.G. Lindquist,PhD Thesis,Structure and transformation behavior of martensitic Ti - (Ni;Pd) and Ti - (Ni;Pt) alloys,1988.0,Ni30.0Ti50.0Pd20.0 %,,,,,,,,,,,30.0,20.0,,,,,50.0,,,,90.0,,95.0,,,,
AS_MS_ALL,NiTiPd,P.G. Lindquist,PhD Thesis,Structure and transformation behavior of martensitic Ti - (Ni;Pd) and Ti - (Ni;Pt) alloys,1988.0,Ni20.0Ti50.0Pd30.0 %,,,,,,,,,,,20.0,30.0,,,,,50.0,,,,230.0,,241.0,,,,
AS_MS_ALL,NiTiPd,P.G. Lindquist,PhD Thesis,Structure and transformation behavior of martensitic Ti - (Ni;Pd) and Ti - (Ni;Pt) alloys,1988.0,Ni10.0Ti50.0Pd40.0 %,,,,,,,,,,,10.0,40.0,,,,,50.0,,,,419.0,,403.0,,,,
AS_MS_ALL,NiTiPd,P.G. Lindquist,PhD Thesis,Structure and transformation behavior of martensitic Ti - (Ni;Pd) and Ti - (Ni;Pt) alloys,1988.0,Ni5.0Ti50.0Pd45.0 %,,,,,,,,,,,5.0,45.0,,,,,50.0,,,,503.0,,486.0,,,,
AS_MS_ALL,NiTiPd,J.A. Monroe; I. Karaman; D.C. Lagoudas; G.S. Bigelow; R.D. Noebe; S.A. Padula II,Scripta Metallurgica et Materialia,Determining recoverable and irrecoverable contributions to accumulated strain in a NiTiPd high-temperature shape memory alloy during thermomechanical cycling,2011.0,Ni19.5Ti50.5Pd30.0 %,,,,,,,,,,,19.5,30.0,,,,,50.5,,,,284.0,,269.0,,,,
AS_MS_ALL,NiTiPd,J.A. Monroe; I. Karaman; D.C. Lagoudas; G.S. Bigelow; R.D. Noebe; S.A. Padula II,Scripta Metallurgica et Materialia,Determining recoverable and irrecoverable contributions to accumulated strain in a NiTiPd high-temperature shape memory alloy during thermomechanical cycling,2011.0,Ni19.5Ti50.5Pd30.0 %,,,,,,,,,,,19.5,30.0,,,,,50.5,,,,275.0,,277.0,,,,
AS_MS_ALL,NiTiPd,J.A. Monroe; I. Karaman; D.C. Lagoudas; G.S. Bigelow; R.D. Noebe; S.A. Padula II,Scripta Metallurgica et Materialia,Determining recoverable and irrecoverable contributions to accumulated strain in a NiTiPd high-temperature shape memory alloy during thermomechanical cycling,2011.0,Ni19.5Ti50.5Pd30.0 %,,,,,,,,,,,19.5,30.0,,,,,50.5,,,,281.0,,277.0,,,,
