Repository: AyushChauhan9389/Shape-Memory-Alloy-Dataset

File: Combined_SMA_Dataset.csv (part 50 of 113)
Source_Directory,Alloy_Type,Authors,Source,Title,Year,composition,Ag (at.%),Al (at.%),Au (at.%),Cd (at.%),Co (at.%),Cu (at.%),Fe (at.%),Hf (at.%),Mn (at.%),Nb (at.%),Ni (at.%),Pd (at.%),Pt (at.%),Ru (at.%),Si (at.%),Ta (at.%),Ti (at.%),Zn (at.%),Zr (at.%),Austenite Finish Temperature - AF - (°C),Austenite Start Temperature - AS - (°C),Martensite Finish Temperature - MF - (°C),Martensite Start Temperature - MS - (°C),Cooling Rate (°C/min),Heating Rate (°C/min),Calculated Density (g/cm^3),Thermal transformation span (TSPAN) - (AF-MF) - (°C)
AS_MS_ALL,NiTiPd,J.A. Monroe; I. Karaman; D.C. Lagoudas; G.S. Bigelow; R.D. Noebe; S.A. Padula II,Scripta Metallurgica et Materialia,Determining recoverable and irrecoverable contributions to accumulated strain in a NiTiPd high-temperature shape memory alloy during thermomechanical cycling,2011.0,Ni19.5Ti50.5Pd30.0 %,,,,,,,,,,,19.5,30.0,,,,,50.5,,,,277.0,,277.0,,,,
AS_MS_ALL,NiTiPd,P. Li; H. E. Karaca and Y.-T. Cheng,Journal of Alloys and Compounds,Spherical indentation of NiTi-based shape memory alloys,2015.0,Ni50.1Ti49.9Pd0.0 %,,,,,,,,,,,50.1,0.0,,,,,49.9,,,,85.0,,78.0,,,,
AS_MS_ALL,NiTiPd,P. Li; H. E. Karaca and Y.-T. Cheng,Journal of Alloys and Compounds,Spherical indentation of NiTi-based shape memory alloys,2015.0,Ni50.8Ti49.2Pd0.0 %,,,,,,,,,,,50.8,0.0,,,,,49.2,,,,-4.0,,-15.0,,,,
AS_MS_ALL,NiTiPd,T. Sawaguchi; M. Sato; A. Ishida,Journal de Physique,Ti-Pd-Ni high temperature shape memory thin films formed with carousel type magnetron sputtering apparatus,2001.0,Ni21.8Ti51.2Pd27.0 %,,,,,,,,,,,21.8,27.0,,,,,51.2,,,,193.0,,188.0,,,,
AS_MS_ALL,NiTiPd,T. Sawaguchi; M. Sato; A. Ishida,Journal de Physique,Ti-Pd-Ni high temperature shape memory thin films formed with carousel type magnetron sputtering apparatus,2001.0,Ni21.8Ti51.2Pd27.0 %,,,,,,,,,,,21.8,27.0,,,,,51.2,,,,201.0,,200.0,,,,
AS_MS_ALL,NiTiPd,T. Sawaguchi; M. Sato; A. Ishida,Journal de Physique,Ti-Pd-Ni high temperature shape memory thin films formed with carousel type magnetron sputtering apparatus,2001.0,Ni21.8Ti51.2Pd27.0 %,,,,,,,,,,,21.8,27.0,,,,,51.2,,,,198.0,,191.0,,,,
AS_MS_ALL,NiTiPd,T. Sawaguchi; M. Sato; A. Ishida,Journal de Physique,Ti-Pd-Ni high temperature shape memory thin films formed with carousel type magnetron sputtering apparatus,2001.0,Ni22.0Ti49.5Pd28.5 %,,,,,,,,,,,22.0,28.5,,,,,49.5,,,,226.0,,209.0,,,,
AS_MS_ALL,NiTiPd,T. Sawaguchi; M. Sato; A. Ishida,Journal de Physique,Ti-Pd-Ni high temperature shape memory thin films formed with carousel type magnetron sputtering apparatus,2001.0,Ni22.0Ti49.5Pd28.5 %,,,,,,,,,,,22.0,28.5,,,,,49.5,,,,231.0,,214.0,,,,
AS_MS_ALL,NiTiPd,T. Sawaguchi; M. Sato; A. Ishida,Journal de Physique,Ti-Pd-Ni high temperature shape memory thin films formed with carousel type magnetron sputtering apparatus,2001.0,Ni22.0Ti49.5Pd28.5 %,,,,,,,,,,,22.0,28.5,,,,,49.5,,,,240.0,,229.0,,,,
AS_MS_ALL,NiTiPd,T. Sawaguchi; M. Sato; A. Ishida,Journal de Physique,Ti-Pd-Ni high temperature shape memory thin films formed with carousel type magnetron sputtering apparatus,2001.0,Ni22.3Ti47.9Pd29.8 %,,,,,,,,,,,22.3,29.8,,,,,47.9,,,,88.0,,70.0,,,,
AS_MS_ALL,NiTiPd,T. Sawaguchi; M. Sato; A. Ishida,Journal de Physique,Ti-Pd-Ni high temperature shape memory thin films formed with carousel type magnetron sputtering apparatus,2001.0,Ni22.3Ti47.9Pd29.8 %,,,,,,,,,,,22.3,29.8,,,,,47.9,,,,89.0,,71.0,,,,
AS_MS_ALL,NiTiPd,T. Sawaguchi; M. Sato; A. Ishida,Journal de Physique,Ti-Pd-Ni high temperature shape memory thin films formed with carousel type magnetron sputtering apparatus,2001.0,Ni22.3Ti47.9Pd29.8 %,,,,,,,,,,,22.3,29.8,,,,,47.9,,,,99.0,,90.0,,,,
AS_MS_ALL,NiTiPd,T. Sawaguchi; M. Sato; A. Ishida,Materials Science and Engineering: A,Microstructure and shape memory behavior of Ti51.2(Pd27.0Ni21.8) and Ti49.5(Pd28.5Ni22.0) thin films,2002.0,Ni21.8Ti51.2Pd27.0 %,,,,,,,,,,,21.8,27.0,,,,,51.2,,,,151.0,,178.0,,,,
AS_MS_ALL,NiTiPd,T. Sawaguchi; M. Sato; A. Ishida,Materials Science and Engineering: A,Microstructure and shape memory behavior of Ti51.2(Pd27.0Ni21.8) and Ti49.5(Pd28.5Ni22.0) thin films,2002.0,Ni21.8Ti51.2Pd27.0 %,,,,,,,,,,,21.8,27.0,,,,,51.2,,,,141.0,,169.0,,,,
AS_MS_ALL,NiTiPd,T. Sawaguchi; M. Sato; A. Ishida,Materials Science and Engineering: A,Microstructure and shape memory behavior of Ti51.2(Pd27.0Ni21.8) and Ti49.5(Pd28.5Ni22.0) thin films,2002.0,Ni21.8Ti51.2Pd27.0 %,,,,,,,,,,,21.8,27.0,,,,,51.2,,,,139.0,,150.0,,,,
AS_MS_ALL,NiTiPd,T. Sawaguchi; M. Sato; A. Ishida,Materials Science and Engineering: A,Microstructure and shape memory behavior of Ti51.2(Pd27.0Ni21.8) and Ti49.5(Pd28.5Ni22.0) thin films,2002.0,Ni21.8Ti51.2Pd27.0 %,,,,,,,,,,,21.8,27.0,,,,,51.2,,,,159.0,,189.0,,,,
AS_MS_ALL,NiTiPd,T. Sawaguchi; M. Sato; A. Ishida,Materials Science and Engineering: A,Microstructure and shape memory behavior of Ti51.2(Pd27.0Ni21.8) and Ti49.5(Pd28.5Ni22.0) thin films,2002.0,Ni21.8Ti51.2Pd27.0 %,,,,,,,,,,,21.8,27.0,,,,,51.2,,,,164.0,,205.0,,,,
AS_MS_ALL,NiTiPd,T. Sawaguchi; M. Sato; A. Ishida,Materials Science and Engineering: A,Microstructure and shape memory behavior of Ti51.2(Pd27.0Ni21.8) and Ti49.5(Pd28.5Ni22.0) thin films,2002.0,Ni21.8Ti51.2Pd27.0 %,,,,,,,,,,,21.8,27.0,,,,,51.2,,,,186.0,,176.0,,,,
AS_MS_ALL,NiTiPd,T. Sawaguchi; M. Sato; A. Ishida,Materials Science and Engineering: A,Microstructure and shape memory behavior of Ti51.2(Pd27.0Ni21.8) and Ti49.5(Pd28.5Ni22.0) thin films,2002.0,Ni21.8Ti51.2Pd27.0 %,,,,,,,,,,,21.8,27.0,,,,,51.2,,,,188.0,,188.0,,,,
AS_MS_ALL,NiTiPd,T. Sawaguchi; M. Sato; A. Ishida,Materials Science and Engineering: A,Microstructure and shape memory behavior of Ti51.2(Pd27.0Ni21.8) and Ti49.5(Pd28.5Ni22.0) thin films,2002.0,Ni21.8Ti51.2Pd27.0 %,,,,,,,,,,,21.8,27.0,,,,,51.2,,,,192.0,,197.0,,,,
AS_MS_ALL,NiTiPd,T. Sawaguchi; M. Sato; A. Ishida,Materials Science and Engineering: A,Microstructure and shape memory behavior of Ti51.2(Pd27.0Ni21.8) and Ti49.5(Pd28.5Ni22.0) thin films,2002.0,Ni21.8Ti51.2Pd27.0 %,,,,,,,,,,,21.8,27.0,,,,,51.2,,,,193.0,,210.0,,,,
AS_MS_ALL,NiTiPd,T. Sawaguchi; M. Sato; A. Ishida,Materials Science and Engineering: A,Microstructure and shape memory behavior of Ti51.2(Pd27.0Ni21.8) and Ti49.5(Pd28.5Ni22.0) thin films,2002.0,Ni21.8Ti51.2Pd27.0 %,,,,,,,,,,,21.8,27.0,,,,,51.2,,,,200.0,,225.0,,,,
AS_MS_ALL,NiTiPd,T. Sawaguchi; M. Sato; A. Ishida,Materials Science and Engineering: A,Microstructure and shape memory behavior of Ti51.2(Pd27.0Ni21.8) and Ti49.5(Pd28.5Ni22.0) thin films,2002.0,Ni21.8Ti51.2Pd27.0 %,,,,,,,,,,,21.8,27.0,,,,,51.2,,,,199.0,,190.0,,,,
AS_MS_ALL,NiTiPd,T. Sawaguchi; M. Sato; A. Ishida,Materials Science and Engineering: A,Microstructure and shape memory behavior of Ti51.2(Pd27.0Ni21.8) and Ti49.5(Pd28.5Ni22.0) thin films,2002.0,Ni21.8Ti51.2Pd27.0 %,,,,,,,,,,,21.8,27.0,,,,,51.2,,,,205.0,,203.0,,,,
AS_MS_ALL,NiTiPd,T. Sawaguchi; M. Sato; A. Ishida,Materials Science and Engineering: A,Microstructure and shape memory behavior of Ti51.2(Pd27.0Ni21.8) and Ti49.5(Pd28.5Ni22.0) thin films,2002.0,Ni21.8Ti51.2Pd27.0 %,,,,,,,,,,,21.8,27.0,,,,,51.2,,,,211.0,,216.0,,,,
AS_MS_ALL,NiTiPd,T. Sawaguchi; M. Sato; A. Ishida,Materials Science and Engineering: A,Microstructure and shape memory behavior of Ti51.2(Pd27.0Ni21.8) and Ti49.5(Pd28.5Ni22.0) thin films,2002.0,Ni21.8Ti51.2Pd27.0 %,,,,,,,,,,,21.8,27.0,,,,,51.2,,,,217.0,,229.0,,,,
AS_MS_ALL,NiTiPd,T. Sawaguchi; M. Sato; A. Ishida,Materials Science and Engineering: A,Microstructure and shape memory behavior of Ti51.2(Pd27.0Ni21.8) and Ti49.5(Pd28.5Ni22.0) thin films,2002.0,Ni21.8Ti51.2Pd27.0 %,,,,,,,,,,,21.8,27.0,,,,,51.2,,,,228.0,,246.0,,,,
AS_MS_ALL,NiTiPd,T. Sawaguchi; M. Sato; A. Ishida,Materials Science and Engineering: A,Microstructure and shape memory behavior of Ti51.2(Pd27.0Ni21.8) and Ti49.5(Pd28.5Ni22.0) thin films,2002.0,Ni22.0Ti49.5Pd28.5 %,,,,,,,,,,,22.0,28.5,,,,,49.5,,,,230.0,,213.0,,,,
AS_MS_ALL,NiTiPd,T. Sawaguchi; M. Sato; A. Ishida,Materials Science and Engineering: A,Microstructure and shape memory behavior of Ti51.2(Pd27.0Ni21.8) and Ti49.5(Pd28.5Ni22.0) thin films,2002.0,Ni22.0Ti49.5Pd28.5 %,,,,,,,,,,,22.0,28.5,,,,,49.5,,,,239.0,,228.0,,,,
AS_MS_ALL,NiTiPd,T. Sawaguchi; M. Sato; A. Ishida,Materials Science and Engineering: A,Microstructure and shape memory behavior of Ti51.2(Pd27.0Ni21.8) and Ti49.5(Pd28.5Ni22.0) thin films,2002.0,Ni22.0Ti49.5Pd28.5 %,,,,,,,,,,,22.0,28.5,,,,,49.5,,,,243.0,,238.0,,,,
AS_MS_ALL,NiTiPd,T. Sawaguchi; M. Sato; A. Ishida,Materials Science and Engineering: A,Microstructure and shape memory behavior of Ti51.2(Pd27.0Ni21.8) and Ti49.5(Pd28.5Ni22.0) thin films,2002.0,Ni22.0Ti49.5Pd28.5 %,,,,,,,,,,,22.0,28.5,,,,,49.5,,,,247.0,,250.0,,,,
AS_MS_ALL,NiTiPd,T. Sawaguchi; M. Sato; A. Ishida,Materials Science and Engineering: A,Microstructure and shape memory behavior of Ti51.2(Pd27.0Ni21.8) and Ti49.5(Pd28.5Ni22.0) thin films,2002.0,Ni22.0Ti49.5Pd28.5 %,,,,,,,,,,,22.0,28.5,,,,,49.5,,,,261.0,,262.0,,,,
AS_MS_ALL,NiTiPd,M. Kohl; D. Dittmann; E. Quandt; B. Winzek,Sensors and Actuators,Thin film shape memory microvalves with adjustable operation temperature,2000.0,Ni20.0Ti52.0Pd28.0 %,,,,,,,,,,,20.0,28.0,,,,,52.0,,,,79.0,,81.0,,,,
AS_MS_ALL,NiTiPd,S. Miyazaki; A. Ishida  ,Materials Science and Engineering: A,Martensitic transformation and shape memory behavior in sputter-deposited TiNi-base thin films,1999.0,Ni26.4Ti51.8Pd21.8 %,,,,,,,,,,,26.4,21.8,,,,,51.8,,,,110.0,,104.0,,,,
AS_MS_ALL,NiTiPd,S. Miyazaki; A. Ishida  ,Materials Science and Engineering: A,Martensitic transformation and shape memory behavior in sputter-deposited TiNi-base thin films,1999.0,Ni26.4Ti51.8Pd21.8 %,,,,,,,,,,,26.4,21.8,,,,,51.8,,,,122.0,,111.0,,,,
AS_MS_ALL,NiTiPd,S. Miyazaki; A. Ishida  ,Materials Science and Engineering: A,Martensitic transformation and shape memory behavior in sputter-deposited TiNi-base thin films,1999.0,Ni26.4Ti51.8Pd21.8 %,,,,,,,,,,,26.4,21.8,,,,,51.8,,,,114.0,,106.0,,,,
AS_MS_ALL,NiTiPd,S. Miyazaki; A. Ishida  ,Materials Science and Engineering: A,Martensitic transformation and shape memory behavior in sputter-deposited TiNi-base thin films,1999.0,Ni26.4Ti51.8Pd21.8 %,,,,,,,,,,,26.4,21.8,,,,,51.8,,,,110.0,,102.0,,,,
AS_MS_ALL,NiTiPd,S. Miyazaki; A. Ishida  ,Materials Science and Engineering: A,Martensitic transformation and shape memory behavior in sputter-deposited TiNi-base thin films,1999.0,Ni26.4Ti51.8Pd21.8 %,,,,,,,,,,,26.4,21.8,,,,,51.8,,,,113.0,,91.0,,,,
AS_MS_ALL,NiTiPd,B. Kockar,Doctoral Thesis,Shape memory behaviors of ultrafine grained nickel-titanium and titanium-nickel-palladium shape memory alloys,2007.0,Ni33.7Ti50.3Pd16.0 %,,,,,,,,,,,33.7,16.0,,,,,50.3,,,,83.0,,89.0,,,,
AS_MS_ALL,NiTiPd,B. Kockar,Doctoral Thesis,Shape memory behaviors of ultrafine grained nickel-titanium and titanium-nickel-palladium shape memory alloys,2007.0,Ni33.7Ti50.3Pd16.0 %,,,,,,,,,,,33.7,16.0,,,,,50.3,,,,73.0,,77.0,,,,
AS_MS_ALL,NiTiPd,B. Kockar,Doctoral Thesis,Shape memory behaviors of ultrafine grained nickel-titanium and titanium-nickel-palladium shape memory alloys,2007.0,Ni33.7Ti50.3Pd16.0 %,,,,,,,,,,,33.7,16.0,,,,,50.3,,,,73.0,,78.0,,,,
AS_MS_ALL,NiTiPd,B. Kockar,Doctoral Thesis,Shape memory behaviors of ultrafine grained nickel-titanium and titanium-nickel-palladium shape memory alloys,2007.0,Ni33.7Ti50.3Pd16.0 %,,,,,,,,,,,33.7,16.0,,,,,50.3,,,,78.0,,98.0,,,,
AS_MS_ALL,NiTiPd,B. Kockar,Doctoral Thesis,Shape memory behaviors of ultrafine grained nickel-titanium and titanium-nickel-palladium shape memory alloys,2007.0,Ni33.7Ti50.3Pd16.0 %,,,,,,,,,,,33.7,16.0,,,,,50.3,,,,82.0,,107.0,,,,
AS_MS_ALL,NiTiPd,B. Kockar,Doctoral Thesis,Shape memory behaviors of ultrafine grained nickel-titanium and titanium-nickel-palladium shape memory alloys,2007.0,Ni33.7Ti50.3Pd16.0 %,,,,,,,,,,,33.7,16.0,,,,,50.3,,,,88.0,,112.0,,,,
AS_MS_ALL,NiTiPd,B. Kockar,Doctoral Thesis,Shape memory behaviors of ultrafine grained nickel-titanium and titanium-nickel-palladium shape memory alloys,2007.0,Ni33.7Ti50.3Pd16.0 %,,,,,,,,,,,33.7,16.0,,,,,50.3,,,,91.0,,117.0,,,,
AS_MS_ALL,NiTiPd,B. Kockar,Doctoral Thesis,Shape memory behaviors of ultrafine grained nickel-titanium and titanium-nickel-palladium shape memory alloys,2007.0,Ni33.7Ti50.3Pd16.0 %,,,,,,,,,,,33.7,16.0,,,,,50.3,,,,99.0,,123.0,,,,
AS_MS_ALL,NiTiPd,B. Kockar,Doctoral Thesis,Shape memory behaviors of ultrafine grained nickel-titanium and titanium-nickel-palladium shape memory alloys,2007.0,Ni33.7Ti50.3Pd16.0 %,,,,,,,,,,,33.7,16.0,,,,,50.3,,,,74.0,,86.0,,,,
AS_MS_ALL,NiTiPd,B. Kockar,Doctoral Thesis,Shape memory behaviors of ultrafine grained nickel-titanium and titanium-nickel-palladium shape memory alloys,2007.0,Ni33.7Ti50.3Pd16.0 %,,,,,,,,,,,33.7,16.0,,,,,50.3,,,,77.0,,92.0,,,,
AS_MS_ALL,NiTiPd,B. Kockar,Doctoral Thesis,Shape memory behaviors of ultrafine grained nickel-titanium and titanium-nickel-palladium shape memory alloys,2007.0,Ni33.7Ti50.3Pd16.0 %,,,,,,,,,,,33.7,16.0,,,,,50.3,,,,88.0,,104.0,,,,
AS_MS_ALL,NiTiPd,B. Kockar,Doctoral Thesis,Shape memory behaviors of ultrafine grained nickel-titanium and titanium-nickel-palladium shape memory alloys,2007.0,Ni33.7Ti50.3Pd16.0 %,,,,,,,,,,,33.7,16.0,,,,,50.3,,,,82.0,,98.0,,,,
AS_MS_ALL,NiTiPd,B. Kockar,Doctoral Thesis,Shape memory behaviors of ultrafine grained nickel-titanium and titanium-nickel-palladium shape memory alloys,2007.0,Ni33.7Ti50.3Pd16.0 %,,,,,,,,,,,33.7,16.0,,,,,50.3,,,,94.0,,120.0,,,,
AS_MS_ALL,NiTiPd,B. Kockar,Doctoral Thesis,Shape memory behaviors of ultrafine grained nickel-titanium and titanium-nickel-palladium shape memory alloys,2007.0,Ni33.7Ti50.3Pd16.0 %,,,,,,,,,,,33.7,16.0,,,,,50.3,,,,105.0,,132.0,,,,
AS_MS_ALL,NiTiPd,B. Kockar,Doctoral Thesis,Shape memory behaviors of ultrafine grained nickel-titanium and titanium-nickel-palladium shape memory alloys,2007.0,Ni33.7Ti50.3Pd16.0 %,,,,,,,,,,,33.7,16.0,,,,,50.3,,,,86.0,,83.0,,,,
AS_MS_ALL,NiTiPd,B. Kockar,Doctoral Thesis,Shape memory behaviors of ultrafine grained nickel-titanium and titanium-nickel-palladium shape memory alloys,2007.0,Ni33.7Ti50.3Pd16.0 %,,,,,,,,,,,33.7,16.0,,,,,50.3,,,,79.0,,77.0,,,,
AS_MS_ALL,NiTiPd,B. Kockar,Doctoral Thesis,Shape memory behaviors of ultrafine grained nickel-titanium and titanium-nickel-palladium shape memory alloys,2007.0,Ni33.7Ti50.3Pd16.0 %,,,,,,,,,,,33.7,16.0,,,,,50.3,,,,92.0,,88.0,,,,
AS_MS_ALL,NiTiPd,B. Kockar,Doctoral Thesis,Shape memory behaviors of ultrafine grained nickel-titanium and titanium-nickel-palladium shape memory alloys,2007.0,Ni33.7Ti50.3Pd16.0 %,,,,,,,,,,,33.7,16.0,,,,,50.3,,,,95.0,,94.0,,,,
AS_MS_ALL,NiTiPd,B. Kockar,Doctoral Thesis,Shape memory behaviors of ultrafine grained nickel-titanium and titanium-nickel-palladium shape memory alloys,2007.0,Ni33.7Ti50.3Pd16.0 %,,,,,,,,,,,33.7,16.0,,,,,50.3,,,,100.0,,101.0,,,,
AS_MS_ALL,NiTiPd,B. Kockar,Doctoral Thesis,Shape memory behaviors of ultrafine grained nickel-titanium and titanium-nickel-palladium shape memory alloys,2007.0,Ni33.7Ti50.3Pd16.0 %,,,,,,,,,,,33.7,16.0,,,,,50.3,,,,104.0,,107.0,,,,
AS_MS_ALL,NiTiPd,B. Kockar,Doctoral Thesis,Shape memory behaviors of ultrafine grained nickel-titanium and titanium-nickel-palladium shape memory alloys,2007.0,Ni33.7Ti50.3Pd16.0 %,,,,,,,,,,,33.7,16.0,,,,,50.3,,,,108.0,,113.0,,,,
AS_MS_ALL,NiTiPd,B. Kockar,Doctoral Thesis,Shape memory behaviors of ultrafine grained nickel-titanium and titanium-nickel-palladium shape memory alloys,2007.0,Ni30.0Ti50.0Pd20.0 %,,,,,,,,,,,30.0,20.0,,,,,50.0,,,,129.0,,135.0,,,,
AS_MS_ALL,NiTiPd,B. Kockar,Doctoral Thesis,Shape memory behaviors of ultrafine grained nickel-titanium and titanium-nickel-palladium shape memory alloys,2007.0,Ni30.0Ti50.0Pd20.0 %,,,,,,,,,,,30.0,20.0,,,,,50.0,,,,108.0,,117.0,,,,
AS_MS_ALL,NiTiPd,B. Kockar,Doctoral Thesis,Shape memory behaviors of ultrafine grained nickel-titanium and titanium-nickel-palladium shape memory alloys,2007.0,Ni30.0Ti50.0Pd20.0 %,,,,,,,,,,,30.0,20.0,,,,,50.0,,,,102.0,,109.0,,,,
AS_MS_ALL,NiTiPd,B. Kockar,Doctoral Thesis,Shape memory behaviors of ultrafine grained nickel-titanium and titanium-nickel-palladium shape memory alloys,2007.0,Ni30.0Ti50.0Pd20.0 %,,,,,,,,,,,30.0,20.0,,,,,50.0,,,,115.0,,129.0,,,,
AS_MS_ALL,NiTiPd,B. Kockar,Doctoral Thesis,Shape memory behaviors of ultrafine grained nickel-titanium and titanium-nickel-palladium shape memory alloys,2007.0,Ni30.0Ti50.0Pd20.0 %,,,,,,,,,,,30.0,20.0,,,,,50.0,,,,136.0,,135.0,,,,
AS_MS_ALL,NiTiPd,B. Kockar,Doctoral Thesis,Shape memory behaviors of ultrafine grained nickel-titanium and titanium-nickel-palladium shape memory alloys,2007.0,Ni30.0Ti50.0Pd20.0 %,,,,,,,,,,,30.0,20.0,,,,,50.0,,,,138.0,,137.0,,,,
AS_MS_ALL,NiTiPd,B. Kockar,Doctoral Thesis,Shape memory behaviors of ultrafine grained nickel-titanium and titanium-nickel-palladium shape memory alloys,2007.0,Ni30.0Ti50.0Pd20.0 %,,,,,,,,,,,30.0,20.0,,,,,50.0,,,,142.0,,137.0,,,,
AS_MS_ALL,NiTiPd,B. Kockar,Doctoral Thesis,Shape memory behaviors of ultrafine grained nickel-titanium and titanium-nickel-palladium shape memory alloys,2007.0,Ni30.0Ti50.0Pd20.0 %,,,,,,,,,,,30.0,20.0,,,,,50.0,,,,147.0,,146.0,,,,
AS_MS_ALL,NiTiPd,B. Kockar,Doctoral Thesis,Shape memory behaviors of ultrafine grained nickel-titanium and titanium-nickel-palladium shape memory alloys,2007.0,Ni30.0Ti50.0Pd20.0 %,,,,,,,,,,,30.0,20.0,,,,,50.0,,,,116.0,,115.0,,,,
AS_MS_ALL,NiTiPd,B. Kockar,Doctoral Thesis,Shape memory behaviors of ultrafine grained nickel-titanium and titanium-nickel-palladium shape memory alloys,2007.0,Ni30.0Ti50.0Pd20.0 %,,,,,,,,,,,30.0,20.0,,,,,50.0,,,,120.0,,119.0,,,,
AS_MS_ALL,NiTiPd,B. Kockar,Doctoral Thesis,Shape memory behaviors of ultrafine grained nickel-titanium and titanium-nickel-palladium shape memory alloys,2007.0,Ni30.0Ti50.0Pd20.0 %,,,,,,,,,,,30.0,20.0,,,,,50.0,,,,122.0,,123.0,,,,
AS_MS_ALL,NiTiPd,B. Kockar,Doctoral Thesis,Shape memory behaviors of ultrafine grained nickel-titanium and titanium-nickel-palladium shape memory alloys,2007.0,Ni30.0Ti50.0Pd20.0 %,,,,,,,,,,,30.0,20.0,,,,,50.0,,,,126.0,,128.0,,,,
AS_MS_ALL,NiTiPd,B. Kockar,Doctoral Thesis,Shape memory behaviors of ultrafine grained nickel-titanium and titanium-nickel-palladium shape memory alloys,2007.0,Ni30.0Ti50.0Pd20.0 %,,,,,,,,,,,30.0,20.0,,,,,50.0,,,,129.0,,134.0,,,,
AS_MS_ALL,NiTiPd,B. Kockar,Doctoral Thesis,Shape memory behaviors of ultrafine grained nickel-titanium and titanium-nickel-palladium shape memory alloys,2007.0,Ni30.0Ti50.0Pd20.0 %,,,,,,,,,,,30.0,20.0,,,,,50.0,,,,133.0,,140.0,,,,
AS_MS_ALL,NiTiPd,B. Kockar,Doctoral Thesis,Shape memory behaviors of ultrafine grained nickel-titanium and titanium-nickel-palladium shape memory alloys,2007.0,Ni30.0Ti50.0Pd20.0 %,,,,,,,,,,,30.0,20.0,,,,,50.0,,,,110.0,,103.0,,,,
AS_MS_ALL,NiTiPd,B. Kockar,Doctoral Thesis,Shape memory behaviors of ultrafine grained nickel-titanium and titanium-nickel-palladium shape memory alloys,2007.0,Ni30.0Ti50.0Pd20.0 %,,,,,,,,,,,30.0,20.0,,,,,50.0,,,,115.0,,108.0,,,,
AS_MS_ALL,NiTiPd,B. Kockar,Doctoral Thesis,Shape memory behaviors of ultrafine grained nickel-titanium and titanium-nickel-palladium shape memory alloys,2007.0,Ni30.0Ti50.0Pd20.0 %,,,,,,,,,,,30.0,20.0,,,,,50.0,,,,118.0,,113.0,,,,
AS_MS_ALL,NiTiPd,B. Kockar,Doctoral Thesis,Shape memory behaviors of ultrafine grained nickel-titanium and titanium-nickel-palladium shape memory alloys,2007.0,Ni30.0Ti50.0Pd20.0 %,,,,,,,,,,,30.0,20.0,,,,,50.0,,,,124.0,,120.0,,,,
AS_MS_ALL,NiTiPd,B. Kockar,Doctoral Thesis,Shape memory behaviors of ultrafine grained nickel-titanium and titanium-nickel-palladium shape memory alloys,2007.0,Ni30.0Ti50.0Pd20.0 %,,,,,,,,,,,30.0,20.0,,,,,50.0,,,,128.0,,128.0,,,,
AS_MS_ALL,NiTiPd,B. Kockar,Doctoral Thesis,Shape memory behaviors of ultrafine grained nickel-titanium and titanium-nickel-palladium shape memory alloys,2007.0,Ni30.0Ti50.0Pd20.0 %,,,,,,,,,,,30.0,20.0,,,,,50.0,,,,132.0,,135.0,,,,
AS_MS_ALL,NiTiPd,B. Kockar,Doctoral Thesis,Shape memory behaviors of ultrafine grained nickel-titanium and titanium-nickel-palladium shape memory alloys,2007.0,Ni30.0Ti50.0Pd20.0 %,,,,,,,,,,,30.0,20.0,,,,,50.0,,,,133.0,,142.0,,,,
AS_MS_ALL,NiTiPd,B. Kockar,Doctoral Thesis,Shape memory behaviors of ultrafine grained nickel-titanium and titanium-nickel-palladium shape memory alloys,2007.0,Ni30.0Ti50.0Pd20.0 %,,,,,,,,,,,30.0,20.0,,,,,50.0,,,,125.0,,126.0,,,,
AS_MS_ALL,NiTiPd,B. Kockar,Doctoral Thesis,Shape memory behaviors of ultrafine grained nickel-titanium and titanium-nickel-palladium shape memory alloys,2007.0,Ni30.0Ti50.0Pd20.0 %,,,,,,,,,,,30.0,20.0,,,,,50.0,,,,132.0,,127.0,,,,
AS_MS_ALL,NiTiPd,B. Kockar,Doctoral Thesis,Shape memory behaviors of ultrafine grained nickel-titanium and titanium-nickel-palladium shape memory alloys,2007.0,Ni30.0Ti50.0Pd20.0 %,,,,,,,,,,,30.0,20.0,,,,,50.0,,,,138.0,,135.0,,,,
AS_MS_ALL,NiTiPd,B. Kockar,Doctoral Thesis,Shape memory behaviors of ultrafine grained nickel-titanium and titanium-nickel-palladium shape memory alloys,2007.0,Ni30.0Ti50.0Pd20.0 %,,,,,,,,,,,30.0,20.0,,,,,50.0,,,,144.0,,141.0,,,,
AS_MS_ALL,NiTiPd,B. Kockar,Doctoral Thesis,Shape memory behaviors of ultrafine grained nickel-titanium and titanium-nickel-palladium shape memory alloys,2007.0,Ni30.0Ti50.0Pd20.0 %,,,,,,,,,,,30.0,20.0,,,,,50.0,,,,151.0,,151.0,,,,
AS_MS_ALL,NiTiPd,M. I. Khan; H. Y. Kim; Y. Namigata; T.-h. Nam and S. Miyazaki,Acta Materialia,Combined effects of work hardening and precipitation strengthening on the cyclic stability of TiNiPdCu-based high-temperature shape memory alloys,2013.0,Ni25.0Ti50.0Pd25.0 %,,,,,,,,,,,25.0,25.0,,,,,50.0,,,,163.0,,159.0,,,,
AS_MS_ALL,NiTiPd,M. I. Khan; H. Y. Kim; Y. Namigata; T.-h. Nam and S. Miyazaki,Acta Materialia,Combined effects of work hardening and precipitation strengthening on the cyclic stability of TiNiPdCu-based high-temperature shape memory alloys,2013.0,Ni25.0Ti50.0Pd25.0 %,,,,,,,,,,,25.0,25.0,,,,,50.0,,,,153.0,,172.0,,,,
AS_MS_ALL,NiTiPd,M. I. Khan; H. Y. Kim; Y. Namigata; T.-h. Nam and S. Miyazaki,Acta Materialia,Combined effects of work hardening and precipitation strengthening on the cyclic stability of TiNiPdCu-based high-temperature shape memory alloys,2013.0,Ni25.0Ti50.0Pd25.0 %,,,,,,,,,,,25.0,25.0,,,,,50.0,,,,169.0,,167.0,,,,
AS_MS_ALL,NiTiPd,M. I. Khan; H. Y. Kim; Y. Namigata; T.-h. Nam and S. Miyazaki,Acta Materialia,Combined effects of work hardening and precipitation strengthening on the cyclic stability of TiNiPdCu-based high-temperature shape memory alloys,2013.0,Ni25.0Ti50.0Pd25.0 %,,,,,,,,,,,25.0,25.0,,,,,50.0,,,,157.0,,158.0,,,,
AS_MS_ALL,NiTiPd,B. Winzek and E. Quandt,Zeitschrift für Metallkunde,Shape-memory Ti-Ni-X-films (X = Cu;Pd) under constraint,1999.0,Ni39.2Ti51.2Pd9.6 %,,,,,,,,,,,39.2,9.6,,,,,51.2,,,,37.0,,63.0,,,,
AS_MS_ALL,NiTiPd,M. I. Khan; H. Y. Kim; Y. Namigata; T.-h. Nam and S. Miyazaki,Acta Materialia,Combined effects of work hardening and precipitation strengthening on the cyclic stability of TiNiPdCu-based high-temperature shape memory alloys,2013.0,Ni25.0Ti50.0Pd25.0 %,,,,,,,,,,,25.0,25.0,,,,,50.0,,,,163.0,,159.0,,,,
AS_MS_ALL,NiTiPd,M. I. Khan; H. Y. Kim; Y. Namigata; T.-h. Nam and S. Miyazaki,Acta Materialia,Combined effects of work hardening and precipitation strengthening on the cyclic stability of TiNiPdCu-based high-temperature shape memory alloys,2013.0,Ni25.0Ti50.0Pd25.0 %,,,,,,,,,,,25.0,25.0,,,,,50.0,,,,153.0,,172.0,,,,
AS_MS_ALL,NiTiPd,M. I. Khan; H. Y. Kim; Y. Namigata; T.-h. Nam and S. Miyazaki,Acta Materialia,Combined effects of work hardening and precipitation strengthening on the cyclic stability of TiNiPdCu-based high-temperature shape memory alloys,2013.0,Ni25.0Ti50.0Pd25.0 %,,,,,,,,,,,25.0,25.0,,,,,50.0,,,,169.0,,167.0,,,,
AS_MS_ALL,NiTiPd,M. I. Khan; H. Y. Kim; Y. Namigata; T.-h. Nam and S. Miyazaki,Acta Materialia,Combined effects of work hardening and precipitation strengthening on the cyclic stability of TiNiPdCu-based high-temperature shape memory alloys,2013.0,Ni25.0Ti50.0Pd25.0 %,,,,,,,,,,,25.0,25.0,,,,,50.0,,,,157.0,,158.0,,,,
AS_MS_ALL,RuNb,X. Gao; Y. Zheng; W. Cai and L. Zhao,Acta Metallurgica Sinica,Phase Transformation Behavior and Microstructure Observation of Nb-Ru High Temperature Shape Memory Alloy,2003.0,Ru50.0Nb50.0 %,,,,,,,,,,50.0,,,,50.0,,,,,,,725.0,,741.0,,,,
AS_MS_ALL,RuNb,X. Gao; Y. Zheng; W. Cai and L. Zhao,Acta Metallurgica Sinica,Phase Transformation Behavior and Microstructure Observation of Nb-Ru High Temperature Shape Memory Alloy,2003.0,Ru50.0Nb50.0 %,,,,,,,,,,50.0,,,,50.0,,,,,,,890.0,,887.0,,,,
AS_MS_ALL,RuNb,K. Chastaing; A. Denquin; R. Portier and P. Vermaut,Materials Science and Engineering: A,High-temperature shape memory alloys based on the RuNb system,2008.0,Ru49.8Nb50.2 %,,,,,,,,,,50.2,,,,49.8,,,,,,,892.0,,891.0,,,,
AS_MS_ALL,RuNb,K. Chastaing; A. Denquin; R. Portier and P. Vermaut,Materials Science and Engineering: A,High-temperature shape memory alloys based on the RuNb system,2008.0,Ru48.0Nb52.0 %,,,,,,,,,,52.0,,,,48.0,,,,,,,733.0,,736.0,,,,
AS_MS_ALL,RuNb,K. Chastaing; A. Denquin; R. Portier and P. Vermaut,Materials Science and Engineering: A,High-temperature shape memory alloys based on the RuNb system,2008.0,Ru46.1Nb53.9 %,,,,,,,,,,53.9,,,,46.1,,,,,,,562.5,,572.0,,,,
AS_MS_ALL,RuNb,K. Chastaing; A. Denquin; R. Portier and P. Vermaut,Materials Science and Engineering: A,High-temperature shape memory alloys based on the RuNb system,2008.0,Ru44.7Nb55.3 %,,,,,,,,,,55.3,,,,44.7,,,,,,,466.0,,492.0,,,,
AS_MS_ALL,RuNb,A. Denquin; K. Chastaing; P. Vermaut; D. Caillard; J. Van Humbeeck and R. Portier,International Conference on Martensitic Transformations (ICOMAT),Shape Recovery in RuNb‐Based High Temperature Shape Memory Alloys,2009.0,Ru49.8Nb50.2 %,,,,,,,,,,50.2,,,,49.8,,,,,,,898.0,,887.0,,,,
AS_MS_ALL,RuNb,A. Denquin; K. Chastaing; P. Vermaut; D. Caillard; J. Van Humbeeck and R. Portier,International Conference on Martensitic Transformations (ICOMAT),Shape Recovery in RuNb‐Based High Temperature Shape Memory Alloys,2009.0,Ru49.8Nb50.2 %,,,,,,,,,,50.2,,,,49.8,,,,,,,751.0,,752.0,,,,
AS_MS_ALL,RuNb,A. Denquin; K. Chastaing; P. Vermaut; D. Caillard; J. Van Humbeeck and R. Portier,International Conference on Martensitic Transformations (ICOMAT),Shape Recovery in RuNb‐Based High Temperature Shape Memory Alloys,2009.0,Ru44.7Nb55.3 %,,,,,,,,,,55.3,,,,44.7,,,,,,,493.0,,492.0,,,,
AS_MS_ALL,RuNb,A. Manzoni; K. Chastaing; A. Denquin; P. Vermaut and R. Portier,European Symposium on Martensitic Transformations,Shape recovery in high temperature shape memory alloys based on the Ru-Nb and Ru-Ta systems,2009.0,Ru49.8Nb50.2 %,,,,,,,,,,50.2,,,,49.8,,,,,,,898.0,,887.0,,,,
AS_MS_ALL,RuNb,A. Manzoni; K. Chastaing; A. Denquin; P. Vermaut and R. Portier,European Symposium on Martensitic Transformations,Shape recovery in high temperature shape memory alloys based on the Ru-Nb and Ru-Ta systems,2009.0,Ru49.8Nb50.2 %,,,,,,,,,,50.2,,,,49.8,,,,,,,751.0,,751.0,,,,
AS_MS_ALL,RuNb,A. Manzoni; K. Chastaing; A. Denquin; P. Vermaut and R. Portier,European Symposium on Martensitic Transformations,Shape recovery in high temperature shape memory alloys based on the Ru-Nb and Ru-Ta systems,2009.0,Ru44.7Nb55.3 %,,,,,,,,,,55.3,,,,44.7,,,,,,,493.0,,492.0,,,,
AS_MS_ALL,RuNb,A. Manzoni; K. Chastaing; A. Denquin; P. Vermaut and R. Portier,European Symposium on Martensitic Transformations,Shape recovery in high temperature shape memory alloys based on the Ru-Nb and Ru-Ta systems,2009.0,Ru42.6Nb57.4 %,,,,,,,,,,57.4,,,,42.6,,,,,,,318.0,,327.0,,,,
AS_MS_ALL,RuNb,C.-L. Tan; W. Cai and X.-H. Tian,Chinese Physics B,Combined experimental and theoretical study on the effect of Nb content on martensitic transformation of NbRu shape memory alloys,2010.0,Ru53.0Nb47.0 %,,,,,,,,,,47.0,,,,53.0,,,,,,,1062.0,,1054.0,,,,
AS_MS_ALL,RuNb,C.-L. Tan; W. Cai and X.-H. Tian,Chinese Physics B,Combined experimental and theoretical study on the effect of Nb content on martensitic transformation of NbRu shape memory alloys,2010.0,Ru53.0Nb47.0 %,,,,,,,,,,47.0,,,,53.0,,,,,,,870.0,,863.0,,,,
AS_MS_ALL,RuNb,C.-L. Tan; W. Cai and X.-H. Tian,Chinese Physics B,Combined experimental and theoretical study on the effect of Nb content on martensitic transformation of NbRu shape memory alloys,2010.0,Ru50.0Nb50.0 %,,,,,,,,,,50.0,,,,50.0,,,,,,,890.0,,887.0,,,,
AS_MS_ALL,RuNb,C.-L. Tan; W. Cai and X.-H. Tian,Chinese Physics B,Combined experimental and theoretical study on the effect of Nb content on martensitic transformation of NbRu shape memory alloys,2010.0,Ru50.0Nb50.0 %,,,,,,,,,,50.0,,,,50.0,,,,,,,725.0,,741.0,,,,
AS_MS_ALL,RuNb,C.-L. Tan; W. Cai and X.-H. Tian,Chinese Physics B,Combined experimental and theoretical study on the effect of Nb content on martensitic transformation of NbRu shape memory alloys,2010.0,Ru45.0Nb55.0 %,,,,,,,,,,55.0,,,,45.0,,,,,,,643.0,,648.0,,,,
AS_MS_ALL,RuNb,C.-L. Tan; W. Cai and X.-H. Tian,Chinese Physics B,Combined experimental and theoretical study on the effect of Nb content on martensitic transformation of NbRu shape memory alloys,2010.0,Ru45.0Nb55.0 %,,,,,,,,,,55.0,,,,45.0,,,,,,,548.0,,562.0,,,,
AS_MS_ALL,RuNb,L. Dirand; M. Nó; K. Chastaing; A. Denquin and J. San Juan,Applied Physics Letters,Internal friction and dynamic modulus in Ru-50Nb ultra-high temperature shape memory alloys,2012.0,Ru50.0Nb50.0 %,,,,,,,,,,50.0,,,,50.0,,,,,,,806.0,,910.0,,,,
AS_MS_ALL,RuNb,L. Dirand; M. Nó; K. Chastaing; A. Denquin and J. San Juan,Applied Physics Letters,Internal friction and dynamic modulus in Ru-50Nb ultra-high temperature shape memory alloys,2012.0,Ru50.0Nb50.0 %,,,,,,,,,,50.0,,,,50.0,,,,,,,754.0,,781.0,,,,
AS_MS_ALL,ZrCu,Y. N. Koval; G. Firstov and A. Kotko,Scripta metallurgica et materialia,Martensitic transformation and shape memory effect in ZrCu intermetallic compound,1992.0,Zr50.1Cu49.9 %,,,,,,49.9,,,,,,,,,,,,,50.1,,230.0,,140.0,,,,
AS_MS_ALL,ZrCu,Y. N. Koval; G. Firstov; J. V. Humbeeck; L. Delaey and W. Jang,Journal de Physique IV,B2 intermetallic compounds of Zr. New class of the shape memory alloys,1995.0,Zr50.0Cu50.0 %,,,,,,50.0,,,,,,,,,,,,,50.0,,230.0,,140.0,,,,
AS_MS_ALL,ZrCu,G. Firstov; J. Van Humbeeck and Y. N. Koval,Le Journal de Physique IV,Peculiarities of the martensitic transformation in ZrCu intermetallic compound-potential high temperature SMA,2001.0,Zr50.0Cu50.0 %,,,,,,50.0,,,,,,,,,,,,,50.0,,305.0,,170.0,,,,
AS_MS_ALL,ZrCu,F. Javid; N. Mattern; S. Pauly and J. Eckert,Journal of Alloys and Compounds,Martensitic transformation and thermal cycling effect in Cu–Co–Zr alloys,2011.0,Zr50.0Cu50.0 %,,,,,,50.0,,,,,,,,,,,,,50.0,,257.0,,176.0,,,,
AS_MS_ALL,ZrCu,F. Meng; K. Tsuchiya; F. Yin; S. Ii and Y. Yokoyama,Journal of Alloys and Compounds,Influence of Al content on martensitic transformation behavior in Zr50Cu50− xAlx,2012.0,Zr50.0Cu50.0 %,,,,,,50.0,,,,,,,,,,,,,50.0,,257.0,,172.0,,,,
AS_MS_ALL,ZrCu,C. A. Biffi; A. Figini Albisetti and A. Tuissi,Materials Science Forum,CuZr based shape memory alloys: effect of Cr and Co on the martensitic transformation,2013.0,Zr50.0Cu50.0 %,,,,,,50.0,,,,,,,,,,,,,50.0,,279.0,,136.0,,,,
AS_MS_ALL,ZrCu,F. Meng; K. Tsuchiya; S. Ii and Y. Yokoyama,Journal of Alloys and Compounds,Influence of Ni on stability of martensitic transformation in Zr50Cu50− xNix,2013.0,Zr50.0Cu50.0 %,,,,,,50.0,,,,,,,,,,,,,50.0,,264.0,,46.0,,,,
AS_MS_ALL,ZrCu,C. Biffi; A. Figini and A. Tuissi,Intermetallics,Influence of compositional ratio on microstructure and martensitic transformation of CuZr shape memory alloys,2014.0,Zr45.0Cu55.0 %,,,,,,55.0,,,,,,,,,,,,,45.0,,259.0,,125.0,,,,
AS_MS_ALL,ZrCu,C. Biffi; A. Figini and A. Tuissi,Intermetallics,Influence of compositional ratio on microstructure and martensitic transformation of CuZr shape memory alloys,2014.0,Zr55.0Cu45.0 %,,,,,,45.0,,,,,,,,,,,,,55.0,,260.0,,128.0,,,,
AS_MS_ALL,ZrCu,C. Biffi; A. Figini and A. Tuissi,Intermetallics,Influence of compositional ratio on microstructure and martensitic transformation of CuZr shape memory alloys,2014.0,Zr45.0Cu55.0 %,,,,,,55.0,,,,,,,,,,,,,45.0,,242.0,,138.0,,,,
AS_MS_ALL,ZrCu,C. Biffi; A. Figini and A. Tuissi,Intermetallics,Influence of compositional ratio on microstructure and martensitic transformation of CuZr shape memory alloys,2014.0,Zr45.0Cu55.0 %,,,,,,55.0,,,,,,,,,,,,,45.0,,251.0,,138.0,,,,
AS_MS_ALL,ZrCu,C. Biffi; A. Figini and A. Tuissi,Intermetallics,Influence of compositional ratio on microstructure and martensitic transformation of CuZr shape memory alloys,2014.0,Zr55.0Cu45.0 %,,,,,,45.0,,,,,,,,,,,,,55.0,,264.0,,138.0,,,,
AS_MS_ALL,ZrCu,C. Biffi; A. Figini and A. Tuissi,Intermetallics,Influence of compositional ratio on microstructure and martensitic transformation of CuZr shape memory alloys,2014.0,Zr55.0Cu45.0 %,,,,,,45.0,,,,,,,,,,,,,55.0,,263.0,,142.0,,,,
AS_MS_ALL,ZrCu,C. Biffi; A. Figini and A. Tuissi,Intermetallics,Influence of compositional ratio on microstructure and martensitic transformation of CuZr shape memory alloys,2014.0,Zr50.0Cu50.0 %,,,,,,50.0,,,,,,,,,,,,,50.0,,270.0,,148.0,,,,
AS_MS_ALL,ZrCu,C. Biffi; A. Figini and A. Tuissi,Intermetallics,Influence of compositional ratio on microstructure and martensitic transformation of CuZr shape memory alloys,2014.0,Zr50.0Cu50.0 %,,,,,,50.0,,,,,,,,,,,,,50.0,,250.0,,150.0,,,,
AS_MS_ALL,ZrCu,C. Biffi; A. Figini and A. Tuissi,Intermetallics,Influence of compositional ratio on microstructure and martensitic transformation of CuZr shape memory alloys,2014.0,Zr48.0Cu52.0 %,,,,,,52.0,,,,,,,,,,,,,48.0,,269.0,,153.0,,,,
AS_MS_ALL,ZrCu,C. Biffi; A. Figini and A. Tuissi,Intermetallics,Influence of compositional ratio on microstructure and martensitic transformation of CuZr shape memory alloys,2014.0,Zr52.0Cu48.0 %,,,,,,48.0,,,,,,,,,,,,,52.0,,269.0,,156.0,,,,
AS_MS_ALL,ZrCu,C. Biffi; A. Figini and A. Tuissi,Intermetallics,Influence of compositional ratio on microstructure and martensitic transformation of CuZr shape memory alloys,2014.0,Zr52.0Cu48.0 %,,,,,,48.0,,,,,,,,,,,,,52.0,,254.0,,163.0,,,,
AS_MS_ALL,ZrCu,C. Biffi; A. Figini and A. Tuissi,Intermetallics,Influence of compositional ratio on microstructure and martensitic transformation of CuZr shape memory alloys,2014.0,Zr50.0Cu50.0 %,,,,,,50.0,,,,,,,,,,,,,50.0,,257.0,,163.0,,,,
AS_MS_ALL,ZrCu,C. Biffi; A. Figini and A. Tuissi,Intermetallics,Influence of compositional ratio on microstructure and martensitic transformation of CuZr shape memory alloys,2014.0,Zr48.0Cu52.0 %,,,,,,52.0,,,,,,,,,,,,,48.0,,247.0,,164.0,,,,
AS_MS_ALL,ZrCu,C. Biffi; A. Figini and A. Tuissi,Intermetallics,Influence of compositional ratio on microstructure and martensitic transformation of CuZr shape memory alloys,2014.0,Zr52.0Cu48.0 %,,,,,,48.0,,,,,,,,,,,,,52.0,,258.0,,167.0,,,,
AS_MS_ALL,ZrCu,C. Biffi; A. Figini and A. Tuissi,Intermetallics,Influence of compositional ratio on microstructure and martensitic transformation of CuZr shape memory alloys,2014.0,Zr48.0Cu52.0 %,,,,,,52.0,,,,,,,,,,,,,48.0,,255.0,,170.0,,,,
AS_MS_ALL,ZrCu,C. A. Biffi; P. Bassani; R. Casati; M. Vedani and A. Tuissi,Materials Science Forum,Processing of CuZr Based Shape Memory Alloys,2014.0,Zr50.0Cu50.0 %,,,,,,50.0,,,,,,,,,,,,,50.0,,294.0,,119.0,,,,
AS_MS_ALL,ZrCu,C. A. Biffi; P. Bassani; R. Casati; M. Vedani and A. Tuissi,Materials Science Forum,Processing of CuZr Based Shape Memory Alloys,2014.0,Zr50.0Cu50.0 %,,,,,,50.0,,,,,,,,,,,,,50.0,,250.0,,168.0,,,,
AS_MS_ALL,ZrCu,W. Gao; X. Meng; W. Cai and L. Zhao,Journal of Alloys and Compounds,Martensite structure and phase transformation of quaternary ZrCuAlCo high temperature shape memory alloys,2014.0,Zr50.0Cu50.0 %,,,,,,50.0,,,,,,,,,,,,,50.0,,259.0,,85.0,,,,
AS_MS_ALL,ZrCu,C. Biffi; M. Coduri; H. Yoshida; Y. Soejima; M. Nishida and A. Tuissi,Journal of Alloys and Compounds,The effect of thermal cycling on the martensitic transformation in equiatomic CuZr shape memory alloy,2015.0,Zr50.0Cu50.0 %,,,,,,50.0,,,,,,,,,,,,,50.0,,-23.0,,-23.0,,,,
AS_MS_ALL,ZrCu,C. Biffi; M. Coduri; H. Yoshida; Y. Soejima; M. Nishida and A. Tuissi,Journal of Alloys and Compounds,The effect of thermal cycling on the martensitic transformation in equiatomic CuZr shape memory alloy,2015.0,Zr50.0Cu50.0 %,,,,,,50.0,,,,,,,,,,,,,50.0,,345.0,,20.0,,,,
AS_MS_ALL,ZrCu,C. Biffi; M. Coduri; H. Yoshida; Y. Soejima; M. Nishida and A. Tuissi,Journal of Alloys and Compounds,The effect of thermal cycling on the martensitic transformation in equiatomic CuZr shape memory alloy,2015.0,Zr50.0Cu50.0 %,,,,,,50.0,,,,,,,,,,,,,50.0,,268.0,,149.0,,,,
AS_MS_ALL,ZrCu,F. A. Javid,,Phase formation; martensitic transformation and mechanical properties of Cu-Zr-based alloys,2015.0,Zr50.0Cu50.0 %,,,,,,50.0,,,,,,,,,,,,,50.0,,255.0,,175.0,,,,
AS_MS_ALL,ZrCu,T. Kosorukova; G. Firstov; Y. Koval; P. Verhovlyuk; J. Van Humbeeck and H. Noel,MATEC Web of Conferences,Structural phase transformations and shape memory effect in ZrCu along with Ni and Hf additions,2015.0,Zr50.0Cu50.0 %,,,,,,50.0,,,,,,,,,,,,,50.0,,277.0,,67.0,,,,
AS_MS_ALL,ZrCu,K. Song; D. Wu; S. Pauly; C. Peng; L. Wang and J. Eckert,Intermetallics,Thermal stability of B2 CuZr phase; microstructural evolution and martensitic transformation in Cu–Zr–Ti alloys,2015.0,Zr50.0Cu50.0 %,,,,,,50.0,,,,,,,,,,,,,50.0,,302.0,,105.0,,,,
AS_MS_ALL,ZrCu,K. Song; D. Wu; S. Pauly; C. Peng; L. Wang and J. Eckert,Intermetallics,Thermal stability of B2 CuZr phase; microstructural evolution and martensitic transformation in Cu–Zr–Ti alloys,2015.0,Zr50.0Cu50.0 %,,,,,,50.0,,,,,,,,,,,,,50.0,,279.0,,157.0,,,,
AS_MS_ALL,ZrCu,W. Gao; X. Meng; G. Song; W. Cai and L. Zhao,Science China Materials,Empirical mapping of ZrCu-based alloys with valence electrons versus transformation temperatures,2016.0,Zr50.0Cu50.0 %,,,,,,50.0,,,,,,,,,,,,,50.0,,256.0,,85.0,,,,
AS_MS_ALL,ZrCu,W. Gao; X. Meng; G. Song; W. Cai and L. Zhao,Journal of Alloys and Compounds,Effect of Hf content on martensitic transformation; microstructure; and mechanical properties of Cu50Zr50− xHfx alloys,2016.0,Zr50.0Cu50.0 %,,,,,,50.0,,,,,,,,,,,,,50.0,,259.0,,84.0,,,,
AS_MS_ALL,ZrCu,H. Tokunaga and K. Shoya,Transactions of the Materials Research Society of Japan,Effect of alloy composition on phase transformation behavior of Zr-Cu shape memory alloy,2016.0,Zr48.0Cu52.0 %,,,,,,52.0,,,,,,,,,,,,,48.0,,240.0,,168.0,,,,
AS_MS_ALL,ZrCu,H. Tokunaga and K. Shoya,Transactions of the Materials Research Society of Japan,Effect of alloy composition on phase transformation behavior of Zr-Cu shape memory alloy,2016.0,Zr49.0Cu51.0 %,,,,,,51.0,,,,,,,,,,,,,49.0,,240.0,,168.0,,,,
AS_MS_ALL,ZrCu,H. Tokunaga and K. Shoya,Transactions of the Materials Research Society of Japan,Effect of alloy composition on phase transformation behavior of Zr-Cu shape memory alloy,2016.0,Zr48.0Cu52.0 %,,,,,,52.0,,,,,,,,,,,,,48.0,,246.0,,173.0,,,,
AS_MS_ALL,ZrCu,H. Tokunaga and K. Shoya,Transactions of the Materials Research Society of Japan,Effect of alloy composition on phase transformation behavior of Zr-Cu shape memory alloy,2016.0,Zr50.0Cu50.0 %,,,,,,50.0,,,,,,,,,,,,,50.0,,247.0,,174.0,,,,
AS_MS_ALL,ZrCu,H. Tokunaga and K. Shoya,Transactions of the Materials Research Society of Japan,Effect of alloy composition on phase transformation behavior of Zr-Cu shape memory alloy,2016.0,Zr51.0Cu49.0 %,,,,,,49.0,,,,,,,,,,,,,51.0,,261.0,,175.0,,,,
AS_MS_ALL,ZrCu,H. Tokunaga and K. Shoya,Transactions of the Materials Research Society of Japan,Effect of alloy composition on phase transformation behavior of Zr-Cu shape memory alloy,2016.0,Zr49.0Cu51.0 %,,,,,,51.0,,,,,,,,,,,,,49.0,,245.0,,176.0,,,,
AS_MS_ALL,ZrCu,H. Tokunaga and K. Shoya,Transactions of the Materials Research Society of Japan,Effect of alloy composition on phase transformation behavior of Zr-Cu shape memory alloy,2016.0,Zr51.0Cu49.0 %,,,,,,49.0,,,,,,,,,,,,,51.0,,249.0,,176.0,,,,
AS_MS_ALL,ZrCu,H. Tokunaga and K. Shoya,Transactions of the Materials Research Society of Japan,Effect of alloy composition on phase transformation behavior of Zr-Cu shape memory alloy,2016.0,Zr50.0Cu50.0 %,,,,,,50.0,,,,,,,,,,,,,50.0,,247.0,,177.0,,,,
AS_MS_ALL,ZrCu,H. Tokunaga and K. Shoya,Transactions of the Materials Research Society of Japan,Effect of alloy composition on phase transformation behavior of Zr-Cu shape memory alloy,2016.0,Zr52.0Cu48.0 %,,,,,,48.0,,,,,,,,,,,,,52.0,,252.0,,177.0,,,,
AS_MS_ALL,ZrCu,H. Tokunaga and K. Shoya,Transactions of the Materials Research Society of Japan,Effect of alloy composition on phase transformation behavior of Zr-Cu shape memory alloy,2016.0,Zr52.0Cu48.0 %,,,,,,48.0,,,,,,,,,,,,,52.0,,272.0,,178.0,,,,
