Repository: AyushChauhan9389/Shape-Memory-Alloy-Dataset

File: Combined_SMA_Dataset.csv (part 51 of 113)
Source_Directory,Alloy_Type,Authors,Source,Title,Year,composition,Ag (at.%),Al (at.%),Au (at.%),Cd (at.%),Co (at.%),Cu (at.%),Fe (at.%),Hf (at.%),Mn (at.%),Nb (at.%),Ni (at.%),Pd (at.%),Pt (at.%),Ru (at.%),Si (at.%),Ta (at.%),Ti (at.%),Zn (at.%),Zr (at.%),Austenite Finish Temperature - AF - (°C),Austenite Start Temperature - AS - (°C),Martensite Finish Temperature - MF - (°C),Martensite Start Temperature - MS - (°C),Cooling Rate (°C/min),Heating Rate (°C/min),Calculated Density (g/cm^3),Thermal transformation span (TSPAN) - (AF-MF) - (°C)
AS_MS_ALL,AuCu,L. Battezzati; M. Belotti;  V. Brunella,Scripta mater.,CALORIMETRY OF ORDERING AND DISORDERING IN AuCu ALLOYS,2001.0,Au50.0Cu50.0 %,,,50.0,,,50.0,,,,,,,,,,,,,,,409.0,,356.0,,,,
AS_MS_ALL,AuCuAl,Livio Battezzati; Gianluca Fiore; Marco Massazza,Journal of Alloys and Compounds,A shape memory gold alloy processed by rapid solidification,2006.0,Au43.3Cu31.8Al24.9 %,,24.9,43.3,,,31.8,,,,,,,,,,,,,,,72.0,,18.0,,,,
AS_MS_ALL,AuCuAl,V.K. Bhatia; C.S. Kealley; A. Dowd; M.B. Cortie,33rd Annual Condensed Matter and Materials Meeting;,New Shape-Memory Compositions in the Au2-xCu1+xAl (0<x<2) β-Phase,2009.0,Au27.0Cu55.0Al18.0 %,,18.0,27.0,,,55.0,,,,,,,,,,,,,,,89.0,,24.0,,,,
AS_MS_ALL,AuCuAl,V.K. Bhatia; C.S. Kealley; A. Dowd; M.B. Cortie,33rd Annual Condensed Matter and Materials Meeting;,New Shape-Memory Compositions in the Au2-xCu1+xAl (0<x<2) β-Phase,2009.0,Au30.0Cu49.0Al21.0 %,,21.0,30.0,,,49.0,,,,,,,,,,,,,,,327.0,,330.0,,,,
AS_MS_ALL,AuCuAl,V.K. Bhatia; C.S. Kealley; A. Dowd; M.B. Cortie,33rd Annual Condensed Matter and Materials Meeting;,New Shape-Memory Compositions in the Au2-xCu1+xAl (0<x<2) β-Phase,2009.0,Au29.0Cu47.0Al24.0 %,,24.0,29.0,,,47.0,,,,,,,,,,,,,,,344.0,,303.0,,,,
AS_MS_ALL,AuCuAl,V.K. Bhatia; C.S. Kealley; R. Wuhrer; K.S. Wallwork; M.B. Cortie,Journal of Alloys and Compounds,Ternary β and γ phases in the Al–Au–Cu system at 750C,2009.0,Au43.3Cu35.7Al20.9 %,,20.9,43.3,,,35.7,,,,,,,,,,,,,,,89.0,,31.0,,,,
AS_MS_ALL,AuCuAl,V.K. Bhatia; C.S. Kealley; R. Wuhrer; K.S. Wallwork; M.B. Cortie,Journal of Alloys and Compounds,Ternary β and γ phases in the Al–Au–Cu system at 750C,2009.0,Au36.3Cu41.9Al21.6 %,,21.6,36.3,,,41.9,,,,,,,,,,,,,,,251.0,,184.0,,,,
AS_MS_ALL,AuCuAl,V.K. Bhatia; C.S. Kealley; R. Wuhrer; K.S. Wallwork; M.B. Cortie,Journal of Alloys and Compounds,Ternary β and γ phases in the Al–Au–Cu system at 750C,2009.0,Au28.5Cu49.6Al21.8 %,,21.8,28.5,,,49.6,,,,,,,,,,,,,,,334.0,,334.0,,,,
AS_MS_ALL,AuCuAl,V.K. Bhatia; C.S. Kealley; M.J. Prior; M.B. Cortie,Acta Materialia,Martensite destabilization in Au7Cu5Al4 shape-memory alloy,2011.0,Au43.5Cu32.3Al24.2 %,,24.2,43.5,,,32.3,,,,,,,,,,,,,,,84.0,,36.0,,,,
AS_MS_ALL,AuCuAl,V.K. Bhatia; C.S. Kealley; M.J. Prior; M.B. Cortie,Acta Materialia,Martensite destabilization in Au7Cu5Al4 shape-memory alloy,2011.0,Au43.5Cu32.3Al24.2 %,,24.2,43.5,,,32.3,,,,,,,,,,,,,,,81.0,,31.0,,,,
AS_MS_ALL,AuCuAl,V.K. Bhatia; C.S. Kealley; M.J. Prior; M.B. Cortie,Acta Materialia,Martensite destabilization in Au7Cu5Al4 shape-memory alloy,2011.0,Au43.5Cu32.3Al24.2 %,,24.2,43.5,,,32.3,,,,,,,,,,,,,,,80.0,,31.0,,,,
AS_MS_ALL,AuCuAl,V.K. Bhatia; C.S. Kealley; M.J. Prior; M.B. Cortie,Acta Materialia,Martensite destabilization in Au7Cu5Al4 shape-memory alloy,2011.0,Au43.5Cu32.3Al24.2 %,,24.2,43.5,,,32.3,,,,,,,,,,,,,,,81.0,,29.0,,,,
AS_MS_ALL,AuCuAl,V.K. Bhatia; C.S. Kealley; M.J. Prior; M.B. Cortie,Acta Materialia,Martensite destabilization in Au7Cu5Al4 shape-memory alloy,2011.0,Au43.5Cu32.3Al24.2 %,,24.2,43.5,,,32.3,,,,,,,,,,,,,,,80.0,,29.0,,,,
AS_MS_ALL,AuCuAl,V.K. Bhatia; C.S. Kealley; M.J. Prior; M.B. Cortie,Acta Materialia,Martensite destabilization in Au7Cu5Al4 shape-memory alloy,2011.0,Au43.5Cu32.3Al24.2 %,,24.2,43.5,,,32.3,,,,,,,,,,,,,,,78.0,,28.0,,,,
AS_MS_ALL,AuCuAl,V.K. Bhatia; C.S. Kealley; M.J. Prior; M.B. Cortie,Acta Materialia,Martensite destabilization in Au7Cu5Al4 shape-memory alloy,2011.0,Au43.5Cu32.3Al24.2 %,,24.2,43.5,,,32.3,,,,,,,,,,,,,,,76.0,,25.0,,,,
AS_MS_ALL,AuCuAl,V.K. Bhatia; C.S. Kealley; M.J. Prior; M.B. Cortie,Acta Materialia,Martensite destabilization in Au7Cu5Al4 shape-memory alloy,2011.0,Au43.5Cu32.3Al24.2 %,,24.2,43.5,,,32.3,,,,,,,,,,,,,,,60.0,,24.0,,,,
AS_MS_ALL,AuCuAl,V.K. Bhatia; C.S. Kealley; M.J. Prior; M.B. Cortie,Acta Materialia,Martensite destabilization in Au7Cu5Al4 shape-memory alloy,2011.0,Au43.5Cu32.3Al24.2 %,,24.2,43.5,,,32.3,,,,,,,,,,,,,,,70.0,,23.0,,,,
AS_MS_ALL,AuCuAl,V.K. Bhatia; C.S. Kealley; M.J. Prior; M.B. Cortie,Acta Materialia,Martensite destabilization in Au7Cu5Al4 shape-memory alloy,2011.0,Au43.5Cu32.3Al24.2 %,,24.2,43.5,,,32.3,,,,,,,,,,,,,,,78.0,,22.0,,,,
AS_MS_ALL,AuCuAl,V.K. Bhatia; C.S. Kealley; M.J. Prior; M.B. Cortie,Acta Materialia,Martensite destabilization in Au7Cu5Al4 shape-memory alloy,2011.0,Au43.5Cu32.3Al24.2 %,,24.2,43.5,,,32.3,,,,,,,,,,,,,,,51.0,,9.0,,,,
AS_MS_ALL,AuCuAl,V.K. Bhatia; C.S. Kealley; M.J. Prior; M.B. Cortie,Acta Materialia,Martensite destabilization in Au7Cu5Al4 shape-memory alloy,2011.0,Au43.5Cu32.3Al24.2 %,,24.2,43.5,,,32.3,,,,,,,,,,,,,,,49.0,,4.0,,,,
AS_MS_ALL,AuCuAl,Pio John S. Buenconsejo; and Alfred Ludwig,Acta Materialia,New Au–Cu–Al thin film shape memory alloys with tunable functional properties and high thermal stability,2015.0,Au55.0Cu34.0Al11.0 %,,11.0,55.0,,,34.0,,,,,,,,,,,,,,,120.0,,129.0,,,,
AS_MS_ALL,AuCuAl,Pio John S. Buenconsejo; and Alfred Ludwig,Acta Materialia,New Au–Cu–Al thin film shape memory alloys with tunable functional properties and high thermal stability,2015.0,Au55.0Cu34.0Al11.0 %,,11.0,55.0,,,34.0,,,,,,,,,,,,,,,123.0,,128.0,,,,
AS_MS_ALL,AuCuAl,Pio John S. Buenconsejo; and Alfred Ludwig,Acta Materialia,New Au–Cu–Al thin film shape memory alloys with tunable functional properties and high thermal stability,2015.0,Au55.0Cu34.0Al11.0 %,,11.0,55.0,,,34.0,,,,,,,,,,,,,,,118.0,,124.0,,,,
AS_MS_ALL,AuCuAl,Pio John S. Buenconsejo; and Alfred Ludwig,Acta Materialia,New Au–Cu–Al thin film shape memory alloys with tunable functional properties and high thermal stability,2015.0,Au57.0Cu32.0Al11.0 %,,11.0,57.0,,,32.0,,,,,,,,,,,,,,,119.0,,128.0,,,,
AS_MS_ALL,AuCuAl,Pio John S. Buenconsejo; and Alfred Ludwig,Acta Materialia,New Au–Cu–Al thin film shape memory alloys with tunable functional properties and high thermal stability,2015.0,Au44.0Cu43.0Al13.0 %,,13.0,44.0,,,43.0,,,,,,,,,,,,,,,24.0,,33.0,,,,
AS_MS_ALL,AuCuAl,Pio John S. Buenconsejo; and Alfred Ludwig,Acta Materialia,New Au–Cu–Al thin film shape memory alloys with tunable functional properties and high thermal stability,2015.0,Au44.0Cu43.0Al13.0 %,,13.0,44.0,,,43.0,,,,,,,,,,,,,,,29.0,,37.0,,,,
AS_MS_ALL,AuCuAl,Pio John S. Buenconsejo; and Alfred Ludwig,Acta Materialia,New Au–Cu–Al thin film shape memory alloys with tunable functional properties and high thermal stability,2015.0,Au44.0Cu43.0Al13.0 %,,13.0,44.0,,,43.0,,,,,,,,,,,,,,,28.0,,44.0,,,,
AS_MS_ALL,AuCuAl,Pio John S. Buenconsejo; and Alfred Ludwig,Acta Materialia,New Au–Cu–Al thin film shape memory alloys with tunable functional properties and high thermal stability,2015.0,Au51.0Cu36.0Al13.0 %,,13.0,51.0,,,36.0,,,,,,,,,,,,,,,69.0,,84.0,,,,
AS_MS_ALL,AuCuAl,Pio John S. Buenconsejo; and Alfred Ludwig,Acta Materialia,New Au–Cu–Al thin film shape memory alloys with tunable functional properties and high thermal stability,2015.0,Au62.0Cu23.0Al15.0 %,,15.0,62.0,,,23.0,,,,,,,,,,,,,,,14.0,,23.0,,,,
AS_MS_ALL,AuCuAl,Pio John S. Buenconsejo; and Alfred Ludwig,Acta Materialia,New Au–Cu–Al thin film shape memory alloys with tunable functional properties and high thermal stability,2015.0,Au43.0Cu40.0Al17.0 %,,17.0,43.0,,,40.0,,,,,,,,,,,,,,,26.0,,13.0,,,,
AS_MS_ALL,AuCuAl,Pio John S. Buenconsejo; and Alfred Ludwig,Acta Materialia,New Au–Cu–Al thin film shape memory alloys with tunable functional properties and high thermal stability,2015.0,Au60.0Cu22.0Al18.0 %,,18.0,60.0,,,22.0,,,,,,,,,,,,,,,-5.0,,-9.0,,,,
AS_MS_ALL,AuCuAl,Pio John S; BuenconsejoJanine Pfetzing-Micklich; Michael Paulus; Christian Sternemann;Alfred Ludwig,Shap. Mem. Superelasticity,Composition–Structure–Property Relations in Au35–68Cu49–15Al16–17 Shape Memory Thin Films,2016.0,Au51.0Cu33.0Al16.0 %,,16.0,51.0,,,33.0,,,,,,,,,,,,,,,3.0,,4.0,,,,
AS_MS_ALL,AuCuAl,Pio John S; BuenconsejoJanine Pfetzing-Micklich; Michael Paulus; Christian Sternemann;Alfred Ludwig,Shap. Mem. Superelasticity,Composition–Structure–Property Relations in Au35–68Cu49–15Al16–17 Shape Memory Thin Films,2016.0,Au62.0Cu22.0Al16.0 %,,16.0,62.0,,,22.0,,,,,,,,,,,,,,,2.0,,-2.0,,,,
AS_MS_ALL,AuCuAl,Pio John S; BuenconsejoJanine Pfetzing-Micklich; Michael Paulus; Christian Sternemann;Alfred Ludwig,Shap. Mem. Superelasticity,Composition–Structure–Property Relations in Au35–68Cu49–15Al16–17 Shape Memory Thin Films,2016.0,Au51.0Cu32.0Al17.0 %,,17.0,51.0,,,32.0,,,,,,,,,,,,,,,3.0,,4.0,,,,
AS_MS_ALL,AuCuAl,Pio John S; BuenconsejoJanine Pfetzing-Micklich; Michael Paulus; Christian Sternemann;Alfred Ludwig,Shap. Mem. Superelasticity,Composition–Structure–Property Relations in Au35–68Cu49–15Al16–17 Shape Memory Thin Films,2016.0,Au62.0Cu21.0Al17.0 %,,17.0,62.0,,,21.0,,,,,,,,,,,,,,,2.0,,-2.0,,,,
AS_MS_ALL,AuCuAl,Gianluca Fiore; Livio Battezzati,Intermetallics,An entropy driven phase transformation in a Au43.3Cu31.8Al24.9 shape-memory alloy,2011.0,Au43.3Cu31.8Al24.9 %,,24.9,43.3,,,31.8,,,,,,,,,,,,,,,88.0,,49.0,,,,
AS_MS_ALL,AuCuAl,Kenji Goto;; Akira Umise; Masaki Tahara; Hideki Hosoda3,Materials Transactions,Compressive Deformation Behavior and Magnetic Susceptibility of Au2CuAl Biomedical Shape Memory Alloys,2019.0,Au40.0Cu35.0Al25.0 %,,25.0,40.0,,,35.0,,,,,,,,,,,,,,,90.0,,14.0,,,,
AS_MS_ALL,AuCuAl,Kenji Goto;; Akira Umise; Masaki Tahara; Hideki Hosoda2,Materials Transactions,Compressive Deformation Behavior and Magnetic Susceptibility of Au2CuAl Biomedical Shape Memory Alloys,2019.0,Au45.0Cu30.0Al25.0 %,,25.0,45.0,,,30.0,,,,,,,,,,,,,,,54.0,,18.0,,,,
AS_MS_ALL,AuCuAl,Kenji Goto;; Akira Umise; Masaki Tahara; Hideki Hosoda1,Materials Transactions,Compressive Deformation Behavior and Magnetic Susceptibility of Au2CuAl Biomedical Shape Memory Alloys,2019.0,Au50.0Cu25.0Al25.0 %,,25.0,50.0,,,25.0,,,,,,,,,,,,,,,28.0,,21.0,,,,
AS_MS_ALL,AuCuAl,X. J. Jin; M. J. Jin; J. Y. Liu; G. L. Fan,Solid State Phenomena,A Strain-glass Transition Observed in Au7Cu5Al4 Ternary Alloys,2012.0,Au43.75Cu31.25Al25.0 %,,25.0,43.75,,,31.25,,,,,,,,,,,,,,,70.0,,17.0,,,,
AS_MS_ALL,AuCuAl,Jiayi Liu; Mingjiang Jin; Chang Ni; Yao Shen;Genlian Fan; Zi Wang; Yafei Zhang; Caifu Li;Zhiquan Liu; Xuejun Jin,PHYSICAL REVIEW,Strain glassy behavior and premartensitic transition in Au7Cu5Al4 alloy,2011.0,Au43.75Cu31.25Al25.0 %,,25.0,43.75,,,31.25,,,,,,,,,,,,,,,70.0,,17.0,,,,
AS_MS_ALL,AuCuAl,Guobo Panga; Mingjiang Jina; Shungui Zuoc; Xuejun Jina,Intermetallics,Martensitic transformation and superelasticity in Au7Cu5Al4 shape memory alloy microwires,2019.0,Au45.0Cu30.625Al24.375 %,,24.375,45.0,,,30.625,,,,,,,,,,,,,,,76.0,,19.0,,,,
AS_MS_ALL,AuCuAl,S. Urbano; A. Manca; S. Besseghini; G. Airoldi,,Martensite ageing effects in Au7Cu5Al14,2005.0,Au43.6Cu32.3Al24.1 %,,24.1,43.6,,,32.3,,,,,,,,,,,,,,,78.0,,28.0,,,,
AS_MS_ALL,AuCuAl,Vijay Kumar Bhatia,University of Technology; Sydney,AuCuAl Shape Memory Alloys for Use in Opto-Mechanical Nanoactuators,2013.0,Au56.1Cu31.3Al12.6 %,,12.6,56.1,,,31.3,,,,,,,,,,,,,,,239.0,,129.0,,,,
AS_MS_ALL,AuCuAl,Vijay Kumar Bhatia,University of Technology; Sydney,AuCuAl Shape Memory Alloys for Use in Opto-Mechanical Nanoactuators,2013.0,Au53.4Cu31.3Al15.3 %,,15.3,53.4,,,31.3,,,,,,,,,,,,,,,92.0,,59.0,,,,
AS_MS_ALL,AuCuAl,Vijay Kumar Bhatia,University of Technology; Sydney,AuCuAl Shape Memory Alloys for Use in Opto-Mechanical Nanoactuators,2013.0,Au53.4Cu31.3Al15.3 %,,15.3,53.4,,,31.3,,,,,,,,,,,,,,,84.0,,59.0,,,,
AS_MS_ALL,AuCuAl,Vijay Kumar Bhatia,University of Technology; Sydney,AuCuAl Shape Memory Alloys for Use in Opto-Mechanical Nanoactuators,2013.0,Au49.8Cu31.3Al18.9 %,,18.9,49.8,,,31.3,,,,,,,,,,,,,,,72.0,,30.0,,,,
AS_MS_ALL,AuCuAl,Vijay Kumar Bhatia,University of Technology; Sydney,AuCuAl Shape Memory Alloys for Use in Opto-Mechanical Nanoactuators,2013.0,Au49.7Cu31.3Al19.0 %,,19.0,49.7,,,31.3,,,,,,,,,,,,,,,76.0,,30.0,,,,
AS_MS_ALL,AuCuAl,Vijay Kumar Bhatia,University of Technology; Sydney,AuCuAl Shape Memory Alloys for Use in Opto-Mechanical Nanoactuators,2013.0,Au46.3Cu31.3Al22.4 %,,22.4,46.3,,,31.3,,,,,,,,,,,,,,,84.0,,23.0,,,,
AS_MS_ALL,AuCuAl,Michael B. Cortiea; Catherine S. Kealley; Vijay Bhatia; Gordon J. Thorogood; Margaret M. Elcombe; Maxim Avdeev,Journal of Alloys and Compounds,High temperature transformations of the Au7Cu5Al4 shape-memory alloy,2011.0,Au43.75Cu31.25Al25.0 %,,25.0,43.75,,,31.25,,,,,,,,,,,,,,,70.0,,24.0,,,,
AS_MS_ALL,AuCuAl,Michael B. Cortiea; Catherine S. Kealley; Vijay Bhatia; Gordon J. Thorogood; Margaret M. Elcombe; Maxim Avdeev,Journal of Alloys and Compounds,High temperature transformations of the Au7Cu5Al4 shape-memory alloy,2011.0,Au43.75Cu31.25Al25.0 %,,25.0,43.75,,,31.25,,,,,,,,,,,,,,,70.0,,22.0,,,,
AS_MS_ALL,AuCuAl,L. Fumagalli; S. Besseghini; F. Passaretti; G. Airoldi,Journal of Alloys and Compounds,Thermoelastic martensitic transformation in Au–Cu–Al alloys doped with Co or Ir,2007.0,Au57.6Cu23.1Al19.3 %,,19.3,57.6,,,23.1,,,,,,,,,,,,,,,0.0,,0.0,,,,
AS_MS_ALL,AuCuAl,L. Fumagalli; S. Besseghini; F. Passaretti; G. Airoldi,Journal of Alloys and Compounds,Thermoelastic martensitic transformation in Au–Cu–Al alloys doped with Co or Ir,2007.0,Au45.4Cu32.7Al21.9 %,,21.9,45.4,,,32.7,,,,,,,,,,,,,,,70.0,,22.0,,,,
AS_MS_ALL,AuCuAl,L. Fumagalli; S. Besseghini; F. Passaretti; G. Airoldi,Journal of Alloys and Compounds,Thermoelastic martensitic transformation in Au–Cu–Al alloys doped with Co or Ir,2007.0,Au45.4Cu32.7Al21.9 %,,21.9,45.4,,,32.7,,,,,,,,,,,,,,,70.0,,24.0,,,,
AS_MS_ALL,AuCuAl,L. Fumagalli; S. Besseghini; F. Passaretti; G. Airoldi,Journal of Alloys and Compounds,Thermoelastic martensitic transformation in Au–Cu–Al alloys doped with Co or Ir,2007.0,Au45.4Cu32.7Al21.9 %,,21.9,45.4,,,32.7,,,,,,,,,,,,,,,70.0,,22.0,,,,
AS_MS_ALL,AuCuAl,L. Fumagalli; S. Besseghini; F. Passaretti; G. Airoldi,Journal of Alloys and Compounds,Thermoelastic martensitic transformation in Au–Cu–Al alloys doped with Co or Ir,2007.0,Au45.4Cu32.7Al21.9 %,,21.9,45.4,,,32.7,,,,,,,,,,,,,,,9.0,,-77.0,,,,
AS_MS_ALL,AuCuAl,L. Fumagalli; S. Besseghini; F. Passaretti; G. Airoldi,Journal of Alloys and Compounds,Thermoelastic martensitic transformation in Au–Cu–Al alloys doped with Co or Ir,2007.0,Au44.0Cu34.0Al22.0 %,,22.0,44.0,,,34.0,,,,,,,,,,,,,,,94.0,,29.0,,,,
AS_MS_ALL,AuCuAl,L. Fumagalli; S. Besseghini; F. Passaretti; G. Airoldi,Journal of Alloys and Compounds,Thermoelastic martensitic transformation in Au–Cu–Al alloys doped with Co or Ir,2007.0,Au44.0Cu34.0Al22.0 %,,22.0,44.0,,,34.0,,,,,,,,,,,,,,,94.0,,28.0,,,,
AS_MS_ALL,AuCuAl,L. Fumagalli; S. Besseghini; F. Passaretti; G. Airoldi,Journal of Alloys and Compounds,Thermoelastic martensitic transformation in Au–Cu–Al alloys doped with Co or Ir,2007.0,Au44.0Cu34.0Al22.0 %,,22.0,44.0,,,34.0,,,,,,,,,,,,,,,96.0,,31.0,,,,
AS_MS_ALL,AuCuAl,L. Fumagalli; S. Besseghini; F. Passaretti; G. Airoldi,Journal of Alloys and Compounds,Thermoelastic martensitic transformation in Au–Cu–Al alloys doped with Co or Ir,2007.0,Au44.0Cu34.0Al22.0 %,,22.0,44.0,,,34.0,,,,,,,,,,,,,,,95.0,,31.0,,,,
AS_MS_ALL,AuCuAl,L. Fumagalli; S. Besseghini; F. Passaretti; G. Airoldi,Journal of Alloys and Compounds,Thermoelastic martensitic transformation in Au–Cu–Al alloys doped with Co or Ir,2007.0,Au44.0Cu34.0Al22.0 %,,22.0,44.0,,,34.0,,,,,,,,,,,,,,,95.0,,27.0,,,,
AS_MS_ALL,AuCuAl,L. Fumagalli; S. Besseghini; F. Passaretti; G. Airoldi,Journal of Alloys and Compounds,Thermoelastic martensitic transformation in Au–Cu–Al alloys doped with Co or Ir,2007.0,Au44.0Cu34.0Al22.0 %,,22.0,44.0,,,34.0,,,,,,,,,,,,,,,94.0,,27.0,,,,
AS_MS_ALL,AuCuAl,L. Fumagalli; S. Besseghini; F. Passaretti; G. Airoldi,Journal of Alloys and Compounds,Thermoelastic martensitic transformation in Au–Cu–Al alloys doped with Co or Ir,2007.0,Au44.0Cu34.0Al22.0 %,,22.0,44.0,,,34.0,,,,,,,,,,,,,,,94.0,,27.0,,,,
AS_MS_ALL,AuCuAl,L. Fumagalli; S. Besseghini; F. Passaretti; G. Airoldi,Journal of Alloys and Compounds,Thermoelastic martensitic transformation in Au–Cu–Al alloys doped with Co or Ir,2007.0,Au44.0Cu34.0Al22.0 %,,22.0,44.0,,,34.0,,,,,,,,,,,,,,,93.0,,26.0,,,,
AS_MS_ALL,AuCuAl,L. Fumagalli; S. Besseghini; F. Passaretti; G. Airoldi,Journal of Alloys and Compounds,Thermoelastic martensitic transformation in Au–Cu–Al alloys doped with Co or Ir,2007.0,Au44.0Cu34.0Al22.0 %,,22.0,44.0,,,34.0,,,,,,,,,,,,,,,96.0,,22.0,,,,
AS_MS_ALL,AuCuAl,L. Fumagalli; S. Besseghini; F. Passaretti; G. Airoldi,Journal of Alloys and Compounds,Thermoelastic martensitic transformation in Au–Cu–Al alloys doped with Co or Ir,2007.0,Au44.0Cu34.0Al22.0 %,,22.0,44.0,,,34.0,,,,,,,,,,,,,,,96.0,,20.0,,,,
AS_MS_ALL,AuCuAl,L. Fumagalli; S. Besseghini; F. Passaretti; G. Airoldi,Journal of Alloys and Compounds,Thermoelastic martensitic transformation in Au–Cu–Al alloys doped with Co or Ir,2007.0,Au44.0Cu34.0Al22.0 %,,22.0,44.0,,,34.0,,,,,,,,,,,,,,,96.0,,20.0,,,,
AS_MS_ALL,AuCuAl,L. Fumagalli; S. Besseghini; F. Passaretti; G. Airoldi,Journal of Alloys and Compounds,Thermoelastic martensitic transformation in Au–Cu–Al alloys doped with Co or Ir,2007.0,Au45.5Cu32.5Al22.0 %,,22.0,45.5,,,32.5,,,,,,,,,,,,,,,78.0,,27.0,,,,
AS_MS_ALL,AuCuAl,L. Fumagalli; S. Besseghini; F. Passaretti; G. Airoldi,Journal of Alloys and Compounds,Thermoelastic martensitic transformation in Au–Cu–Al alloys doped with Co or Ir,2007.0,Au45.5Cu32.5Al22.0 %,,22.0,45.5,,,32.5,,,,,,,,,,,,,,,79.0,,20.0,,,,
AS_MS_ALL,AuCuAl,L. Fumagalli; S. Besseghini; F. Passaretti; G. Airoldi,Journal of Alloys and Compounds,Thermoelastic martensitic transformation in Au–Cu–Al alloys doped with Co or Ir,2007.0,Au45.5Cu32.5Al22.0 %,,22.0,45.5,,,32.5,,,,,,,,,,,,,,,79.0,,20.0,,,,
AS_MS_ALL,AuCuAl,L. Fumagalli; S. Besseghini; F. Passaretti; G. Airoldi,Journal of Alloys and Compounds,Thermoelastic martensitic transformation in Au–Cu–Al alloys doped with Co or Ir,2007.0,Au45.5Cu32.5Al22.0 %,,22.0,45.5,,,32.5,,,,,,,,,,,,,,,79.0,,20.0,,,,
AS_MS_ALL,AuCuAl,L. Fumagalli; S. Besseghini; F. Passaretti; G. Airoldi,Journal of Alloys and Compounds,Thermoelastic martensitic transformation in Au–Cu–Al alloys doped with Co or Ir,2007.0,Au45.5Cu32.5Al22.0 %,,22.0,45.5,,,32.5,,,,,,,,,,,,,,,79.0,,20.0,,,,
AS_MS_ALL,AuCuAl,L. Fumagalli; S. Besseghini; F. Passaretti; G. Airoldi,Journal of Alloys and Compounds,Thermoelastic martensitic transformation in Au–Cu–Al alloys doped with Co or Ir,2007.0,Au45.5Cu32.5Al22.0 %,,22.0,45.5,,,32.5,,,,,,,,,,,,,,,26.0,,-75.0,,,,
AS_MS_ALL,AuCuAl,L. Fumagalli; S. Besseghini; F. Passaretti; G. Airoldi,Journal of Alloys and Compounds,Thermoelastic martensitic transformation in Au–Cu–Al alloys doped with Co or Ir,2007.0,Au49.1Cu28.5Al22.4 %,,22.4,49.1,,,28.5,,,,,,,,,,,,,,,34.0,,17.0,,,,
AS_MS_ALL,AuCuAl,L. Fumagalli; S. Besseghini; F. Passaretti; G. Airoldi,Journal of Alloys and Compounds,Thermoelastic martensitic transformation in Au–Cu–Al alloys doped with Co or Ir,2007.0,Au49.1Cu28.5Al22.4 %,,22.4,49.1,,,28.5,,,,,,,,,,,,,,,33.0,,19.0,,,,
AS_MS_ALL,AuCuAl,L. Fumagalli; S. Besseghini; F. Passaretti; G. Airoldi,Journal of Alloys and Compounds,Thermoelastic martensitic transformation in Au–Cu–Al alloys doped with Co or Ir,2007.0,Au49.1Cu28.5Al22.4 %,,22.4,49.1,,,28.5,,,,,,,,,,,,,,,33.0,,11.0,,,,
AS_MS_ALL,AuCuAl,L. Fumagalli; S. Besseghini; F. Passaretti; G. Airoldi,Journal of Alloys and Compounds,Thermoelastic martensitic transformation in Au–Cu–Al alloys doped with Co or Ir,2007.0,Au49.1Cu28.5Al22.4 %,,22.4,49.1,,,28.5,,,,,,,,,,,,,,,35.0,,11.0,,,,
AS_MS_ALL,NiTa,G. Firstov; Y. N. Koval; J. Van Humbeeck and P. Ochin,Materials Science and Engineering: A,Martensitic transformation and shape memory effect in Ni3Ta: A novel high-temperature shape memory alloy,2008.0,Ni75Ta25 %,,,,,,,,,,,75.0,,,,,25.0,,,,,277.0,,257.0,,,,
AS_MS_ALL,NiTa,A. Rudajevova,International Journal of Thermophysics,Study of the Thermal Properties of a Ni 3 Ta Shape Memory Alloy,2010.0,Ni75Ta25 %,,,,,,,,,,,75.0,,,,,25.0,,,,,348.0,,265.0,,,,
AS_MS_ALL,NiTa,A. Rudajevova,International Journal of Thermophysics,Study of the Thermal Properties of a Ni 3 Ta Shape Memory Alloy,2010.0,Ni75Ta25 %,,,,,,,,,,,75.0,,,,,25.0,,,,,352.0,,250.0,,,,
AS_MS_ALL,NiTa,A. Rudajevova and J. Pospíšil,Materials Science and Engineering: A,Shape memory behavior of a Ni3Ta alloy pre-deformed in compression,2010.0,Ni75Ta25 %,,,,,,,,,,,75.0,,,,,25.0,,,,,333.0,,257.0,,,,
AS_MS_ALL,NiTa,A. Rudajevova and J. Pospíšil,Materials Science and Engineering: A,Shape memory behavior of a Ni3Ta alloy pre-deformed in compression,2010.0,Ni75Ta25 %,,,,,,,,,,,75.0,,,,,25.0,,,,,329.0,,251.0,,,,
AS_MS_ALL,NiTa,C. A. Biffi; F. Agresti; R. Casati and A. Tuissi,Materials Today: Proceedings,Ni3Ta high temperature shape memory alloys: effect of B addition on the martensitic transformation and microstructure,2015.0,Ni75Ta25 %,,,,,,,,,,,75.0,,,,,25.0,,,,,288.0,,273.0,,,,
AS_MS_ALL,NiTiHf,Y. Tong; F. Chen; B. Tian; L. Li and Y. Zheng,Materials Letters,Microstructure and martensitic transformation of Ti49Ni51−xHfx high temperature shape memory alloys,2009.0,Ni36.0Ti49.0Hf15.0 %,,,,,,,,15.0,,,36.0,,,,,,49.0,,,,307.0,,278.0,,,,
AS_MS_ALL,NiTiHf,J. Rao; T. Roberts; K. Lawson and J. Nicholls,Surface and Coatings Technology,Nickel titanium and nickel titanium hafnium shape memory alloy thin films,2010.0,Ni40.0Ti30.0Hf30.0 %,,,,,,,,30.0,,,40.0,,,,,,30.0,,,,98.0,,99.0,,,,
AS_MS_ALL,NiTiHf,S. Besseghini; E. Villa and A. Tuissi,Materials Science and Engineering: A,Ni-Ti-Hf shape memory alloy: effect of aging and thermal cycling,1999.0,Ni40.0Ti50.0Hf10.0 %,,,,,,,,10.0,,,40.0,,,,,,50.0,,,,179.0,,141.0,,,,
AS_MS_ALL,NiTiHf,Y. Tong; F. Chen; B. Tian; L. Li and Y. Zheng,Materials Letters,Microstructure and martensitic transformation of Ti49Ni51−xHfx high temperature shape memory alloys,2009.0,Ni41.0Ti49.0Hf10.0 %,,,,,,,,10.0,,,41.0,,,,,,49.0,,,,206.0,,154.0,,,,
AS_MS_ALL,NiTiHf,J. H. Mulder; J. Beyer; P. Donner and J. Peterseim,Shape Memory and Superelastic Technologies,On the High Temperature Shape Memory Capabilities of Ni-(TiZr) and Ni-(TiHf) Alloys,1994.0,Ni43.0Ti42.0Hf15.0 %,,,,,,,,15.0,,,43.0,,,,,,42.0,,,,238.0,,233.0,,,,
AS_MS_ALL,NiTiHf,Y. Tong; F. Chen; B. Tian; L. Li and Y. Zheng,Materials Letters,Microstructure and martensitic transformation of Ti49Ni51−xHfx high temperature shape memory alloys,2009.0,Ni44.0Ti49.0Hf7.0 %,,,,,,,,7.0,,,44.0,,,,,,49.0,,,,144.0,,91.0,,,,
AS_MS_ALL,NiTiHf,Y. Tong; Y. Liu and J. Miao,Thin Solid Films,Phase transformation in NiTiHf shape memory alloy thin films,2008.0,Ni45.0Ti32.0Hf23.0 %,,,,,,,,23.0,,,45.0,,,,,,32.0,,,,253.0,,190.0,,,,
AS_MS_ALL,NiTiHf,S.-W. Kim; J. W. Jo; C. H. Park; J.-K. Hong; J.-T. Yeom and H.-G. Kim,Materials Science and Engineering: A,Fracture toughness of TiNiHf alloys: A hybrid study using in-situ transmission electron microscopy experiments and finite element analyses,2016.0,Ni46.0Ti39.0Hf15.0 %,,,,,,,,15.0,,,46.0,,,,,,39.0,,,,251.0,,237.0,,,,
AS_MS_ALL,NiTiHf,Y. Tong; F. Chen; B. Tian; L. Li and Y. Zheng,Materials Letters,Microstructure and martensitic transformation of Ti49Ni51−xHfx high temperature shape memory alloys,2009.0,Ni46.0Ti49.0Hf5.0 %,,,,,,,,5.0,,,46.0,,,,,,49.0,,,,127.0,,79.0,,,,
AS_MS_ALL,NiTiHf,K. H. Wu; Z. Pu; H. Tseng and F. S. Biancaniello,Shape Memory and Superelastic Technologies,The Shape Memory Effect of the NiTi-Hf High Temperature Shape Memory Alloy,1995.0,Ni46.1Ti28.8Hf25.1 %,,,,,,,,25.1,,,46.1,,,,,,28.8,,,,321.0,,298.0,,,,
AS_MS_ALL,NiTiHf,K. H. Wu; Z. Pu; H. Tseng and F. S. Biancaniello,Shape Memory and Superelastic Technologies,The Shape Memory Effect of the NiTi-Hf High Temperature Shape Memory Alloy,1995.0,Ni46.8Ti23.3Hf29.9 %,,,,,,,,29.9,,,46.8,,,,,,23.3,,,,401.0,,409.0,,,,
AS_MS_ALL,NiTiHf,K. H. Wu; Z. Pu; H. Tseng and F. S. Biancaniello,Shape Memory and Superelastic Technologies,The Shape Memory Effect of the NiTi-Hf High Temperature Shape Memory Alloy,1995.0,Ni46.9Ti33.2Hf19.9 %,,,,,,,,19.9,,,46.9,,,,,,33.2,,,,208.0,,199.0,,,,
AS_MS_ALL,NiTiHf,G. S. Firstov; J. Van Humbeeck and Y. N. Koval,Materials Science and Engineering: A,High-temperature shape memory alloys,2004.0,Ni47.1Ti38.2Hf14.7 %,,,,,,,,14.7,,,47.1,,,,,,38.2,,,,160.0,,174.0,,,,
AS_MS_ALL,NiTiHf,Y. Tong; Y. Liu; J. Miao and L. Zhao,Scripta Materialia,Characterization of a nanocrystalline NiTiHf high temperature shape memory alloy thin film,2005.0,Ni47.9Ti35.7Hf16.4 %,,,,,,,,16.4,,,47.9,,,,,,35.7,,,,162.0,,125.0,,,,
AS_MS_ALL,NiTiHf,Y. Tong; Y. Liu; J. Miao and L. Zhao,Scripta Materialia,Characterization of a nanocrystalline NiTiHf high temperature shape memory alloy thin film,2005.0,Ni47.9Ti35.7Hf16.4 %,,,,,,,,16.4,,,47.9,,,,,,35.7,,,,175.0,,162.0,,,,
AS_MS_ALL,NiTiHf,Y. Tong; Y. Liu; J. Miao and L. Zhao,Scripta Materialia,Characterization of a nanocrystalline NiTiHf high temperature shape memory alloy thin film,2005.0,Ni47.9Ti35.7Hf16.4 %,,,,,,,,16.4,,,47.9,,,,,,35.7,,,,198.0,,177.0,,,,
AS_MS_ALL,NiTiHf,Y. Tong; Y. Liu; J. Miao and L. Zhao,Scripta Materialia,Characterization of a nanocrystalline NiTiHf high temperature shape memory alloy thin film,2005.0,Ni47.9Ti35.7Hf16.4 %,,,,,,,,16.4,,,47.9,,,,,,35.7,,,,213.0,,171.0,,,,
AS_MS_ALL,NiTiHf,Y. Tong; Y. Liu and J. Miao,Thin Solid Films,Phase transformation in NiTiHf shape memory alloy thin films,2008.0,Ni47.9Ti35.7Hf16.4 %,,,,,,,,16.4,,,47.9,,,,,,35.7,,,,134.0,,130.0,,,,
AS_MS_ALL,NiTiHf,Y. Tong; F. Chen; B. Tian; L. Li and Y. Zheng,Materials Letters,Microstructure and martensitic transformation of Ti49Ni51−xHfx high temperature shape memory alloys,2009.0,Ni48.0Ti49.0Hf3.0 %,,,,,,,,3.0,,,48.0,,,,,,49.0,,,,110.0,,76.0,,,,
AS_MS_ALL,NiTiHf,Y. Tong; Y. Liu and J. Miao,Thin Solid Films,Phase transformation in NiTiHf shape memory alloy thin films,2008.0,Ni48.0Ti37.7Hf14.3 %,,,,,,,,14.3,,,48.0,,,,,,37.7,,,,105.0,,103.0,,,,
AS_MS_ALL,NiTiHf,K. Wu; Z. Pu and Y. Gao,International Conference of Displacive Phase Transformations and their Applications in Materials Engineering,Study of NiTi-Hf and NiTi-Zr High-Temperature Shape Memory Alloys,1996.0,Ni48.0Ti51.0Hf1.0 %,,,,,,,,1.0,,,48.0,,,,,,51.0,,,,89.0,,69.0,,,,
AS_MS_ALL,NiTiHf,K. Wu; Z. Pu and Y. Gao,International Conference of Displacive Phase Transformations and their Applications in Materials Engineering,Study of NiTi-Hf and NiTi-Zr High-Temperature Shape Memory Alloys,1996.0,Ni48.0Ti46.0Hf6.0 %,,,,,,,,6.0,,,48.0,,,,,,46.0,,,,85.0,,65.0,,,,
AS_MS_ALL,NiTiHf,K. Wu; Z. Pu and Y. Gao,International Conference of Displacive Phase Transformations and their Applications in Materials Engineering,Study of NiTi-Hf and NiTi-Zr High-Temperature Shape Memory Alloys,1996.0,Ni48.0Ti39.5Hf12.5 %,,,,,,,,12.5,,,48.0,,,,,,39.5,,,,199.0,,151.0,,,,
AS_MS_ALL,NiTiHf,K. Wu; Z. Pu and Y. Gao,International Conference of Displacive Phase Transformations and their Applications in Materials Engineering,Study of NiTi-Hf and NiTi-Zr High-Temperature Shape Memory Alloys,1996.0,Ni48.0Ti37.0Hf15.0 %,,,,,,,,15.0,,,48.0,,,,,,37.0,,,,236.0,,213.0,,,,
AS_MS_ALL,NiTiHf,K. Wu; Z. Pu and Y. Gao,International Conference of Displacive Phase Transformations and their Applications in Materials Engineering,Study of NiTi-Hf and NiTi-Zr High-Temperature Shape Memory Alloys,1996.0,Ni48.0Ti32.0Hf20.0 %,,,,,,,,20.0,,,48.0,,,,,,32.0,,,,313.0,,301.0,,,,
AS_MS_ALL,NiTiHf,K. Wu; Z. Pu and Y. Gao,International Conference of Displacive Phase Transformations and their Applications in Materials Engineering,Study of NiTi-Hf and NiTi-Zr High-Temperature Shape Memory Alloys,1996.0,Ni48.0Ti27.0Hf25.0 %,,,,,,,,25.0,,,48.0,,,,,,27.0,,,,420.0,,412.0,,,,
AS_MS_ALL,NiTiHf,K. H. Wu; Z. Pu; H. Tseng and F. S. Biancaniello,Shape Memory and Superelastic Technologies,The Shape Memory Effect of the NiTi-Hf High Temperature Shape Memory Alloy,1995.0,Ni48.3Ti45.5Hf6.2 %,,,,,,,,6.2,,,48.3,,,,,,45.5,,,,109.0,,79.0,,,,
AS_MS_ALL,NiTiHf,Z. Pu; H. K. Tseng and K. Wu,International Society for Optical Engineering,Innovative system of high-temperature shape memory alloys,1994.0,Ni48.5Ti50.5Hf1.0 %,,,,,,,,1.0,,,48.5,,,,,,50.5,,,,61.0,,60.0,,,,
AS_MS_ALL,NiTiHf,Z. Pu; H. K. Tseng and K. Wu,International Society for Optical Engineering,Innovative system of high-temperature shape memory alloys,1994.0,Ni48.5Ti46.5Hf5.0 %,,,,,,,,5.0,,,48.5,,,,,,46.5,,,,92.0,,79.0,,,,
AS_MS_ALL,NiTiHf,Z. Pu; H. K. Tseng and K. Wu,International Society for Optical Engineering,Innovative system of high-temperature shape memory alloys,1994.0,Ni48.5Ti36.5Hf15.0 %,,,,,,,,15.0,,,48.5,,,,,,36.5,,,,208.0,,199.0,,,,
AS_MS_ALL,NiTiHf,Z. Pu; H. K. Tseng and K. Wu,International Society for Optical Engineering,Innovative system of high-temperature shape memory alloys,1994.0,Ni48.5Ti31.5Hf20.0 %,,,,,,,,20.0,,,48.5,,,,,,31.5,,,,322.0,,299.0,,,,
AS_MS_ALL,NiTiHf,Z. Pu; H. K. Tseng and K. Wu,International Society for Optical Engineering,Innovative system of high-temperature shape memory alloys,1994.0,Ni48.5Ti26.5Hf25.0 %,,,,,,,,25.0,,,48.5,,,,,,26.5,,,,401.0,,409.0,,,,
AS_MS_ALL,NiTiHf,G. K. Rasmussen; F. Chang; J. Zhang and T. J. Gold,US6592724B1,Method for producing NiTiHf alloy films by sputtering,2003.0,Ni48.5Ti35.5Hf16.0 %,,,,,,,,16.0,,,48.5,,,,,,35.5,,,,181.0,,153.0,,,,
AS_MS_ALL,NiTiHf,G. K. Rasmussen; F. Chang; J. Zhang and T. J. Gold,US6592724B1,Method for producing NiTiHf alloy films by sputtering,2003.0,Ni48.5Ti35.5Hf16.0 %,,,,,,,,16.0,,,48.5,,,,,,35.5,,,,204.0,,178.0,,,,
AS_MS_ALL,NiTiHf,X. D. Han; W. H. Zou; R. Wang; Z. Zhang and D. Z. Yang,Acta Materialia,Structure and substructure of martensite in a Ti36.5Ni48.5Hf15 high temperature shape memory alloy,1996.0,Ni48.5Ti36.5Hf15.0 %,,,,,,,,15.0,,,48.5,,,,,,36.5,,,,227.0,,200.0,,,,
AS_MS_ALL,NiTiHf,S. Han; W. Zou; S. Jin; Z. Zhang and D. Yang,Scripta Metallurgica et Materialia,The studies of the martensite transformations in a Ti36.5Ni48.5Hf15 alloy,1995.0,Ni48.5Ti36.5Hf15.0 %,,,,,,,,15.0,,,48.5,,,,,,36.5,,,,217.0,,200.0,,,,
AS_MS_ALL,NiTiHf,X. D. Han; Z. Zhang and T. Li,International Symposium on Shape Memory Materials,The studies of the microstructure and the martensite transformations in a Ti36.5Ni48.5Hf15 alloy,1994.0,Ni48.5Ti36.5Hf15.0 %,,,,,,,,15.0,,,48.5,,,,,,36.5,,,,217.0,,200.0,,,,
AS_MS_ALL,NiTiHf,Q. Wei; X. D. Han and Z. Zhang,Materials Letters,The substructures of martensite in a TiNiHf10 high temperature shape memory alloy,2006.0,Ni48.5Ti41.5Hf10.0 %,,,,,,,,10.0,,,48.5,,,,,,41.5,,,,180.0,,150.0,,,,
AS_MS_ALL,NiTiHf,J. H. Mulder; J. Beyer; P. Donner and J. Peterseim,Shape Memory and Superelastic Technologies,On the High Temperature Shape Memory Capabilities of Ni-(TiZr) and Ni-(TiHf) Alloys,1994.0,Ni48.7Ti36.8Hf14.5 %,,,,,,,,14.5,,,48.7,,,,,,36.8,,,,211.0,,182.0,,,,
AS_MS_ALL,NiTiHf,K. H. Wu; Z. Pu; H. Tseng and F. S. Biancaniello,Shape Memory and Superelastic Technologies,The Shape Memory Effect of the NiTi-Hf High Temperature Shape Memory Alloy,1995.0,Ni48.8Ti50.1Hf1.1 %,,,,,,,,1.1,,,48.8,,,,,,50.1,,,,61.0,,60.0,,,,
AS_MS_ALL,NiTiHf,K. M. Kim; J. K. Hong; C. H. Park and J.-T. Yeom,Journal of Nanoscience and Nanotechnology,Comparative Study of the Thermocyclic Behavior of Ti–Ni–Hf and Ti–Ni–Hf–Ta Shape Memory Alloys,2016.0,Ni49.0Ti36.0Hf15.0 %,,,,,,,,15.0,,,49.0,,,,,,36.0,,,,228.0,,211.0,,,,
AS_MS_ALL,NiTiHf,K. M. Kim; J. K. Hong; C. H. Park and J.-T. Yeom,Journal of Nanoscience and Nanotechnology,Comparative Study of the Thermocyclic Behavior of Ti–Ni–Hf and Ti–Ni–Hf–Ta Shape Memory Alloys,2016.0,Ni49.0Ti36.0Hf15.0 %,,,,,,,,15.0,,,49.0,,,,,,36.0,,,,226.0,,208.0,,,,
AS_MS_ALL,NiTiHf,K. M. Kim; J. K. Hong; C. H. Park and J.-T. Yeom,Journal of Nanoscience and Nanotechnology,Comparative Study of the Thermocyclic Behavior of Ti–Ni–Hf and Ti–Ni–Hf–Ta Shape Memory Alloys,2016.0,Ni49.0Ti36.0Hf15.0 %,,,,,,,,15.0,,,49.0,,,,,,36.0,,,,224.0,,206.0,,,,
AS_MS_ALL,NiTiHf,K. M. Kim; J. K. Hong; C. H. Park and J.-T. Yeom,Journal of Nanoscience and Nanotechnology,Comparative Study of the Thermocyclic Behavior of Ti–Ni–Hf and Ti–Ni–Hf–Ta Shape Memory Alloys,2016.0,Ni49.0Ti36.0Hf15.0 %,,,,,,,,15.0,,,49.0,,,,,,36.0,,,,223.0,,205.0,,,,
AS_MS_ALL,NiTiHf,K. M. Kim; J. K. Hong; C. H. Park and J.-T. Yeom,Journal of Nanoscience and Nanotechnology,Comparative Study of the Thermocyclic Behavior of Ti–Ni–Hf and Ti–Ni–Hf–Ta Shape Memory Alloys,2016.0,Ni49.0Ti36.0Hf15.0 %,,,,,,,,15.0,,,49.0,,,,,,36.0,,,,222.0,,204.0,,,,
AS_MS_ALL,NiTiHf,K. M. Kim; J. K. Hong; C. H. Park and J.-T. Yeom,Journal of Nanoscience and Nanotechnology,Comparative Study of the Thermocyclic Behavior of Ti–Ni–Hf and Ti–Ni–Hf–Ta Shape Memory Alloys,2016.0,Ni49.0Ti36.0Hf15.0 %,,,,,,,,15.0,,,49.0,,,,,,36.0,,,,219.0,,202.0,,,,
AS_MS_ALL,NiTiHf,K. M. Kim; J. K. Hong; C. H. Park and J.-T. Yeom,Journal of Nanoscience and Nanotechnology,Comparative Study of the Thermocyclic Behavior of Ti–Ni–Hf and Ti–Ni–Hf–Ta Shape Memory Alloys,2016.0,Ni49.0Ti36.0Hf15.0 %,,,,,,,,15.0,,,49.0,,,,,,36.0,,,,213.0,,201.0,,,,
AS_MS_ALL,NiTiHf,K. M. Kim; J. K. Hong; C. H. Park and J.-T. Yeom,Journal of Nanoscience and Nanotechnology,Comparative Study of the Thermocyclic Behavior of Ti–Ni–Hf and Ti–Ni–Hf–Ta Shape Memory Alloys,2016.0,Ni49.0Ti36.0Hf15.0 %,,,,,,,,15.0,,,49.0,,,,,,36.0,,,,212.0,,200.0,,,,
AS_MS_ALL,NiTiHf,X. L. Meng; Y. F. Zheng; Z. Wang and L. C. Zhao,Scripta Materialia,Effect of aging on the phase transformation and mechanical behavior of Ti36Ni49Hf15 high temperature shape memory alloy,2000.0,Ni49.0Ti36.0Hf15.0 %,,,,,,,,15.0,,,49.0,,,,,,36.0,,,,212.0,,187.0,,,,
AS_MS_ALL,NiTiHf,X. L. Meng; Y. F. Zheng; Z. Wang and L. C. Zhao,Scripta Materialia,Effect of aging on the phase transformation and mechanical behavior of Ti36Ni49Hf15 high temperature shape memory alloy,2000.0,Ni49.0Ti36.0Hf15.0 %,,,,,,,,15.0,,,49.0,,,,,,36.0,,,,209.0,,120.0,,,,
AS_MS_ALL,NiTiHf,X. L. Meng; Y. F. Zheng; Z. Wang and L. C. Zhao,Scripta Materialia,Effect of aging on the phase transformation and mechanical behavior of Ti36Ni49Hf15 high temperature shape memory alloy,2000.0,Ni49.0Ti36.0Hf15.0 %,,,,,,,,15.0,,,49.0,,,,,,36.0,,,,213.0,,128.0,,,,
AS_MS_ALL,NiTiHf,X. L. Meng; Y. F. Zheng; Z. Wang and L. C. Zhao,Scripta Materialia,Effect of aging on the phase transformation and mechanical behavior of Ti36Ni49Hf15 high temperature shape memory alloy,2000.0,Ni49.0Ti36.0Hf15.0 %,,,,,,,,15.0,,,49.0,,,,,,36.0,,,,213.0,,151.0,,,,
AS_MS_ALL,NiTiHf,X. L. Meng; Y. X. Tong; K. T. Lau; W. Cai; L. M. Zhou and L. C. Zhao,Materials Letters,Effect of Cu addition on phase transformation of Ti–Ni–Hf high-temperature shape memory alloys,2002.0,Ni49.0Ti36.0Hf15.0 %,,,,,,,,15.0,,,49.0,,,,,,36.0,,,,158.0,,163.0,,,,
AS_MS_ALL,NiTiHf,X. L. Meng; Y. X. Tong; K. T. Lau; W. Cai; L. M. Zhou and L. C. Zhao,Materials Letters,Effect of Cu addition on phase transformation of Ti–Ni–Hf high-temperature shape memory alloys,2002.0,Ni49.0Ti36.0Hf15.0 %,,,,,,,,15.0,,,49.0,,,,,,36.0,,,,161.0,,164.0,,,,
AS_MS_ALL,NiTiHf,X. L. Meng; Y. X. Tong; K. T. Lau; W. Cai; L. M. Zhou and L. C. Zhao,Materials Letters,Effect of Cu addition on phase transformation of Ti–Ni–Hf high-temperature shape memory alloys,2002.0,Ni49.0Ti36.0Hf15.0 %,,,,,,,,15.0,,,49.0,,,,,,36.0,,,,165.0,,166.0,,,,
AS_MS_ALL,NiTiHf,X. L. Meng; Y. X. Tong; K. T. Lau; W. Cai; L. M. Zhou and L. C. Zhao,Materials Letters,Effect of Cu addition on phase transformation of Ti–Ni–Hf high-temperature shape memory alloys,2002.0,Ni49.0Ti36.0Hf15.0 %,,,,,,,,15.0,,,49.0,,,,,,36.0,,,,173.0,,168.0,,,,
AS_MS_ALL,NiTiHf,X. L. Meng; Y. X. Tong; K. T. Lau; W. Cai; L. M. Zhou and L. C. Zhao,Materials Letters,Effect of Cu addition on phase transformation of Ti–Ni–Hf high-temperature shape memory alloys,2002.0,Ni49.0Ti36.0Hf15.0 %,,,,,,,,15.0,,,49.0,,,,,,36.0,,,,182.0,,173.0,,,,
AS_MS_ALL,NiTiHf,X. L. Meng; Y. X. Tong; K. T. Lau; W. Cai; L. M. Zhou and L. C. Zhao,Materials Letters,Effect of Cu addition on phase transformation of Ti–Ni–Hf high-temperature shape memory alloys,2002.0,Ni49.0Ti36.0Hf15.0 %,,,,,,,,15.0,,,49.0,,,,,,36.0,,,,211.0,,180.0,,,,
AS_MS_ALL,NiTiHf,J. H. Kim; K. M. Kim; J. T. Yeom and S. Young,Metals and Materials International,Effect of yttrium on martensite-austenite phase transformation temperatures and high temperature oxidation kinetics of Ti-Ni-Hf high-temperature shape memory alloys,2016.0,Ni49.0Ti41.0Hf10.0 %,,,,,,,,10.0,,,49.0,,,,,,41.0,,,,192.0,,150.0,,,,
AS_MS_ALL,NiTiHf,M. Moshref-Javadi; M. Belbasi; S. H. Seyedein and M. T. Salehi,Journal of Materials Science and Technology,Fabrication of (Ti;Hf)-rich NiTiHf Alloy Using Graphitic Mold and Crucible,2014.0,Ni49.0Ti36.0Hf15.0 %,,,,,,,,15.0,,,49.0,,,,,,36.0,,,,205.0,,170.0,,,,
AS_MS_ALL,NiTiHf,M. Moshref-Javadi; M. Belbasi; S. Seyedein and M. Salehi,,Heat Treatment of a (Ti; Hf)-Rich NiTiHf High Temperature Shape Memory Alloy,2011.0,Ni49.0Ti36.0Hf15.0 %,,,,,,,,15.0,,,49.0,,,,,,36.0,,,,204.0,,168.0,,,,
AS_MS_ALL,NiTiHf,M. Moshref-Javadi; M. Belbasi; S. Seyedein and M. Salehi,,Heat Treatment of a (Ti; Hf)-Rich NiTiHf High Temperature Shape Memory Alloy,2011.0,Ni49.0Ti36.0Hf15.0 %,,,,,,,,15.0,,,49.0,,,,,,36.0,,,,177.0,,143.0,,,,
AS_MS_ALL,NiTiHf,S. M. Tuominen,Shape Memory and Superelastic Technologies,High Transformation Temperature Ni-Ti-Hf Alloys,1994.0,Ni49.0Ti41.0Hf10.0 %,,,,,,,,10.0,,,49.0,,,,,,41.0,,,,163.0,,133.0,,,,
AS_MS_ALL,NiTiHf,S. M. Tuominen,Shape Memory and Superelastic Technologies,High Transformation Temperature Ni-Ti-Hf Alloys,1994.0,Ni49.0Ti41.0Hf10.0 %,,,,,,,,10.0,,,49.0,,,,,,41.0,,,,160.0,,137.0,,,,
AS_MS_ALL,NiTiHf,S. M. Tuominen,Shape Memory and Superelastic Technologies,High Transformation Temperature Ni-Ti-Hf Alloys,1994.0,Ni49.0Ti41.0Hf10.0 %,,,,,,,,10.0,,,49.0,,,,,,41.0,,,,168.0,,148.0,,,,
AS_MS_ALL,NiTiHf,Y. F. Zheng; W. Cai; J. X. Zhang; Y. Q. Wang; L. C. Zhao and H. Q. Ye,Materials Letters,High-resolution electron microscopy study on the substructure of Ti–Ni–Hf B19′ Martensite,1998.0,Ni49.0Ti36.0Hf15.0 %,,,,,,,,15.0,,,49.0,,,,,,36.0,,,,218.0,,184.0,,,,
AS_MS_ALL,NiTiHf,G. S. Firstov; J. Van Humbeeck and Y. N. Koval,Materials Science and Engineering: A,High-temperature shape memory alloys,2004.0,Ni49.0Ti36.3Hf14.7 %,,,,,,,,14.7,,,49.0,,,,,,36.3,,,,118.0,,181.0,,,,
AS_MS_ALL,NiTiHf,X. Yi; K. Sun; W. Gao; X. Meng; W. Cai and L. Zhao,Journal of Alloys and Compounds,Martensitic transformation and mechanical properties of Ti-Ni-Hf high temperature shape memory alloy with network structure second particles,2018.0,Ni49.0Ti36.0Hf15.0 %,,,,,,,,15.0,,,49.0,,,,,,36.0,,,,210.0,,183.0,,,,
AS_MS_ALL,NiTiHf,X. Yi; K. Sun; W. Gao; X. Meng; W. Cai and L. Zhao,Journal of Alloys and Compounds,Martensitic transformation and mechanical properties of Ti-Ni-Hf high temperature shape memory alloy with network structure second particles,2018.0,Ni49.0Ti36.0Hf15.0 %,,,,,,,,15.0,,,49.0,,,,,,36.0,,,,230.0,,192.0,,,,
AS_MS_ALL,NiTiHf,X. Yi; K. Sun; W. Gao; X. Meng; W. Cai and L. Zhao,Journal of Alloys and Compounds,Martensitic transformation and mechanical properties of Ti-Ni-Hf high temperature shape memory alloy with network structure second particles,2018.0,Ni49.0Ti36.0Hf15.0 %,,,,,,,,15.0,,,49.0,,,,,,36.0,,,,170.0,,140.0,,,,
AS_MS_ALL,NiTiHf,X. Yi; W. Gao; X. Meng; Z. Gao; W. Cai and L. Zhao,Journal of Alloys and Compounds,Martensitic transformation behaviors and mechanical properties of (Ti 36 Ni 49 Hf 15) 100-x Y x high temperature shape memory alloys,2017.0,Ni49.0Ti36.0Hf15.0 %,,,,,,,,15.0,,,49.0,,,,,,36.0,,,,245.0,,209.0,,,,
AS_MS_ALL,NiTiHf,Y. Wang; W. Cai; W. Zhu and L. C. Zhao,Shape Memory and Superelastic Technologies,Microstructure and Mechnical Behavior of a Ni-Ti-Hf High Temperature Shape Memory Alloy,1997.0,Ni49.0Ti36.0Hf15.0 %,,,,,,,,15.0,,,49.0,,,,,,36.0,,,,218.0,,184.0,,,,
AS_MS_ALL,NiTiHf,R. V. S. Prasad; C. H. Park; S.-W. Kim; J. K. Hong and J.-T. Yeom,Journal of Alloys and Compounds,Microstructure and phase transformation behavior of a new high temperature NiTiHf-Ta shape memory alloy with excellent formability,2017.0,Ni49.0Ti36.0Hf15.0 %,,,,,,,,15.0,,,49.0,,,,,,36.0,,,,236.0,,203.0,,,,
AS_MS_ALL,NiTiHf,X. Yi; K. Sun; W. Gao; X. Meng; W. Cai and L. Zhao,Journal of Alloys and Compounds,Microstructure design of the excellent shape recovery properties in (Ti; Hf) 2Ni/Ti-Ni-Hf high temperature shape memory alloy composite,2017.0,Ni49.0Ti36.0Hf15.0 %,,,,,,,,15.0,,,49.0,,,,,,36.0,,,,157.0,,122.0,,,,
