Repository: AyushChauhan9389/Shape-Memory-Alloy-Dataset

File: Combined_SMA_Dataset.csv (part 52 of 113)
Source_Directory,Alloy_Type,Authors,Source,Title,Year,composition,Ag (at.%),Al (at.%),Au (at.%),Cd (at.%),Co (at.%),Cu (at.%),Fe (at.%),Hf (at.%),Mn (at.%),Nb (at.%),Ni (at.%),Pd (at.%),Pt (at.%),Ru (at.%),Si (at.%),Ta (at.%),Ti (at.%),Zn (at.%),Zr (at.%),Austenite Finish Temperature - AF - (°C),Austenite Start Temperature - AS - (°C),Martensite Finish Temperature - MF - (°C),Martensite Start Temperature - MS - (°C),Cooling Rate (°C/min),Heating Rate (°C/min),Calculated Density (g/cm^3),Thermal transformation span (TSPAN) - (AF-MF) - (°C)
AS_MS_ALL,NiTiHf,X. Yi; K. Sun; W. Gao; X. Meng; W. Cai and L. Zhao,Journal of Alloys and Compounds,Microstructure design of the excellent shape recovery properties in (Ti; Hf) 2Ni/Ti-Ni-Hf high temperature shape memory alloy composite,2017.0,Ni49.0Ti36.0Hf15.0 %,,,,,,,,15.0,,,49.0,,,,,,36.0,,,,231.0,,186.0,,,,
AS_MS_ALL,NiTiHf,X. Yi; X. Meng; W. Cai and L. Zhao,Journal of Alloys and Compounds,Multi-stage martensitic transformation behaviors and microstructural characteristics of Ti-Ni-Hf high temperature shape memory alloy powders,2019.0,Ni49.0Ti36.0Hf15.0 %,,,,,,,,15.0,,,49.0,,,,,,36.0,,,,232.0,,192.0,,,,
AS_MS_ALL,NiTiHf,X. Yi; X. Meng; W. Cai and L. Zhao,Journal of Alloys and Compounds,Multi-stage martensitic transformation behaviors and microstructural characteristics of Ti-Ni-Hf high temperature shape memory alloy powders,2019.0,Ni49.0Ti36.0Hf15.0 %,,,,,,,,15.0,,,49.0,,,,,,36.0,,,,237.0,,192.0,,,,
AS_MS_ALL,NiTiHf,X. Yi; X. Meng; W. Cai and L. Zhao,Journal of Alloys and Compounds,Multi-stage martensitic transformation behaviors and microstructural characteristics of Ti-Ni-Hf high temperature shape memory alloy powders,2019.0,Ni49.0Ti36.0Hf15.0 %,,,,,,,,15.0,,,49.0,,,,,,36.0,,,,235.0,,190.0,,,,
AS_MS_ALL,NiTiHf,X. Yi; X. Meng; W. Cai and L. Zhao,Journal of Alloys and Compounds,Multi-stage martensitic transformation behaviors and microstructural characteristics of Ti-Ni-Hf high temperature shape memory alloy powders,2019.0,Ni49.0Ti36.0Hf15.0 %,,,,,,,,15.0,,,49.0,,,,,,36.0,,,,226.0,,195.0,,,,
AS_MS_ALL,NiTiHf,X. Yi; X. Meng; W. Cai and L. Zhao,Journal of Alloys and Compounds,Multi-stage martensitic transformation behaviors and microstructural characteristics of Ti-Ni-Hf high temperature shape memory alloy powders,2019.0,Ni49.0Ti36.0Hf15.0 %,,,,,,,,15.0,,,49.0,,,,,,36.0,,,,233.0,,198.0,,,,
AS_MS_ALL,NiTiHf,X. Yi; X. Meng; W. Cai and L. Zhao,Journal of Alloys and Compounds,Multi-stage martensitic transformation behaviors and microstructural characteristics of Ti-Ni-Hf high temperature shape memory alloy powders,2019.0,Ni49.0Ti36.0Hf15.0 %,,,,,,,,15.0,,,49.0,,,,,,36.0,,,,234.0,,197.0,,,,
AS_MS_ALL,NiTiHf,S. Besseghini; E. Villa and A. Tuissi,Materials Science and Engineering: A,Ni-Ti-Hf shape memory alloy: effect of aging and thermal cycling,1999.0,Ni49.0Ti41.0Hf10.0 %,,,,,,,,10.0,,,49.0,,,,,,41.0,,,,166.0,,118.0,,,,
AS_MS_ALL,NiTiHf,S. Besseghini; E. Villa and A. Tuissi,Materials Science and Engineering: A,Ni-Ti-Hf shape memory alloy: effect of aging and thermal cycling,1999.0,Ni49.0Ti41.0Hf10.0 %,,,,,,,,10.0,,,49.0,,,,,,41.0,,,,176.0,,126.0,,,,
AS_MS_ALL,NiTiHf,S. Besseghini; E. Villa and A. Tuissi,Materials Science and Engineering: A,Ni-Ti-Hf shape memory alloy: effect of aging and thermal cycling,1999.0,Ni49.0Ti41.0Hf10.0 %,,,,,,,,10.0,,,49.0,,,,,,41.0,,,,140.0,,110.0,,,,
AS_MS_ALL,NiTiHf,S. Besseghini; E. Villa and A. Tuissi,Materials Science and Engineering: A,Ni-Ti-Hf shape memory alloy: effect of aging and thermal cycling,1999.0,Ni49.0Ti41.0Hf10.0 %,,,,,,,,10.0,,,49.0,,,,,,41.0,,,,153.0,,111.0,,,,
AS_MS_ALL,NiTiHf,S. Besseghini; E. Villa and A. Tuissi,Materials Science and Engineering: A,Ni-Ti-Hf shape memory alloy: effect of aging and thermal cycling,1999.0,Ni49.0Ti41.0Hf10.0 %,,,,,,,,10.0,,,49.0,,,,,,41.0,,,,138.0,,109.0,,,,
AS_MS_ALL,NiTiHf,S. Besseghini; E. Villa and A. Tuissi,Materials Science and Engineering: A,Ni-Ti-Hf shape memory alloy: effect of aging and thermal cycling,1999.0,Ni49.0Ti41.0Hf10.0 %,,,,,,,,10.0,,,49.0,,,,,,41.0,,,,147.0,,110.0,,,,
AS_MS_ALL,NiTiHf,S. Besseghini; E. Villa and A. Tuissi,Materials Science and Engineering: A,Ni-Ti-Hf shape memory alloy: effect of aging and thermal cycling,1999.0,Ni49.0Ti41.0Hf10.0 %,,,,,,,,10.0,,,49.0,,,,,,41.0,,,,143.0,,108.0,,,,
AS_MS_ALL,NiTiHf,S. Besseghini; E. Villa and A. Tuissi,Materials Science and Engineering: A,Ni-Ti-Hf shape memory alloy: effect of aging and thermal cycling,1999.0,Ni49.0Ti41.0Hf10.0 %,,,,,,,,10.0,,,49.0,,,,,,41.0,,,,174.0,,123.0,,,,
AS_MS_ALL,NiTiHf,N. N. Popov; D. V. Presnyakov; E. N. Grishin; T. I. Sysoeva; T. A. Morozova and A. A. Kostyleva,Russian Metallurgy (Metally),Properties of a 49Ni–36Ti–15Hf High-Temperature Shape Memory Alloy in the As-Cast State,2019.0,Ni49.0Ti36.0Hf15.0 %,,,,,,,,15.0,,,49.0,,,,,,36.0,,,,234.0,,210.0,,,,
AS_MS_ALL,NiTiHf,N. N. Popov; D. V. Presnyakov; E. N. Grishin; T. I. Sysoeva; T. A. Morozova and A. A. Kostyleva,Russian Metallurgy (Metally),Properties of a 49Ni–36Ti–15Hf High-Temperature Shape Memory Alloy in the As-Cast State,2019.0,Ni49.0Ti36.0Hf15.0 %,,,,,,,,15.0,,,49.0,,,,,,36.0,,,,242.0,,211.0,,,,
AS_MS_ALL,NiTiHf,X. L. Meng; Y. F. Zheng; Z. Wang and L. C. Zhao,Materials Letters,Shape memory properties of the Ti36Ni49Hf15 high temperature shape memory alloy,2000.0,Ni49.0Ti36.0Hf15.0 %,,,,,,,,15.0,,,49.0,,,,,,36.0,,,,216.0,,179.0,,,,
AS_MS_ALL,NiTiHf,D.-J. Kim; Y.-W. Kim and T.-H. Nam,Journal of nanoscience and nanotechnology,Solidification Rate Dependence of Microstructures and Transformation Behavior of Ti–Ni–Hf Alloys,2018.0,Ni49.0Ti31.0Hf20.0 %,,,,,,,,20.0,,,49.0,,,,,,31.0,,,,217.0,,162.0,,,,
AS_MS_ALL,NiTiHf,D.-J. Kim; Y.-W. Kim and T.-H. Nam,Journal of nanoscience and nanotechnology,Solidification Rate Dependence of Microstructures and Transformation Behavior of Ti–Ni–Hf Alloys,2018.0,Ni49.0Ti31.0Hf20.0 %,,,,,,,,20.0,,,49.0,,,,,,31.0,,,,239.0,,167.0,,,,
AS_MS_ALL,NiTiHf,D.-J. Kim; Y.-W. Kim and T.-H. Nam,Journal of nanoscience and nanotechnology,Solidification Rate Dependence of Microstructures and Transformation Behavior of Ti–Ni–Hf Alloys,2018.0,Ni49.0Ti31.0Hf20.0 %,,,,,,,,20.0,,,49.0,,,,,,31.0,,,,324.0,,308.0,,,,
AS_MS_ALL,NiTiHf,X. L. Meng; W. Cai; Y. F. Zheng; Y. B. Rao and L. C. Zhao,Materials Letters,Two-way shape memory effect induced by martensite deformation and stabilization of martensite in Ti36Ni49Hf15 high temperature shape memory alloy,2003.0,Ni49.0Ti36.0Hf15.0 %,,,,,,,,15.0,,,49.0,,,,,,36.0,,,,249.0,,196.0,,,,
AS_MS_ALL,NiTiHf,X. L. Meng; W. Cai; Y. F. Zheng; Y. B. Rao and L. C. Zhao,Materials Letters,Two-way shape memory effect induced by martensite deformation and stabilization of martensite in Ti36Ni49Hf15 high temperature shape memory alloy,2003.0,Ni49.0Ti36.0Hf15.0 %,,,,,,,,15.0,,,49.0,,,,,,36.0,,,,253.0,,195.0,,,,
AS_MS_ALL,NiTiHf,X. L. Meng; W. Cai; Y. F. Zheng; Y. B. Rao and L. C. Zhao,Materials Letters,Two-way shape memory effect induced by martensite deformation and stabilization of martensite in Ti36Ni49Hf15 high temperature shape memory alloy,2003.0,Ni49.0Ti36.0Hf15.0 %,,,,,,,,15.0,,,49.0,,,,,,36.0,,,,264.0,,194.0,,,,
AS_MS_ALL,NiTiHf,X. L. Meng; W. Cai; Y. F. Zheng; Y. B. Rao and L. C. Zhao,Materials Letters,Two-way shape memory effect induced by martensite deformation and stabilization of martensite in Ti36Ni49Hf15 high temperature shape memory alloy,2003.0,Ni49.0Ti36.0Hf15.0 %,,,,,,,,15.0,,,49.0,,,,,,36.0,,,,271.0,,193.0,,,,
AS_MS_ALL,NiTiHf,X. L. Meng; W. Cai; Y. F. Zheng; Y. B. Rao and L. C. Zhao,Materials Letters,Two-way shape memory effect induced by martensite deformation and stabilization of martensite in Ti36Ni49Hf15 high temperature shape memory alloy,2003.0,Ni49.0Ti36.0Hf15.0 %,,,,,,,,15.0,,,49.0,,,,,,36.0,,,,279.0,,192.0,,,,
AS_MS_ALL,NiTiHf,X. L. Meng; W. Cai; Y. F. Zheng; Y. B. Rao and L. C. Zhao,Materials Letters,Two-way shape memory effect induced by martensite deformation and stabilization of martensite in Ti36Ni49Hf15 high temperature shape memory alloy,2003.0,Ni49.0Ti36.0Hf15.0 %,,,,,,,,15.0,,,49.0,,,,,,36.0,,,,281.0,,191.0,,,,
AS_MS_ALL,NiTiHf,X. L. Meng; Y. F. Zheng; W. Cai and L. C. Zhao,Journal of Alloys and Compounds,Two-way shape memory effect of a TiNiHf high temperature shape memory alloy,2004.0,Ni49.0Ti36.0Hf15.0 %,,,,,,,,15.0,,,49.0,,,,,,36.0,,,,216.0,,179.0,,,,
AS_MS_ALL,NiTiHf,X. L. Meng; Y. F. Zheng; W. Cai and L. C. Zhao,Journal of Alloys and Compounds,Two-way shape memory effect of a TiNiHf high temperature shape memory alloy,2004.0,Ni49.0Ti36.0Hf15.0 %,,,,,,,,15.0,,,49.0,,,,,,36.0,,,,182.0,,192.0,,,,
AS_MS_ALL,NiTiHf,X. L. Meng; Y. F. Zheng; W. Cai and L. C. Zhao,Journal of Alloys and Compounds,Two-way shape memory effect of a TiNiHf high temperature shape memory alloy,2004.0,Ni49.0Ti36.0Hf15.0 %,,,,,,,,15.0,,,49.0,,,,,,36.0,,,,210.0,,192.0,,,,
AS_MS_ALL,NiTiHf,X. L. Meng; Y. F. Zheng; W. Cai and L. C. Zhao,Journal of Alloys and Compounds,Two-way shape memory effect of a TiNiHf high temperature shape memory alloy,2004.0,Ni49.0Ti36.0Hf15.0 %,,,,,,,,15.0,,,49.0,,,,,,36.0,,,,188.0,,190.0,,,,
AS_MS_ALL,NiTiHf,X. L. Meng; Y. F. Zheng; W. Cai and L. C. Zhao,Journal of Alloys and Compounds,Two-way shape memory effect of a TiNiHf high temperature shape memory alloy,2004.0,Ni49.0Ti36.0Hf15.0 %,,,,,,,,15.0,,,49.0,,,,,,36.0,,,,192.0,,200.0,,,,
AS_MS_ALL,NiTiHf,X. L. Meng; Y. F. Zheng; W. Cai and L. C. Zhao,Journal of Alloys and Compounds,Two-way shape memory effect of a TiNiHf high temperature shape memory alloy,2004.0,Ni49.0Ti36.0Hf15.0 %,,,,,,,,15.0,,,49.0,,,,,,36.0,,,,202.0,,199.0,,,,
AS_MS_ALL,NiTiHf,S. Sanjabi; Y. Z. Cao and Z. H. Barber,Sensors and Actuators A: Physical,Multi-target sputter deposition of Ni50Ti50−xHfx shape memory thin films for high temperature microactuator application,2005.0,Ni49.2Ti29.7Hf21.1 %,,,,,,,,21.1,,,49.2,,,,,,29.7,,,,247.0,,193.0,,,,
AS_MS_ALL,NiTiHf,A. J. Muir Wood; S. Sanjabi; Y. Q. Fu; Z. H. Barber and T. W. Clyne,Surface and Coatings Technology,Nanoindentation of binary and ternary Ni–Ti-based shape memory alloy thin films,2008.0,Ni49.2Ti29.7Hf21.1 %,,,,,,,,21.1,,,49.2,,,,,,29.7,,,,220.0,,200.0,,,,
AS_MS_ALL,NiTiHf,S. Sanjabi; Y. Z. Cao and Z. H. Barber,Sensors and Actuators A: Physical,Multi-target sputter deposition of Ni50Ti50−xHfx shape memory thin films for high temperature microactuator application,2005.0,Ni49.3Ti26.3Hf24.4 %,,,,,,,,24.4,,,49.3,,,,,,26.3,,,,335.0,,275.0,,,,
AS_MS_ALL,NiTiHf,A. J. Muir Wood; S. Sanjabi; Y. Q. Fu; Z. H. Barber and T. W. Clyne,Surface and Coatings Technology,Nanoindentation of binary and ternary Ni–Ti-based shape memory alloy thin films,2008.0,Ni49.3Ti26.3Hf24.4 %,,,,,,,,24.4,,,49.3,,,,,,26.3,,,,385.0,,360.0,,,,
AS_MS_ALL,NiTiHf,K. S. Suresh; D. I. Kim; S. K. Bhaumik and S. Suwas,Intermetallics,Evolution and stability of phases in a high temperature shape memory alloy Ni49.4Ti38.6Hf12,2014.0,Ni49.4Ti38.6Hf12.0 %,,,,,,,,12.0,,,49.4,,,,,,38.6,,,,180.0,,195.0,,,,
AS_MS_ALL,NiTiHf,K. S. Suresh; D. I. Kim; S. K. Bhaumik and S. Suwas,Intermetallics,Evolution and stability of phases in a high temperature shape memory alloy Ni49.4Ti38.6Hf12,2014.0,Ni49.4Ti38.6Hf12.0 %,,,,,,,,12.0,,,49.4,,,,,,38.6,,,,224.0,,200.0,,,,
AS_MS_ALL,NiTiHf,K. S. Suresh; D. I. Kim; S. K. Bhaumik and S. Suwas,Intermetallics,Evolution and stability of phases in a high temperature shape memory alloy Ni49.4Ti38.6Hf12,2014.0,Ni49.4Ti38.6Hf12.0 %,,,,,,,,12.0,,,49.4,,,,,,38.6,,,,180.0,,190.0,,,,
AS_MS_ALL,NiTiHf,K. S. Suresh; D. I. Kim; S. K. Bhaumik and S. Suwas,Intermetallics,Evolution of microstructure and texture in Ni49.4Ti38.6Hf12 shape memory alloy during hot rolling,2013.0,Ni49.4Ti38.6Hf12.0 %,,,,,,,,12.0,,,49.4,,,,,,38.6,,,,245.0,,199.0,,,,
AS_MS_ALL,NiTiHf,K. S. Suresh; D. I. Kim; S. K. Bhaumik and S. Suwas,Intermetallics,Evolution of microstructure and texture in Ni49.4Ti38.6Hf12 shape memory alloy during hot rolling,2013.0,Ni49.4Ti38.6Hf12.0 %,,,,,,,,12.0,,,49.4,,,,,,38.6,,,,215.0,,197.0,,,,
AS_MS_ALL,NiTiHf,G. S. Firstov; J. Van Humbeeck and Y. N. Koval,Materials Science and Engineering: A,High-temperature shape memory alloys,2004.0,Ni49.4Ti35.900000000000006Hf14.7 %,,,,,,,,14.7,,,49.4,,,,,,35.9,,,,163.0,,185.0,,,,
AS_MS_ALL,NiTiHf,S. Sanjabi; Y. Z. Cao and Z. H. Barber,Sensors and Actuators A: Physical,Multi-target sputter deposition of Ni50Ti50−xHfx shape memory thin films for high temperature microactuator application,2005.0,Ni49.4Ti40.2Hf10.4 %,,,,,,,,10.4,,,49.4,,,,,,40.2,,,,110.0,,88.0,,,,
AS_MS_ALL,NiTiHf,A. J. Muir Wood; S. Sanjabi; Y. Q. Fu; Z. H. Barber and T. W. Clyne,Surface and Coatings Technology,Nanoindentation of binary and ternary Ni–Ti-based shape memory alloy thin films,2008.0,Ni49.4Ti40.2Hf10.4 %,,,,,,,,10.4,,,49.4,,,,,,40.2,,,,85.0,,70.0,,,,
AS_MS_ALL,NiTiHf,G. S. Firstov; J. Van Humbeeck and Y. N. Koval,Scripta Materialia,Comparison of high temperature shape memory behaviour for ZrCu-based; Ti–Ni–Zr and Ti–Ni–Hf alloys,2004.0,Ni49.42Ti35.95Hf14.63 %,,,,,,,,14.63,,,49.42,,,,,,35.95,,,,162.0,,187.0,,,,
AS_MS_ALL,NiTiHf,H. Y. Kim; T. Jinguu; T.-h. Nam and S. Miyazaki,Scripta Materialia,Cold workability and shape memory properties of novel Ti–Ni–Hf–Nb high-temperature shape memory alloys,2011.0,Ni49.5Ti35.5Hf15.0 %,,,,,,,,15.0,,,49.5,,,,,,35.5,,,,229.0,,189.0,,,,
AS_MS_ALL,NiTiHf,H. Y. Kim; T. Jinguu; T.-h. Nam and S. Miyazaki,Scripta Materialia,Cold workability and shape memory properties of novel Ti–Ni–Hf–Nb high-temperature shape memory alloys,2011.0,Ni49.5Ti35.5Hf15.0 %,,,,,,,,15.0,,,49.5,,,,,,35.5,,,,234.0,,192.0,,,,
AS_MS_ALL,NiTiHf,H. Y. Kim; T. Jinguu; T.-h. Nam and S. Miyazaki,Scripta Materialia,Cold workability and shape memory properties of novel Ti–Ni–Hf–Nb high-temperature shape memory alloys,2011.0,Ni49.5Ti35.5Hf15.0 %,,,,,,,,15.0,,,49.5,,,,,,35.5,,,,243.0,,209.0,,,,
AS_MS_ALL,NiTiHf,H. Y. Kim; T. Jinguu; T.-h. Nam and S. Miyazaki,Scripta Materialia,Cold workability and shape memory properties of novel Ti–Ni–Hf–Nb high-temperature shape memory alloys,2011.0,Ni49.5Ti35.5Hf15.0 %,,,,,,,,15.0,,,49.5,,,,,,35.5,,,,254.0,,226.0,,,,
AS_MS_ALL,NiTiHf,H. Y. Kim; T. Jinguu; T.-h. Nam and S. Miyazaki,Scripta Materialia,Cold workability and shape memory properties of novel Ti–Ni–Hf–Nb high-temperature shape memory alloys,2011.0,Ni49.5Ti35.5Hf15.0 %,,,,,,,,15.0,,,49.5,,,,,,35.5,,,,263.0,,235.0,,,,
AS_MS_ALL,NiTiHf,S. Sanjabi; Y. Z. Cao and Z. H. Barber,Sensors and Actuators A: Physical,Multi-target sputter deposition of Ni50Ti50−xHfx shape memory thin films for high temperature microactuator application,2005.0,Ni49.5Ti34.9Hf15.6 %,,,,,,,,15.6,,,49.5,,,,,,34.9,,,,164.0,,98.0,,,,
AS_MS_ALL,NiTiHf,A. J. Muir Wood; S. Sanjabi; Y. Q. Fu; Z. H. Barber and T. W. Clyne,Surface and Coatings Technology,Nanoindentation of binary and ternary Ni–Ti-based shape memory alloy thin films,2008.0,Ni49.5Ti34.9Hf15.6 %,,,,,,,,15.6,,,49.5,,,,,,34.9,,,,150.0,,100.0,,,,
AS_MS_ALL,NiTiHf,D.-J. Kim; Y.-W. Kim and T.-H. Nam,Journal of nanoscience and nanotechnology,Solidification Rate Dependence of Microstructures and Transformation Behavior of Ti–Ni–Hf Alloys,2018.0,Ni49.5Ti30.5Hf20.0 %,,,,,,,,20.0,,,49.5,,,,,,30.5,,,,148.0,,95.0,,,,
AS_MS_ALL,NiTiHf,D.-J. Kim; Y.-W. Kim and T.-H. Nam,Journal of nanoscience and nanotechnology,Solidification Rate Dependence of Microstructures and Transformation Behavior of Ti–Ni–Hf Alloys,2018.0,Ni49.5Ti30.5Hf20.0 %,,,,,,,,20.0,,,49.5,,,,,,30.5,,,,176.0,,109.0,,,,
AS_MS_ALL,NiTiHf,D.-J. Kim; Y.-W. Kim and T.-H. Nam,Journal of nanoscience and nanotechnology,Solidification Rate Dependence of Microstructures and Transformation Behavior of Ti–Ni–Hf Alloys,2018.0,Ni49.5Ti30.5Hf20.0 %,,,,,,,,20.0,,,49.5,,,,,,30.5,,,,328.0,,285.0,,,,
AS_MS_ALL,NiTiHf,S. Sanjabi; S. Sadrnezhaad and Z. Barber,Materials Science and Technology,Sputter alloying of Ni; Ti and Hf for fabrication of high temperature shape memory thin films,2007.0,Ni49.5Ti34.9Hf15.6 %,,,,,,,,15.6,,,49.5,,,,,,34.9,,,,135.0,,103.0,,,,
AS_MS_ALL,NiTiHf,T.-J. Ho; S.-K. Wu and K.-H. Lin,Materials Transactions,Two-Stage Martensitic Transformation in Thermal-Cycled Ti40. 5Ni49. 5Hf10 Shape Memory Alloy,2010.0,Ni49.5Ti40.5Hf10.0 %,,,,,,,,10.0,,,49.5,,,,,,40.5,,,,128.0,,108.0,,,,
AS_MS_ALL,NiTiHf,T.-J. Ho; S.-K. Wu and K.-H. Lin,Materials Transactions,Two-Stage Martensitic Transformation in Thermal-Cycled Ti40. 5Ni49. 5Hf10 Shape Memory Alloy,2010.0,Ni49.5Ti40.5Hf10.0 %,,,,,,,,10.0,,,49.5,,,,,,40.5,,,,130.0,,109.0,,,,
AS_MS_ALL,NiTiHf,T.-J. Ho; S.-K. Wu and K.-H. Lin,Materials Transactions,Two-Stage Martensitic Transformation in Thermal-Cycled Ti40. 5Ni49. 5Hf10 Shape Memory Alloy,2010.0,Ni49.5Ti40.5Hf10.0 %,,,,,,,,10.0,,,49.5,,,,,,40.5,,,,130.0,,108.0,,,,
AS_MS_ALL,NiTiHf,T.-J. Ho; S.-K. Wu and K.-H. Lin,Materials Transactions,Two-Stage Martensitic Transformation in Thermal-Cycled Ti40. 5Ni49. 5Hf10 Shape Memory Alloy,2010.0,Ni49.5Ti40.5Hf10.0 %,,,,,,,,10.0,,,49.5,,,,,,40.5,,,,158.0,,122.0,,,,
AS_MS_ALL,NiTiHf,T.-J. Ho; S.-K. Wu and K.-H. Lin,Materials Transactions,Two-Stage Martensitic Transformation in Thermal-Cycled Ti40. 5Ni49. 5Hf10 Shape Memory Alloy,2010.0,Ni49.5Ti40.5Hf10.0 %,,,,,,,,10.0,,,49.5,,,,,,40.5,,,,145.0,,116.0,,,,
AS_MS_ALL,NiTiHf,T.-J. Ho; S.-K. Wu and K.-H. Lin,Materials Transactions,Two-Stage Martensitic Transformation in Thermal-Cycled Ti40. 5Ni49. 5Hf10 Shape Memory Alloy,2010.0,Ni49.5Ti40.5Hf10.0 %,,,,,,,,10.0,,,49.5,,,,,,40.5,,,,136.0,,111.0,,,,
AS_MS_ALL,NiTiHf,Z. Zhang; J. Frenzel; K. Neuking and G. Eggeler,Materials Transactions,Vacuum induction melting of ternary NiTiX (X= Cu; Fe; Hf; Zr) shape memory alloys using graphite crucibles,2006.0,Ni49.5Ti35.5Hf15.0 %,,,,,,,,15.0,,,49.5,,,,,,35.5,,,,227.0,,208.0,,,,
AS_MS_ALL,NiTiHf,Z. Zhang; J. Frenzel; K. Neuking and G. Eggeler,Materials Transactions,Vacuum induction melting of ternary NiTiX (X= Cu; Fe; Hf; Zr) shape memory alloys using graphite crucibles,2006.0,Ni49.5Ti35.5Hf15.0 %,,,,,,,,15.0,,,49.5,,,,,,35.5,,,,231.0,,210.0,,,,
AS_MS_ALL,NiTiHf,N. A. Ley and M. L. Young,,Effects of Thermo-Mechanical Processing on Precipitate Evolution in Equiatomic and Ni-lean NiTiHf High Temperature Shape Memory Alloys,2019.0,Ni49.6Ti40.4Hf10.0 %,,,,,,,,10.0,,,49.6,,,,,,40.4,,,,147.0,,129.0,,,,
AS_MS_ALL,NiTiHf,N. A. Ley and M. L. Young,,Effects of Thermo-Mechanical Processing on Precipitate Evolution in Equiatomic and Ni-lean NiTiHf High Temperature Shape Memory Alloys,2019.0,Ni49.6Ti40.4Hf10.0 %,,,,,,,,10.0,,,49.6,,,,,,40.4,,,,155.0,,127.0,,,,
AS_MS_ALL,NiTiHf,N. A. Ley and M. L. Young,,Effects of Thermo-Mechanical Processing on Precipitate Evolution in Equiatomic and Ni-lean NiTiHf High Temperature Shape Memory Alloys,2019.0,Ni49.6Ti40.4Hf10.0 %,,,,,,,,10.0,,,49.6,,,,,,40.4,,,,148.0,,130.0,,,,
AS_MS_ALL,NiTiHf,S. Sanjabi; Y. Z. Cao and Z. H. Barber,Sensors and Actuators A: Physical,Multi-target sputter deposition of Ni50Ti50−xHfx shape memory thin films for high temperature microactuator application,2005.0,Ni49.6Ti45.2Hf5.2 %,,,,,,,,5.2,,,49.6,,,,,,45.2,,,,-3.0,,-44.0,,,,
AS_MS_ALL,NiTiHf,A. J. Muir Wood; S. Sanjabi; Y. Q. Fu; Z. H. Barber and T. W. Clyne,Surface and Coatings Technology,Nanoindentation of binary and ternary Ni–Ti-based shape memory alloy thin films,2008.0,Ni49.6Ti45.2Hf5.2 %,,,,,,,,5.2,,,49.6,,,,,,45.2,,,,-25.0,,-45.0,,,,
AS_MS_ALL,NiTiHf,C. Zhao; Y. Jin; S. Zhao and Q. Hou,Vacuum,Crystallization and microstructural evolution of an amorphous Ni–Ti–Hf film,2017.0,Ni49.78Ti35.13Hf15.09 %,,,,,,,,15.09,,,49.78,,,,,,35.13,,,,135.0,,68.0,,,,
AS_MS_ALL,NiTiHf,B. Kockar; I. Karaman; J. I. Kim and Y. Chumlyakov,Scripta Materialia,A method to enhance cyclic reversibility of NiTiHf high temperature shape memory alloys,2006.0,Ni49.8Ti42.2Hf8.0 %,,,,,,,,8.0,,,49.8,,,,,,42.2,,,,137.0,,111.0,,,,
AS_MS_ALL,NiTiHf,B. Kockar; I. Karaman; J. I. Kim and Y. Chumlyakov,Scripta Materialia,A method to enhance cyclic reversibility of NiTiHf high temperature shape memory alloys,2006.0,Ni49.8Ti42.2Hf8.0 %,,,,,,,,8.0,,,49.8,,,,,,42.2,,,,129.0,,99.0,,,,
AS_MS_ALL,NiTiHf,B. Kockar; I. Karaman; J. I. Kim and Y. Chumlyakov,Scripta Materialia,A method to enhance cyclic reversibility of NiTiHf high temperature shape memory alloys,2006.0,Ni49.8Ti42.2Hf8.0 %,,,,,,,,8.0,,,49.8,,,,,,42.2,,,,122.0,,94.0,,,,
AS_MS_ALL,NiTiHf,B. Kockar; I. Karaman; J. I. Kim and Y. Chumlyakov,Scripta Materialia,A method to enhance cyclic reversibility of NiTiHf high temperature shape memory alloys,2006.0,Ni49.8Ti42.2Hf8.0 %,,,,,,,,8.0,,,49.8,,,,,,42.2,,,,144.0,,97.0,,,,
AS_MS_ALL,NiTiHf,B. Kockar; I. Karaman; J. I. Kim and Y. Chumlyakov,Scripta Materialia,A method to enhance cyclic reversibility of NiTiHf high temperature shape memory alloys,2006.0,Ni49.8Ti42.2Hf8.0 %,,,,,,,,8.0,,,49.8,,,,,,42.2,,,,134.0,,101.0,,,,
AS_MS_ALL,NiTiHf,B. Kockar; I. Karaman; J. I. Kim and Y. Chumlyakov,Scripta Materialia,A method to enhance cyclic reversibility of NiTiHf high temperature shape memory alloys,2006.0,Ni49.8Ti42.2Hf8.0 %,,,,,,,,8.0,,,49.8,,,,,,42.2,,,,148.0,,121.0,,,,
AS_MS_ALL,NiTiHf,B. Kockar; I. Karaman; J. I. Kim and Y. Chumlyakov,Scripta Materialia,A method to enhance cyclic reversibility of NiTiHf high temperature shape memory alloys,2006.0,Ni49.8Ti42.2Hf8.0 %,,,,,,,,8.0,,,49.8,,,,,,42.2,,,,127.0,,118.0,,,,
AS_MS_ALL,NiTiHf,B. Kockar; I. Karaman; J. I. Kim and Y. Chumlyakov,Scripta Materialia,A method to enhance cyclic reversibility of NiTiHf high temperature shape memory alloys,2006.0,Ni49.8Ti42.2Hf8.0 %,,,,,,,,8.0,,,49.8,,,,,,42.2,,,,119.0,,74.0,,,,
AS_MS_ALL,NiTiHf,B. Kockar; I. Karaman; J. I. Kim and Y. Chumlyakov,Scripta Materialia,A method to enhance cyclic reversibility of NiTiHf high temperature shape memory alloys,2006.0,Ni49.8Ti42.2Hf8.0 %,,,,,,,,8.0,,,49.8,,,,,,42.2,,,,115.0,,78.0,,,,
AS_MS_ALL,NiTiHf,B. Kockar; I. Karaman; J. I. Kim and Y. Chumlyakov,Scripta Materialia,A method to enhance cyclic reversibility of NiTiHf high temperature shape memory alloys,2006.0,Ni49.8Ti42.2Hf8.0 %,,,,,,,,8.0,,,49.8,,,,,,42.2,,,,123.0,,88.0,,,,
AS_MS_ALL,NiTiHf,B. Kockar; I. Karaman; J. I. Kim and Y. Chumlyakov,Scripta Materialia,A method to enhance cyclic reversibility of NiTiHf high temperature shape memory alloys,2006.0,Ni49.8Ti42.2Hf8.0 %,,,,,,,,8.0,,,49.8,,,,,,42.2,,,,121.0,,94.0,,,,
AS_MS_ALL,NiTiHf,B. Kockar; I. Karaman; J. I. Kim and Y. Chumlyakov,Scripta Materialia,A method to enhance cyclic reversibility of NiTiHf high temperature shape memory alloys,2006.0,Ni49.8Ti42.2Hf8.0 %,,,,,,,,8.0,,,49.8,,,,,,42.2,,,,117.0,,85.0,,,,
AS_MS_ALL,NiTiHf,B. Kockar; I. Karaman; J. I. Kim and Y. Chumlyakov,Scripta Materialia,A method to enhance cyclic reversibility of NiTiHf high temperature shape memory alloys,2006.0,Ni49.8Ti42.2Hf8.0 %,,,,,,,,8.0,,,49.8,,,,,,42.2,,,,119.0,,86.0,,,,
AS_MS_ALL,NiTiHf,B. Kockar; I. Karaman; J. I. Kim and Y. Chumlyakov,Scripta Materialia,A method to enhance cyclic reversibility of NiTiHf high temperature shape memory alloys,2006.0,Ni49.8Ti42.2Hf8.0 %,,,,,,,,8.0,,,49.8,,,,,,42.2,,,,119.0,,88.0,,,,
AS_MS_ALL,NiTiHf,B. Kockar; I. Karaman; J. I. Kim and Y. Chumlyakov,Scripta Materialia,A method to enhance cyclic reversibility of NiTiHf high temperature shape memory alloys,2006.0,Ni49.8Ti42.2Hf8.0 %,,,,,,,,8.0,,,49.8,,,,,,42.2,,,,137.0,,85.0,,,,
AS_MS_ALL,NiTiHf,B. Kockar; I. Karaman; J. I. Kim and Y. Chumlyakov,Scripta Materialia,A method to enhance cyclic reversibility of NiTiHf high temperature shape memory alloys,2006.0,Ni49.8Ti42.2Hf8.0 %,,,,,,,,8.0,,,49.8,,,,,,42.2,,,,135.0,,92.0,,,,
AS_MS_ALL,NiTiHf,B. Kockar; I. Karaman; J. I. Kim and Y. Chumlyakov,Scripta Materialia,A method to enhance cyclic reversibility of NiTiHf high temperature shape memory alloys,2006.0,Ni49.8Ti42.2Hf8.0 %,,,,,,,,8.0,,,49.8,,,,,,42.2,,,,149.0,,102.0,,,,
AS_MS_ALL,NiTiHf,B. Kockar; I. Karaman; J. I. Kim and Y. Chumlyakov,Scripta Materialia,A method to enhance cyclic reversibility of NiTiHf high temperature shape memory alloys,2006.0,Ni49.8Ti42.2Hf8.0 %,,,,,,,,8.0,,,49.8,,,,,,42.2,,,,136.0,,97.0,,,,
AS_MS_ALL,NiTiHf,B. Kockar; I. Karaman; J. I. Kim and Y. Chumlyakov,Scripta Materialia,A method to enhance cyclic reversibility of NiTiHf high temperature shape memory alloys,2006.0,Ni49.8Ti42.2Hf8.0 %,,,,,,,,8.0,,,49.8,,,,,,42.2,,,,116.0,,90.0,,,,
AS_MS_ALL,NiTiHf,B. Kockar; I. Karaman; J. I. Kim and Y. Chumlyakov,Scripta Materialia,A method to enhance cyclic reversibility of NiTiHf high temperature shape memory alloys,2006.0,Ni49.8Ti42.2Hf8.0 %,,,,,,,,8.0,,,49.8,,,,,,42.2,,,,115.0,,84.0,,,,
AS_MS_ALL,NiTiHf,P. E. Thoma and J. J. Boehm,Materials Science and Engineering: A,Effect of composition on the amount of second phase and transformation temperatures of NixTi90−xHf10 shape memory alloys,1999.0,Ni49.8Ti40.2Hf10.0 %,,,,,,,,10.0,,,49.8,,,,,,40.2,,,,178.0,,130.0,,,,
AS_MS_ALL,NiTiHf,K. Chastaing; P. Vermaut; P. Ochin; C. Segui; J. Y. Laval and R. Portier,Materials Science and Engineering: A,Effect of Cu and Hf additions on NiTi martensitic transformation,2006.0,Ni49.8Ti40.2Hf10.0 %,,,,,,,,10.0,,,49.8,,,,,,40.2,,,,130.0,,119.0,,,,
AS_MS_ALL,NiTiHf,P. L. Potapov; A. V. Shelyakov; A. A. Gulyaev; E. L. Svistunov; N. M. Matveeva and D. Hodgson,Materials Letters,Effect of Hf on the structure of Ni-Ti martensitic alloys,1997.0,Ni49.8Ti42.2Hf8.0 %,,,,,,,,8.0,,,49.8,,,,,,42.2,,,,111.0,,69.0,,,,
AS_MS_ALL,NiTiHf,P. L. Potapov; A. V. Shelyakov; A. A. Gulyaev; E. L. Svistunov; N. M. Matveeva and D. Hodgson,Materials Letters,Effect of Hf on the structure of Ni-Ti martensitic alloys,1997.0,Ni49.8Ti40.7Hf9.5 %,,,,,,,,9.5,,,49.8,,,,,,40.7,,,,118.0,,90.0,,,,
AS_MS_ALL,NiTiHf,P. L. Potapov; A. V. Shelyakov; A. A. Gulyaev; E. L. Svistunov; N. M. Matveeva and D. Hodgson,Materials Letters,Effect of Hf on the structure of Ni-Ti martensitic alloys,1997.0,Ni49.8Ti40.7Hf9.5 %,,,,,,,,9.5,,,49.8,,,,,,40.7,,,,88.0,,96.0,,,,
AS_MS_ALL,NiTiHf,P. L. Potapov; A. V. Shelyakov; A. A. Gulyaev; E. L. Svistunov; N. M. Matveeva and D. Hodgson,Materials Letters,Effect of Hf on the structure of Ni-Ti martensitic alloys,1997.0,Ni49.8Ti39.2Hf11.0 %,,,,,,,,11.0,,,49.8,,,,,,39.2,,,,133.0,,123.0,,,,
AS_MS_ALL,NiTiHf,P. L. Potapov; A. V. Shelyakov; A. A. Gulyaev; E. L. Svistunov; N. M. Matveeva and D. Hodgson,Materials Letters,Effect of Hf on the structure of Ni-Ti martensitic alloys,1997.0,Ni49.8Ti39.2Hf11.0 %,,,,,,,,11.0,,,49.8,,,,,,39.2,,,,94.0,,123.0,,,,
AS_MS_ALL,NiTiHf,P. L. Potapov; A. V. Shelyakov; A. A. Gulyaev; E. L. Svistunov; N. M. Matveeva and D. Hodgson,Materials Letters,Effect of Hf on the structure of Ni-Ti martensitic alloys,1997.0,Ni49.8Ti35.2Hf15.0 %,,,,,,,,15.0,,,49.8,,,,,,35.2,,,,140.0,,136.0,,,,
AS_MS_ALL,NiTiHf,P. L. Potapov; A. V. Shelyakov; A. A. Gulyaev; E. L. Svistunov; N. M. Matveeva and D. Hodgson,Materials Letters,Effect of Hf on the structure of Ni-Ti martensitic alloys,1997.0,Ni49.8Ti35.2Hf15.0 %,,,,,,,,15.0,,,49.8,,,,,,35.2,,,,132.0,,176.0,,,,
AS_MS_ALL,NiTiHf,P. L. Potapov; A. V. Shelyakov; A. A. Gulyaev; E. L. Svistunov; N. M. Matveeva and D. Hodgson,Materials Letters,Effect of Hf on the structure of Ni-Ti martensitic alloys,1997.0,Ni49.8Ti30.2Hf20.0 %,,,,,,,,20.0,,,49.8,,,,,,30.2,,,,200.0,,174.0,,,,
AS_MS_ALL,NiTiHf,P. L. Potapov; A. V. Shelyakov; A. A. Gulyaev; E. L. Svistunov; N. M. Matveeva and D. Hodgson,Materials Letters,Effect of Hf on the structure of Ni-Ti martensitic alloys,1997.0,Ni49.8Ti30.2Hf20.0 %,,,,,,,,20.0,,,49.8,,,,,,30.2,,,,188.0,,256.0,,,,
AS_MS_ALL,NiTiHf,N. A. Ley and M. L. Young,,Effects of Thermo-Mechanical Processing on Precipitate Evolution in Equiatomic and Ni-lean NiTiHf High Temperature Shape Memory Alloys,2019.0,Ni49.8Ti40.2Hf10.0 %,,,,,,,,10.0,,,49.8,,,,,,40.2,,,,142.0,,127.0,,,,
AS_MS_ALL,NiTiHf,N. A. Ley and M. L. Young,,Effects of Thermo-Mechanical Processing on Precipitate Evolution in Equiatomic and Ni-lean NiTiHf High Temperature Shape Memory Alloys,2019.0,Ni49.8Ti40.2Hf10.0 %,,,,,,,,10.0,,,49.8,,,,,,40.2,,,,169.0,,132.0,,,,
AS_MS_ALL,NiTiHf,N. A. Ley and M. L. Young,,Effects of Thermo-Mechanical Processing on Precipitate Evolution in Equiatomic and Ni-lean NiTiHf High Temperature Shape Memory Alloys,2019.0,Ni49.8Ti40.2Hf10.0 %,,,,,,,,10.0,,,49.8,,,,,,40.2,,,,148.0,,126.0,,,,
AS_MS_ALL,NiTiHf,F. Dalle; E. Perrin; P. Vermaut; M. Masse and R. Portier,Acta Materialia,Interface mobility in Ni49.8Ti42.2Hf8 shape memory alloy,2002.0,Ni49.8Ti42.2Hf8.0 %,,,,,,,,8.0,,,49.8,,,,,,42.2,,,,138.0,,95.0,,,,
AS_MS_ALL,NiTiHf,F. Dalle; E. Perrin; P. Vermaut; M. Masse and R. Portier,Acta Materialia,Interface mobility in Ni49.8Ti42.2Hf8 shape memory alloy,2002.0,Ni49.8Ti42.2Hf8.0 %,,,,,,,,8.0,,,49.8,,,,,,42.2,,,,124.0,,80.0,,,,
AS_MS_ALL,NiTiHf,F. Dalle; E. Perrin; P. Vermaut; M. Masse and R. Portier,Acta Materialia,Interface mobility in Ni49.8Ti42.2Hf8 shape memory alloy,2002.0,Ni49.8Ti42.2Hf8.0 %,,,,,,,,8.0,,,49.8,,,,,,42.2,,,,111.0,,74.0,,,,
AS_MS_ALL,NiTiHf,F. Dalle; E. Perrin; P. Vermaut; M. Masse and R. Portier,Acta Materialia,Interface mobility in Ni49.8Ti42.2Hf8 shape memory alloy,2002.0,Ni49.8Ti42.2Hf8.0 %,,,,,,,,8.0,,,49.8,,,,,,42.2,,,,112.0,,72.0,,,,
AS_MS_ALL,NiTiHf,F. Dalle; E. Perrin; P. Vermaut; M. Masse and R. Portier,Acta Materialia,Interface mobility in Ni49.8Ti42.2Hf8 shape memory alloy,2002.0,Ni49.8Ti42.2Hf8.0 %,,,,,,,,8.0,,,49.8,,,,,,42.2,,,,112.0,,71.0,,,,
AS_MS_ALL,NiTiHf,F. Dalle; E. Perrin; P. Vermaut; M. Masse and R. Portier,Acta Materialia,Interface mobility in Ni49.8Ti42.2Hf8 shape memory alloy,2002.0,Ni49.8Ti42.2Hf8.0 %,,,,,,,,8.0,,,49.8,,,,,,42.2,,,,114.0,,70.0,,,,
AS_MS_ALL,NiTiHf,F. Dalle; E. Perrin; P. Vermaut; M. Masse and R. Portier,Acta Materialia,Interface mobility in Ni49.8Ti42.2Hf8 shape memory alloy,2002.0,Ni49.8Ti42.2Hf8.0 %,,,,,,,,8.0,,,49.8,,,,,,42.2,,,,117.0,,72.0,,,,
AS_MS_ALL,NiTiHf,C. Zhao and X. Meng,Modern Physics Letters B,Microstructure evolution and phase transformation in thermally cycled Ni–Ti–Hf film,2016.0,Ni49.8Ti34.4Hf15.8 %,,,,,,,,15.8,,,49.8,,,,,,34.4,,,,127.0,,73.0,,,,
AS_MS_ALL,NiTiHf,F. Dalle; G. Despert; P. Vermaut; R. Portier; A. Dezellus; P. Plaindoux and P. Ochin,Materials Science and Engineering: A,Ni49.8Ti42.2Hf8 shape memory alloy strips production by the twin roll casting technique,2003.0,Ni49.8Ti42.2Hf8.0 %,,,,,,,,8.0,,,49.8,,,,,,42.2,,,,112.0,,76.0,,,,
AS_MS_ALL,NiTiHf,J. Frenzel; A. Wieczorek; I. Opahle; B. Maaß; R. Drautz and G. Eggeler,Acta Materialia,On the effect of alloy composition on martensite start temperatures and latent heats in Ni–Ti-based shape memory alloys,2015.0,Ni49.8Ti48.2Hf2.0 %,,,,,,,,2.0,,,49.8,,,,,,48.2,,,,85.0,,83.0,,,,
AS_MS_ALL,NiTiHf,J. Frenzel; A. Wieczorek; I. Opahle; B. Maaß; R. Drautz and G. Eggeler,Acta Materialia,On the effect of alloy composition on martensite start temperatures and latent heats in Ni–Ti-based shape memory alloys,2015.0,Ni49.8Ti46.2Hf4.0 %,,,,,,,,4.0,,,49.8,,,,,,46.2,,,,96.0,,86.0,,,,
AS_MS_ALL,NiTiHf,J. Frenzel; A. Wieczorek; I. Opahle; B. Maaß; R. Drautz and G. Eggeler,Acta Materialia,On the effect of alloy composition on martensite start temperatures and latent heats in Ni–Ti-based shape memory alloys,2015.0,Ni49.8Ti44.2Hf6.0 %,,,,,,,,6.0,,,49.8,,,,,,44.2,,,,108.0,,91.0,,,,
AS_MS_ALL,NiTiHf,J. Frenzel; A. Wieczorek; I. Opahle; B. Maaß; R. Drautz and G. Eggeler,Acta Materialia,On the effect of alloy composition on martensite start temperatures and latent heats in Ni–Ti-based shape memory alloys,2015.0,Ni49.8Ti42.2Hf8.0 %,,,,,,,,8.0,,,49.8,,,,,,42.2,,,,145.0,,111.0,,,,
AS_MS_ALL,NiTiHf,J. Frenzel; A. Wieczorek; I. Opahle; B. Maaß; R. Drautz and G. Eggeler,Acta Materialia,On the effect of alloy composition on martensite start temperatures and latent heats in Ni–Ti-based shape memory alloys,2015.0,Ni49.8Ti40.2Hf10.0 %,,,,,,,,10.0,,,49.8,,,,,,40.2,,,,165.0,,128.0,,,,
AS_MS_ALL,NiTiHf,J. Frenzel; A. Wieczorek; I. Opahle; B. Maaß; R. Drautz and G. Eggeler,Acta Materialia,On the effect of alloy composition on martensite start temperatures and latent heats in Ni–Ti-based shape memory alloys,2015.0,Ni49.8Ti39.2Hf11.0 %,,,,,,,,11.0,,,49.8,,,,,,39.2,,,,176.0,,142.0,,,,
AS_MS_ALL,NiTiHf,J. Frenzel; A. Wieczorek; I. Opahle; B. Maaß; R. Drautz and G. Eggeler,Acta Materialia,On the effect of alloy composition on martensite start temperatures and latent heats in Ni–Ti-based shape memory alloys,2015.0,Ni49.8Ti35.2Hf15.0 %,,,,,,,,15.0,,,49.8,,,,,,35.2,,,,239.0,,207.0,,,,
AS_MS_ALL,NiTiHf,J. Frenzel; A. Wieczorek; I. Opahle; B. Maaß; R. Drautz and G. Eggeler,Acta Materialia,On the effect of alloy composition on martensite start temperatures and latent heats in Ni–Ti-based shape memory alloys,2015.0,Ni49.8Ti30.2Hf20.0 %,,,,,,,,20.0,,,49.8,,,,,,30.2,,,,323.0,,300.0,,,,
AS_MS_ALL,NiTiHf,A. A. Simon,Mechanical Engineering,Shape memory response and microstructural evolution of a severe plastically deformed high temperature shape memory alloy (NiTiHf),2006.0,Ni49.8Ti42.2Hf8.0 %,,,,,,,,8.0,,,49.8,,,,,,42.2,,,,118.0,,90.0,,,,
AS_MS_ALL,NiTiHf,A. A. Simon,Mechanical Engineering,Shape memory response and microstructural evolution of a severe plastically deformed high temperature shape memory alloy (NiTiHf),2006.0,Ni49.8Ti42.2Hf8.0 %,,,,,,,,8.0,,,49.8,,,,,,42.2,,,,121.0,,92.0,,,,
AS_MS_ALL,NiTiHf,A. A. Simon,Mechanical Engineering,Shape memory response and microstructural evolution of a severe plastically deformed high temperature shape memory alloy (NiTiHf),2006.0,Ni49.8Ti42.2Hf8.0 %,,,,,,,,8.0,,,49.8,,,,,,42.2,,,,113.0,,98.0,,,,
AS_MS_ALL,NiTiHf,A. A. Simon,Mechanical Engineering,Shape memory response and microstructural evolution of a severe plastically deformed high temperature shape memory alloy (NiTiHf),2006.0,Ni49.8Ti42.2Hf8.0 %,,,,,,,,8.0,,,49.8,,,,,,42.2,,,,114.0,,91.0,,,,
AS_MS_ALL,NiTiHf,A. A. Simon,Mechanical Engineering,Shape memory response and microstructural evolution of a severe plastically deformed high temperature shape memory alloy (NiTiHf),2006.0,Ni49.8Ti42.2Hf8.0 %,,,,,,,,8.0,,,49.8,,,,,,42.2,,,,157.0,,95.0,,,,
AS_MS_ALL,NiTiHf,A. A. Simon,Mechanical Engineering,Shape memory response and microstructural evolution of a severe plastically deformed high temperature shape memory alloy (NiTiHf),2006.0,Ni49.8Ti42.2Hf8.0 %,,,,,,,,8.0,,,49.8,,,,,,42.2,,,,155.0,,92.0,,,,
AS_MS_ALL,NiTiHf,A. A. Simon,Mechanical Engineering,Shape memory response and microstructural evolution of a severe plastically deformed high temperature shape memory alloy (NiTiHf),2006.0,Ni49.8Ti42.2Hf8.0 %,,,,,,,,8.0,,,49.8,,,,,,42.2,,,,114.0,,98.0,,,,
AS_MS_ALL,NiTiHf,A. A. Simon,Mechanical Engineering,Shape memory response and microstructural evolution of a severe plastically deformed high temperature shape memory alloy (NiTiHf),2006.0,Ni49.8Ti42.2Hf8.0 %,,,,,,,,8.0,,,49.8,,,,,,42.2,,,,112.0,,82.0,,,,
AS_MS_ALL,NiTiHf,A. A. Simon,Mechanical Engineering,Shape memory response and microstructural evolution of a severe plastically deformed high temperature shape memory alloy (NiTiHf),2006.0,Ni49.8Ti42.2Hf8.0 %,,,,,,,,8.0,,,49.8,,,,,,42.2,,,,142.0,,98.0,,,,
AS_MS_ALL,NiTiHf,A. A. Simon,Mechanical Engineering,Shape memory response and microstructural evolution of a severe plastically deformed high temperature shape memory alloy (NiTiHf),2006.0,Ni49.8Ti42.2Hf8.0 %,,,,,,,,8.0,,,49.8,,,,,,42.2,,,,135.0,,100.0,,,,
AS_MS_ALL,NiTiHf,A. A. Simon,Mechanical Engineering,Shape memory response and microstructural evolution of a severe plastically deformed high temperature shape memory alloy (NiTiHf),2006.0,Ni49.8Ti42.2Hf8.0 %,,,,,,,,8.0,,,49.8,,,,,,42.2,,,,142.0,,119.0,,,,
AS_MS_ALL,NiTiHf,A. A. Simon,Mechanical Engineering,Shape memory response and microstructural evolution of a severe plastically deformed high temperature shape memory alloy (NiTiHf),2006.0,Ni49.8Ti42.2Hf8.0 %,,,,,,,,8.0,,,49.8,,,,,,42.2,,,,120.0,,115.0,,,,
AS_MS_ALL,NiTiHf,A. A. Simon,Mechanical Engineering,Shape memory response and microstructural evolution of a severe plastically deformed high temperature shape memory alloy (NiTiHf),2006.0,Ni49.8Ti42.2Hf8.0 %,,,,,,,,8.0,,,49.8,,,,,,42.2,,,,133.0,,83.0,,,,
AS_MS_ALL,NiTiHf,A. A. Simon,Mechanical Engineering,Shape memory response and microstructural evolution of a severe plastically deformed high temperature shape memory alloy (NiTiHf),2006.0,Ni49.8Ti42.2Hf8.0 %,,,,,,,,8.0,,,49.8,,,,,,42.2,,,,133.0,,96.0,,,,
AS_MS_ALL,NiTiHf,A. A. Simon,Mechanical Engineering,Shape memory response and microstructural evolution of a severe plastically deformed high temperature shape memory alloy (NiTiHf),2006.0,Ni49.8Ti42.2Hf8.0 %,,,,,,,,8.0,,,49.8,,,,,,42.2,,,,128.0,,85.0,,,,
AS_MS_ALL,NiTiHf,A. A. Simon,Mechanical Engineering,Shape memory response and microstructural evolution of a severe plastically deformed high temperature shape memory alloy (NiTiHf),2006.0,Ni49.8Ti42.2Hf8.0 %,,,,,,,,8.0,,,49.8,,,,,,42.2,,,,132.0,,99.0,,,,
AS_MS_ALL,NiTiHf,A. A. Simon,Mechanical Engineering,Shape memory response and microstructural evolution of a severe plastically deformed high temperature shape memory alloy (NiTiHf),2006.0,Ni49.8Ti42.2Hf8.0 %,,,,,,,,8.0,,,49.8,,,,,,42.2,,,,123.0,,85.0,,,,
AS_MS_ALL,NiTiHf,A. A. Simon,Mechanical Engineering,Shape memory response and microstructural evolution of a severe plastically deformed high temperature shape memory alloy (NiTiHf),2006.0,Ni49.8Ti42.2Hf8.0 %,,,,,,,,8.0,,,49.8,,,,,,42.2,,,,125.0,,74.0,,,,
AS_MS_ALL,NiTiHf,A. A. Simon,Mechanical Engineering,Shape memory response and microstructural evolution of a severe plastically deformed high temperature shape memory alloy (NiTiHf),2006.0,Ni49.8Ti42.2Hf8.0 %,,,,,,,,8.0,,,49.8,,,,,,42.2,,,,132.0,,91.0,,,,
AS_MS_ALL,NiTiHf,A. A. Simon,Mechanical Engineering,Shape memory response and microstructural evolution of a severe plastically deformed high temperature shape memory alloy (NiTiHf),2006.0,Ni49.8Ti42.2Hf8.0 %,,,,,,,,8.0,,,49.8,,,,,,42.2,,,,130.0,,91.0,,,,
AS_MS_ALL,NiTiHf,A. A. Simon,Mechanical Engineering,Shape memory response and microstructural evolution of a severe plastically deformed high temperature shape memory alloy (NiTiHf),2006.0,Ni49.8Ti42.2Hf8.0 %,,,,,,,,8.0,,,49.8,,,,,,42.2,,,,139.0,,90.0,,,,
AS_MS_ALL,NiTiHf,A. A. Simon,Mechanical Engineering,Shape memory response and microstructural evolution of a severe plastically deformed high temperature shape memory alloy (NiTiHf),2006.0,Ni49.8Ti42.2Hf8.0 %,,,,,,,,8.0,,,49.8,,,,,,42.2,,,,152.0,,74.0,,,,
AS_MS_ALL,NiTiHf,A. A. Simon,Mechanical Engineering,Shape memory response and microstructural evolution of a severe plastically deformed high temperature shape memory alloy (NiTiHf),2006.0,Ni49.8Ti42.2Hf8.0 %,,,,,,,,8.0,,,49.8,,,,,,42.2,,,,136.0,,94.0,,,,
AS_MS_ALL,NiTiHf,A. A. Simon,Mechanical Engineering,Shape memory response and microstructural evolution of a severe plastically deformed high temperature shape memory alloy (NiTiHf),2006.0,Ni49.8Ti42.2Hf8.0 %,,,,,,,,8.0,,,49.8,,,,,,42.2,,,,149.0,,83.0,,,,
AS_MS_ALL,NiTiHf,A. A. Simon,Mechanical Engineering,Shape memory response and microstructural evolution of a severe plastically deformed high temperature shape memory alloy (NiTiHf),2006.0,Ni49.8Ti42.2Hf8.0 %,,,,,,,,8.0,,,49.8,,,,,,42.2,,,,121.0,,74.0,,,,
AS_MS_ALL,NiTiHf,A. A. Simon,Mechanical Engineering,Shape memory response and microstructural evolution of a severe plastically deformed high temperature shape memory alloy (NiTiHf),2006.0,Ni49.8Ti42.2Hf8.0 %,,,,,,,,8.0,,,49.8,,,,,,42.2,,,,120.0,,92.0,,,,
AS_MS_ALL,NiTiHf,A. A. Simon,Mechanical Engineering,Shape memory response and microstructural evolution of a severe plastically deformed high temperature shape memory alloy (NiTiHf),2006.0,Ni49.8Ti42.2Hf8.0 %,,,,,,,,8.0,,,49.8,,,,,,42.2,,,,117.0,,76.0,,,,
AS_MS_ALL,NiTiHf,A. A. Simon,Mechanical Engineering,Shape memory response and microstructural evolution of a severe plastically deformed high temperature shape memory alloy (NiTiHf),2006.0,Ni49.8Ti42.2Hf8.0 %,,,,,,,,8.0,,,49.8,,,,,,42.2,,,,125.0,,88.0,,,,
AS_MS_ALL,NiTiHf,A. Manca; A. V. Shelyakov and G. Airoldi,Materials Transactions,Ageing in Parent Phase and Martensite Stabilization in a Ni50Ti30Hf20 Alloy,2003.0,Ni50.0Ti30.0Hf20.0 %,,,,,,,,20.0,,,50.0,,,,,,30.0,,,,231.0,,167.0,,,,
AS_MS_ALL,NiTiHf,A. Manca; A. V. Shelyakov and G. Airoldi,Materials Transactions,Ageing in Parent Phase and Martensite Stabilization in a Ni50Ti30Hf20 Alloy,2003.0,Ni50.0Ti30.0Hf20.0 %,,,,,,,,20.0,,,50.0,,,,,,30.0,,,,230.0,,166.0,,,,
AS_MS_ALL,NiTiHf,A. Manca; A. V. Shelyakov and G. Airoldi,Materials Transactions,Ageing in Parent Phase and Martensite Stabilization in a Ni50Ti30Hf20 Alloy,2003.0,Ni50.0Ti30.0Hf20.0 %,,,,,,,,20.0,,,50.0,,,,,,30.0,,,,230.0,,165.0,,,,
