Repository: AyushChauhan9389/Shape-Memory-Alloy-Dataset

File: Combined_SMA_Dataset.csv (part 53 of 113)
Source_Directory,Alloy_Type,Authors,Source,Title,Year,composition,Ag (at.%),Al (at.%),Au (at.%),Cd (at.%),Co (at.%),Cu (at.%),Fe (at.%),Hf (at.%),Mn (at.%),Nb (at.%),Ni (at.%),Pd (at.%),Pt (at.%),Ru (at.%),Si (at.%),Ta (at.%),Ti (at.%),Zn (at.%),Zr (at.%),Austenite Finish Temperature - AF - (°C),Austenite Start Temperature - AS - (°C),Martensite Finish Temperature - MF - (°C),Martensite Start Temperature - MS - (°C),Cooling Rate (°C/min),Heating Rate (°C/min),Calculated Density (g/cm^3),Thermal transformation span (TSPAN) - (AF-MF) - (°C)
AS_MS_ALL,NiTiHf,A. Manca; A. V. Shelyakov and G. Airoldi,Materials Transactions,Ageing in Parent Phase and Martensite Stabilization in a Ni50Ti30Hf20 Alloy,2003.0,Ni50.0Ti30.0Hf20.0 %,,,,,,,,20.0,,,50.0,,,,,,30.0,,,,221.0,,160.0,,,,
AS_MS_ALL,NiTiHf,A. Manca; A. V. Shelyakov and G. Airoldi,Materials Transactions,Ageing in Parent Phase and Martensite Stabilization in a Ni50Ti30Hf20 Alloy,2003.0,Ni50.0Ti30.0Hf20.0 %,,,,,,,,20.0,,,50.0,,,,,,30.0,,,,229.0,,164.0,,,,
AS_MS_ALL,NiTiHf,A. Manca; A. V. Shelyakov and G. Airoldi,Materials Transactions,Ageing in Parent Phase and Martensite Stabilization in a Ni50Ti30Hf20 Alloy,2003.0,Ni50.0Ti30.0Hf20.0 %,,,,,,,,20.0,,,50.0,,,,,,30.0,,,,219.0,,159.0,,,,
AS_MS_ALL,NiTiHf,A. Manca; A. V. Shelyakov and G. Airoldi,Materials Transactions,Ageing in Parent Phase and Martensite Stabilization in a Ni50Ti30Hf20 Alloy,2003.0,Ni50.0Ti30.0Hf20.0 %,,,,,,,,20.0,,,50.0,,,,,,30.0,,,,228.0,,163.0,,,,
AS_MS_ALL,NiTiHf,R. Santamarta; A. Pasko; J. Pons; E. Cesari and P. Ochin,Materials Transactions,Crystallization in partially amorphous Ni50Ti32Hf18 melt spun ribbon,2004.0,Ni50.0Ti32.0Hf18.0 %,,,,,,,,18.0,,,50.0,,,,,,32.0,,,,163.0,,143.0,,,,
AS_MS_ALL,NiTiHf,R. Santamarta; A. Pasko; J. Pons; E. Cesari and P. Ochin,Materials Transactions,Crystallization in partially amorphous Ni50Ti32Hf18 melt spun ribbon,2004.0,Ni50.0Ti32.0Hf18.0 %,,,,,,,,18.0,,,50.0,,,,,,32.0,,,,159.0,,136.0,,,,
AS_MS_ALL,NiTiHf,R. Santamarta; A. Pasko; J. Pons; E. Cesari and P. Ochin,Materials Transactions,Crystallization in partially amorphous Ni50Ti32Hf18 melt spun ribbon,2004.0,Ni50.0Ti32.0Hf18.0 %,,,,,,,,18.0,,,50.0,,,,,,32.0,,,,155.0,,133.0,,,,
AS_MS_ALL,NiTiHf,R. Santamarta; A. Pasko; J. Pons; E. Cesari and P. Ochin,Materials Transactions,Crystallization in partially amorphous Ni50Ti32Hf18 melt spun ribbon,2004.0,Ni50.0Ti32.0Hf18.0 %,,,,,,,,18.0,,,50.0,,,,,,32.0,,,,158.0,,135.0,,,,
AS_MS_ALL,NiTiHf,R. Santamarta; A. Pasko; J. Pons; E. Cesari and P. Ochin,Materials Transactions,Crystallization in partially amorphous Ni50Ti32Hf18 melt spun ribbon,2004.0,Ni50.0Ti32.0Hf18.0 %,,,,,,,,18.0,,,50.0,,,,,,32.0,,,,157.0,,135.0,,,,
AS_MS_ALL,NiTiHf,R. Santamarta; A. Pasko; J. Pons; E. Cesari and P. Ochin,Materials Transactions,Crystallization in partially amorphous Ni50Ti32Hf18 melt spun ribbon,2004.0,Ni50.0Ti32.0Hf18.0 %,,,,,,,,18.0,,,50.0,,,,,,32.0,,,,156.0,,135.0,,,,
AS_MS_ALL,NiTiHf,R. Santamarta; A. Pasko; J. Pons; E. Cesari and P. Ochin,Materials Transactions,Crystallization in partially amorphous Ni50Ti32Hf18 melt spun ribbon,2004.0,Ni50.0Ti32.0Hf18.0 %,,,,,,,,18.0,,,50.0,,,,,,32.0,,,,150.0,,134.0,,,,
AS_MS_ALL,NiTiHf,R. Santamarta; A. Pasko; J. Pons; E. Cesari and P. Ochin,Materials Transactions,Crystallization in partially amorphous Ni50Ti32Hf18 melt spun ribbon,2004.0,Ni50.0Ti32.0Hf18.0 %,,,,,,,,18.0,,,50.0,,,,,,32.0,,,,150.0,,133.0,,,,
AS_MS_ALL,NiTiHf,R. Santamarta; A. Pasko; J. Pons; E. Cesari and P. Ochin,Materials Transactions,Crystallization in partially amorphous Ni50Ti32Hf18 melt spun ribbon,2004.0,Ni50.0Ti32.0Hf18.0 %,,,,,,,,18.0,,,50.0,,,,,,32.0,,,,145.0,,141.0,,,,
AS_MS_ALL,NiTiHf,X. L. Meng; W. Cai; F. Chen and L. C. Zhao,Scripta Materialia,Effect of aging on martensitic transformation and microstructure in Ni-rich TiNiHf shape memory alloy,2006.0,Ni50.0Ti30.0Hf20.0 %,,,,,,,,20.0,,,50.0,,,,,,30.0,,,,291.0,,239.0,,,,
AS_MS_ALL,NiTiHf,R. Soares and W. B. Castro,Materials Science Forum,Effect of Cooling Rate on the Transformation Temperatures of Ni50Ti36Hf14 Melt Spun Ribbons,2018.0,Ni50.0Ti36.0Hf14.0 %,,,,,,,,14.0,,,50.0,,,,,,36.0,,,,97.0,,70.0,,,,
AS_MS_ALL,NiTiHf,R. Soares and W. B. Castro,Materials Science Forum,Effect of Cooling Rate on the Transformation Temperatures of Ni50Ti36Hf14 Melt Spun Ribbons,2018.0,Ni50.0Ti36.0Hf14.0 %,,,,,,,,14.0,,,50.0,,,,,,36.0,,,,78.0,,65.0,,,,
AS_MS_ALL,NiTiHf,R. Soares and W. B. Castro,Materials Science Forum,Effect of Cooling Rate on the Transformation Temperatures of Ni50Ti36Hf14 Melt Spun Ribbons,2018.0,Ni50.0Ti36.0Hf14.0 %,,,,,,,,14.0,,,50.0,,,,,,36.0,,,,100.0,,86.0,,,,
AS_MS_ALL,NiTiHf,S. Kang; H.-J. Im and T.-H. Nam,Journal of the Korean Institute of Metals and Materials(South Korea),Effect of Hf-content on phase transformation behavior and microstructures of Ti-Ni-Hf shape memory alloys,1999.0,Ni50.0Ti48.0Hf2.0 %,,,,,,,,2.0,,,50.0,,,,,,48.0,,,,22.0,,1.0,,,,
AS_MS_ALL,NiTiHf,S. Kang; H.-J. Im and T.-H. Nam,Journal of the Korean Institute of Metals and Materials(South Korea),Effect of Hf-content on phase transformation behavior and microstructures of Ti-Ni-Hf shape memory alloys,1999.0,Ni50.0Ti45.0Hf5.0 %,,,,,,,,5.0,,,50.0,,,,,,45.0,,,,-56.0,,-75.0,,,,
AS_MS_ALL,NiTiHf,S. Kang; H.-J. Im and T.-H. Nam,Journal of the Korean Institute of Metals and Materials(South Korea),Effect of Hf-content on phase transformation behavior and microstructures of Ti-Ni-Hf shape memory alloys,1999.0,Ni50.0Ti40.0Hf10.0 %,,,,,,,,10.0,,,50.0,,,,,,40.0,,,,105.0,,119.0,,,,
AS_MS_ALL,NiTiHf,S. Kang; H.-J. Im and T.-H. Nam,Journal of the Korean Institute of Metals and Materials(South Korea),Effect of Hf-content on phase transformation behavior and microstructures of Ti-Ni-Hf shape memory alloys,1999.0,Ni50.0Ti35.0Hf15.0 %,,,,,,,,15.0,,,50.0,,,,,,35.0,,,,157.0,,130.0,,,,
AS_MS_ALL,NiTiHf,S. Kang; H.-J. Im and T.-H. Nam,Journal of the Korean Institute of Metals and Materials(South Korea),Effect of Hf-content on phase transformation behavior and microstructures of Ti-Ni-Hf shape memory alloys,1999.0,Ni50.0Ti30.0Hf20.0 %,,,,,,,,20.0,,,50.0,,,,,,30.0,,,,72.0,,101.0,,,,
AS_MS_ALL,NiTiHf,R. L. Soares and W. B. d. Castro,REM-International Engineering Journal,Effects of composition on transformation temperatures and microstructure of Ni-Ti-Hf shape memory alloys,2019.0,Ni50.0Ti42.0Hf8.0 %,,,,,,,,8.0,,,50.0,,,,,,42.0,,,,55.0,,46.0,,,,
AS_MS_ALL,NiTiHf,R. L. Soares and W. B. d. Castro,REM-International Engineering Journal,Effects of composition on transformation temperatures and microstructure of Ni-Ti-Hf shape memory alloys,2019.0,Ni50.0Ti39.0Hf11.0 %,,,,,,,,11.0,,,50.0,,,,,,39.0,,,,80.0,,94.0,,,,
AS_MS_ALL,NiTiHf,R. L. Soares and W. B. d. Castro,REM-International Engineering Journal,Effects of composition on transformation temperatures and microstructure of Ni-Ti-Hf shape memory alloys,2019.0,Ni50.0Ti36.0Hf14.0 %,,,,,,,,14.0,,,50.0,,,,,,36.0,,,,145.0,,132.0,,,,
AS_MS_ALL,NiTiHf,R. L. Soares and W. B. d. Castro,REM-International Engineering Journal,Effects of composition on transformation temperatures and microstructure of Ni-Ti-Hf shape memory alloys,2019.0,Ni50.0Ti33.0Hf17.0 %,,,,,,,,17.0,,,50.0,,,,,,33.0,,,,157.0,,180.0,,,,
AS_MS_ALL,NiTiHf,R. L. Soares and W. B. d. Castro,REM-International Engineering Journal,Effects of composition on transformation temperatures and microstructure of Ni-Ti-Hf shape memory alloys,2019.0,Ni50.0Ti30.0Hf20.0 %,,,,,,,,20.0,,,50.0,,,,,,30.0,,,,216.0,,247.0,,,,
AS_MS_ALL,NiTiHf,N. A. Ley and M. L. Young,,Effects of Thermo-Mechanical Processing on Precipitate Evolution in Equiatomic and Ni-lean NiTiHf High Temperature Shape Memory Alloys,2019.0,Ni50.0Ti40.0Hf10.0 %,,,,,,,,10.0,,,50.0,,,,,,40.0,,,,124.0,,64.0,,,,
AS_MS_ALL,NiTiHf,N. A. Ley and M. L. Young,,Effects of Thermo-Mechanical Processing on Precipitate Evolution in Equiatomic and Ni-lean NiTiHf High Temperature Shape Memory Alloys,2019.0,Ni50.0Ti40.0Hf10.0 %,,,,,,,,10.0,,,50.0,,,,,,40.0,,,,115.0,,89.0,,,,
AS_MS_ALL,NiTiHf,N. A. Ley and M. L. Young,,Effects of Thermo-Mechanical Processing on Precipitate Evolution in Equiatomic and Ni-lean NiTiHf High Temperature Shape Memory Alloys,2019.0,Ni50.0Ti40.0Hf10.0 %,,,,,,,,10.0,,,50.0,,,,,,40.0,,,,120.0,,88.0,,,,
AS_MS_ALL,NiTiHf,N. Kuranova; A. Pushin; A. Uksusnikov; E. Belosludtseva; N. Kourov; T. Kuntsevich and V. Pushin,Technical Physics,Fine structure and mechanical properties of the shape-memory Ni50Ti32Hf18 alloy rapidly quenched by spinning,2017.0,Ni50.0Ti32.0Hf18.0 %,,,,,,,,18.0,,,50.0,,,,,,32.0,,,,186.0,,134.0,,,,
AS_MS_ALL,NiTiHf,M. A. Azeem and D. Dye,Intermetallics,In situ evaluation of the transformation behaviour of NiTi-based high temperature shape memory alloys,2014.0,Ni50.0Ti35.0Hf15.0 %,,,,,,,,15.0,,,50.0,,,,,,35.0,,,,249.0,,212.0,,,,
AS_MS_ALL,NiTiHf,M. A. Azeem and D. Dye,Intermetallics,In situ evaluation of the transformation behaviour of NiTi-based high temperature shape memory alloys,2014.0,Ni50.0Ti35.0Hf15.0 %,,,,,,,,15.0,,,50.0,,,,,,35.0,,,,165.0,,178.0,,,,
AS_MS_ALL,NiTiHf,M. A. Azeem and D. Dye,Intermetallics,In situ evaluation of the transformation behaviour of NiTi-based high temperature shape memory alloys,2014.0,Ni50.0Ti35.0Hf15.0 %,,,,,,,,15.0,,,50.0,,,,,,35.0,,,,178.0,,179.0,,,,
AS_MS_ALL,NiTiHf,M. A. Azeem and D. Dye,Intermetallics,In situ evaluation of the transformation behaviour of NiTi-based high temperature shape memory alloys,2014.0,Ni50.0Ti35.0Hf15.0 %,,,,,,,,15.0,,,50.0,,,,,,35.0,,,,198.0,,186.0,,,,
AS_MS_ALL,NiTiHf,M. A. Azeem and D. Dye,Intermetallics,In situ evaluation of the transformation behaviour of NiTi-based high temperature shape memory alloys,2014.0,Ni50.0Ti35.0Hf15.0 %,,,,,,,,15.0,,,50.0,,,,,,35.0,,,,201.0,,189.0,,,,
AS_MS_ALL,NiTiHf,M. A. Azeem and D. Dye,Intermetallics,In situ evaluation of the transformation behaviour of NiTi-based high temperature shape memory alloys,2014.0,Ni50.0Ti35.0Hf15.0 %,,,,,,,,15.0,,,50.0,,,,,,35.0,,,,184.0,,185.0,,,,
AS_MS_ALL,NiTiHf,S. H. Hong; J. T. Kim; H. J. Park; Y. S. Kim; J. Y. Suh; Y. S. Na; K. R. Lim; C. H. Shim; J. M. Park and K. B. Kim,Journal of Alloys and Compounds,Influence of Zr content on phase formation; transition and mechanical behavior of Ni-Ti-Hf-Zr high temperature shape memory alloys,2017.0,Ni50.0Ti38.0Hf12.0 %,,,,,,,,12.0,,,50.0,,,,,,38.0,,,,107.0,,115.0,,,,
AS_MS_ALL,NiTiHf,P. Olier; J. C. Brachet; J. L. Bechade; C. Foucher and G. Guenin,Journal de Physique IV,Investigation of Transformation Temperatures Microstructure and Shape Memory Properties of NiTi; NiTiZr and NiTiHf Alloys,1995.0,Ni50.0Ti40.0Hf10.0 %,,,,,,,,10.0,,,50.0,,,,,,40.0,,,,107.0,,74.0,,,,
AS_MS_ALL,NiTiHf,P. Olier; J. C. Brachet; J. L. Bechade; C. Foucher and G. Guenin,Journal de Physique IV,Investigation of Transformation Temperatures Microstructure and Shape Memory Properties of NiTi; NiTiZr and NiTiHf Alloys,1995.0,Ni50.0Ti38.0Hf12.0 %,,,,,,,,12.0,,,50.0,,,,,,38.0,,,,176.0,,142.0,,,,
AS_MS_ALL,NiTiHf,P. Olier; J. C. Brachet; J. L. Bechade; C. Foucher and G. Guenin,Journal de Physique IV,Investigation of Transformation Temperatures Microstructure and Shape Memory Properties of NiTi; NiTiZr and NiTiHf Alloys,1995.0,Ni50.0Ti38.0Hf12.0 %,,,,,,,,12.0,,,50.0,,,,,,38.0,,,,162.0,,133.0,,,,
AS_MS_ALL,NiTiHf,P. Olier; J. C. Brachet; J. L. Bechade; C. Foucher and G. Guenin,Journal de Physique IV,Investigation of Transformation Temperatures Microstructure and Shape Memory Properties of NiTi; NiTiZr and NiTiHf Alloys,1995.0,Ni50.0Ti35.0Hf15.0 %,,,,,,,,15.0,,,50.0,,,,,,35.0,,,,201.0,,188.0,,,,
AS_MS_ALL,NiTiHf,S. Besseghini; E. Villa and A. Tuissi,Materials Science and Engineering: A,Ni-Ti-Hf shape memory alloy: effect of aging and thermal cycling,1999.0,Ni50.0Ti40.0Hf10.0 %,,,,,,,,10.0,,,50.0,,,,,,40.0,,,,163.0,,120.0,,,,
AS_MS_ALL,NiTiHf,S. Besseghini; E. Villa and A. Tuissi,Materials Science and Engineering: A,Ni-Ti-Hf shape memory alloy: effect of aging and thermal cycling,1999.0,Ni50.0Ti40.0Hf10.0 %,,,,,,,,10.0,,,50.0,,,,,,40.0,,,,177.0,,127.0,,,,
AS_MS_ALL,NiTiHf,S. Besseghini; E. Villa and A. Tuissi,Materials Science and Engineering: A,Ni-Ti-Hf shape memory alloy: effect of aging and thermal cycling,1999.0,Ni50.0Ti40.0Hf10.0 %,,,,,,,,10.0,,,50.0,,,,,,40.0,,,,171.0,,125.0,,,,
AS_MS_ALL,NiTiHf,D. Canadinc; W. Trehern; H. Ozcan; C. Hayrettin; O. Karakoc; I. Karaman; F. Sun and Z. Chaudhry,Scripta Materialia,On the deformation response and cyclic stability of Ni50Ti35Hf15 high temperature shape memory alloy wires,2017.0,Ni50.0Ti35.0Hf15.0 %,,,,,,,,15.0,,,50.0,,,,,,35.0,,,,230.0,,196.0,,,,
AS_MS_ALL,NiTiHf,D. Canadinc; W. Trehern; H. Ozcan; C. Hayrettin; O. Karakoc; I. Karaman; F. Sun and Z. Chaudhry,Scripta Materialia,On the deformation response and cyclic stability of Ni50Ti35Hf15 high temperature shape memory alloy wires,2017.0,Ni50.0Ti35.0Hf15.0 %,,,,,,,,15.0,,,50.0,,,,,,35.0,,,,176.0,,149.0,,,,
AS_MS_ALL,NiTiHf,D. Canadinc; W. Trehern; H. Ozcan; C. Hayrettin; O. Karakoc; I. Karaman; F. Sun and Z. Chaudhry,Scripta Materialia,On the deformation response and cyclic stability of Ni50Ti35Hf15 high temperature shape memory alloy wires,2017.0,Ni50.0Ti35.0Hf15.0 %,,,,,,,,15.0,,,50.0,,,,,,35.0,,,,221.0,,183.0,,,,
AS_MS_ALL,NiTiHf,D. Canadinc; W. Trehern; H. Ozcan; C. Hayrettin; O. Karakoc; I. Karaman; F. Sun and Z. Chaudhry,Scripta Materialia,On the deformation response and cyclic stability of Ni50Ti35Hf15 high temperature shape memory alloy wires,2017.0,Ni50.0Ti35.0Hf15.0 %,,,,,,,,15.0,,,50.0,,,,,,35.0,,,,183.0,,187.0,,,,
AS_MS_ALL,NiTiHf,D. Canadinc; W. Trehern; H. Ozcan; C. Hayrettin; O. Karakoc; I. Karaman; F. Sun and Z. Chaudhry,Scripta Materialia,On the deformation response and cyclic stability of Ni50Ti35Hf15 high temperature shape memory alloy wires,2017.0,Ni50.0Ti35.0Hf15.0 %,,,,,,,,15.0,,,50.0,,,,,,35.0,,,,188.0,,189.0,,,,
AS_MS_ALL,NiTiHf,D. Canadinc; W. Trehern; H. Ozcan; C. Hayrettin; O. Karakoc; I. Karaman; F. Sun and Z. Chaudhry,Scripta Materialia,On the deformation response and cyclic stability of Ni50Ti35Hf15 high temperature shape memory alloy wires,2017.0,Ni50.0Ti35.0Hf15.0 %,,,,,,,,15.0,,,50.0,,,,,,35.0,,,,210.0,,200.0,,,,
AS_MS_ALL,NiTiHf,D. Canadinc; W. Trehern; H. Ozcan; C. Hayrettin; O. Karakoc; I. Karaman; F. Sun and Z. Chaudhry,Scripta Materialia,On the deformation response and cyclic stability of Ni50Ti35Hf15 high temperature shape memory alloy wires,2017.0,Ni50.0Ti35.0Hf15.0 %,,,,,,,,15.0,,,50.0,,,,,,35.0,,,,237.0,,197.0,,,,
AS_MS_ALL,NiTiHf,B. Wang; R. Bhagat; X. Lan and R. Dashwood,Journal of The Electrochemical Society,Production of Ni-35Ti-15Hf alloy via the FFC Cambridge process,2011.0,Ni50.0Ti35.0Hf15.0 %,,,,,,,,15.0,,,50.0,,,,,,35.0,,,,190.0,,120.0,,,,
AS_MS_ALL,NiTiHf,C. C. Wojcik,Journal of Materials Engineering and Performance,Properties and Heat Treatment of High Transition Temperature Ni-Ti-Hf Alloys,2009.0,Ni50.0Ti44.0Hf6.0 %,,,,,,,,6.0,,,50.0,,,,,,44.0,,,,40.0,,36.0,,,,
AS_MS_ALL,NiTiHf,C. C. Wojcik,Journal of Materials Engineering and Performance,Properties and Heat Treatment of High Transition Temperature Ni-Ti-Hf Alloys,2009.0,Ni50.0Ti44.0Hf6.0 %,,,,,,,,6.0,,,50.0,,,,,,44.0,,,,58.0,,38.0,,,,
AS_MS_ALL,NiTiHf,C. C. Wojcik,Journal of Materials Engineering and Performance,Properties and Heat Treatment of High Transition Temperature Ni-Ti-Hf Alloys,2009.0,Ni50.0Ti44.0Hf6.0 %,,,,,,,,6.0,,,50.0,,,,,,44.0,,,,61.0,,45.0,,,,
AS_MS_ALL,NiTiHf,C. C. Wojcik,Journal of Materials Engineering and Performance,Properties and Heat Treatment of High Transition Temperature Ni-Ti-Hf Alloys,2009.0,Ni50.0Ti44.0Hf6.0 %,,,,,,,,6.0,,,50.0,,,,,,44.0,,,,62.0,,46.0,,,,
AS_MS_ALL,NiTiHf,C. C. Wojcik,Journal of Materials Engineering and Performance,Properties and Heat Treatment of High Transition Temperature Ni-Ti-Hf Alloys,2009.0,Ni50.0Ti44.0Hf6.0 %,,,,,,,,6.0,,,50.0,,,,,,44.0,,,,97.0,,53.0,,,,
AS_MS_ALL,NiTiHf,C. C. Wojcik,Journal of Materials Engineering and Performance,Properties and Heat Treatment of High Transition Temperature Ni-Ti-Hf Alloys,2009.0,Ni50.0Ti44.0Hf6.0 %,,,,,,,,6.0,,,50.0,,,,,,44.0,,,,95.0,,58.0,,,,
AS_MS_ALL,NiTiHf,C. C. Wojcik,Journal of Materials Engineering and Performance,Properties and Heat Treatment of High Transition Temperature Ni-Ti-Hf Alloys,2009.0,Ni50.0Ti44.0Hf6.0 %,,,,,,,,6.0,,,50.0,,,,,,44.0,,,,124.0,,74.0,,,,
AS_MS_ALL,NiTiHf,C. C. Wojcik,Journal of Materials Engineering and Performance,Properties and Heat Treatment of High Transition Temperature Ni-Ti-Hf Alloys,2009.0,Ni50.0Ti42.0Hf8.0 %,,,,,,,,8.0,,,50.0,,,,,,42.0,,,,94.0,,72.0,,,,
AS_MS_ALL,NiTiHf,C. C. Wojcik,Journal of Materials Engineering and Performance,Properties and Heat Treatment of High Transition Temperature Ni-Ti-Hf Alloys,2009.0,Ni50.0Ti40.0Hf10.0 %,,,,,,,,10.0,,,50.0,,,,,,40.0,,,,135.0,,115.0,,,,
AS_MS_ALL,NiTiHf,C. C. Wojcik,Journal of Materials Engineering and Performance,Properties and Heat Treatment of High Transition Temperature Ni-Ti-Hf Alloys,2009.0,Ni50.0Ti40.0Hf10.0 %,,,,,,,,10.0,,,50.0,,,,,,40.0,,,,142.0,,107.0,,,,
AS_MS_ALL,NiTiHf,C. C. Wojcik,Journal of Materials Engineering and Performance,Properties and Heat Treatment of High Transition Temperature Ni-Ti-Hf Alloys,2009.0,Ni50.0Ti40.0Hf10.0 %,,,,,,,,10.0,,,50.0,,,,,,40.0,,,,150.0,,118.0,,,,
AS_MS_ALL,NiTiHf,C. C. Wojcik,Journal of Materials Engineering and Performance,Properties and Heat Treatment of High Transition Temperature Ni-Ti-Hf Alloys,2009.0,Ni50.0Ti40.0Hf10.0 %,,,,,,,,10.0,,,50.0,,,,,,40.0,,,,146.0,,120.0,,,,
AS_MS_ALL,NiTiHf,C. C. Wojcik,Journal of Materials Engineering and Performance,Properties and Heat Treatment of High Transition Temperature Ni-Ti-Hf Alloys,2009.0,Ni50.0Ti40.0Hf10.0 %,,,,,,,,10.0,,,50.0,,,,,,40.0,,,,140.0,,115.0,,,,
AS_MS_ALL,NiTiHf,C. C. Wojcik,Journal of Materials Engineering and Performance,Properties and Heat Treatment of High Transition Temperature Ni-Ti-Hf Alloys,2009.0,Ni50.0Ti40.0Hf10.0 %,,,,,,,,10.0,,,50.0,,,,,,40.0,,,,169.0,,134.0,,,,
AS_MS_ALL,NiTiHf,C. C. Wojcik,Journal of Materials Engineering and Performance,Properties and Heat Treatment of High Transition Temperature Ni-Ti-Hf Alloys,2009.0,Ni50.0Ti40.0Hf10.0 %,,,,,,,,10.0,,,50.0,,,,,,40.0,,,,161.0,,121.0,,,,
AS_MS_ALL,NiTiHf,C. C. Wojcik,Journal of Materials Engineering and Performance,Properties and Heat Treatment of High Transition Temperature Ni-Ti-Hf Alloys,2009.0,Ni50.0Ti40.0Hf10.0 %,,,,,,,,10.0,,,50.0,,,,,,40.0,,,,158.0,,130.0,,,,
AS_MS_ALL,NiTiHf,C. C. Wojcik,Journal of Materials Engineering and Performance,Properties and Heat Treatment of High Transition Temperature Ni-Ti-Hf Alloys,2009.0,Ni50.0Ti40.0Hf10.0 %,,,,,,,,10.0,,,50.0,,,,,,40.0,,,,159.0,,129.0,,,,
AS_MS_ALL,NiTiHf,C. C. Wojcik,Journal of Materials Engineering and Performance,Properties and Heat Treatment of High Transition Temperature Ni-Ti-Hf Alloys,2009.0,Ni50.0Ti40.0Hf10.0 %,,,,,,,,10.0,,,50.0,,,,,,40.0,,,,175.0,,140.0,,,,
AS_MS_ALL,NiTiHf,C. C. Wojcik,Journal of Materials Engineering and Performance,Properties and Heat Treatment of High Transition Temperature Ni-Ti-Hf Alloys,2009.0,Ni50.0Ti40.0Hf10.0 %,,,,,,,,10.0,,,50.0,,,,,,40.0,,,,174.0,,141.0,,,,
AS_MS_ALL,NiTiHf,A. Johnson; V. Martynov and R. Minners,Journal de Physique IV,Sputter deposition of high transition temperature Ti-Ni-Hf alloy thin films,1995.0,Ni50.0Ti40.0Hf10.0 %,,,,,,,,10.0,,,50.0,,,,,,40.0,,,,113.0,,105.0,,,,
AS_MS_ALL,NiTiHf,E. Cesari; P. Ochin; R. Portier; V. Kolomystev; Y. Koval; A. Pasko and V. Soolshenko,Materials Science and Engineering: A,Structure and properties of Ti–Ni–Zr and Ti–Ni–Hf Melt Spun ribbons ,1999.0,Ni50.0Ti32.0Hf18.0 %,,,,,,,,18.0,,,50.0,,,,,,32.0,,,,175.0,,157.0,,,,
AS_MS_ALL,NiTiHf,E. Cesari; P. Ochin; R. Portier; V. Kolomystev; Y. Koval; A. Pasko and V. Soolshenko,Materials Science and Engineering: A,Structure and properties of Ti–Ni–Zr and Ti–Ni–Hf Melt Spun ribbons ,1999.0,Ni50.0Ti32.0Hf18.0 %,,,,,,,,18.0,,,50.0,,,,,,32.0,,,,232.0,,226.0,,,,
AS_MS_ALL,NiTiHf,E. Cesari; P. Ochin; R. Portier; V. Kolomystev; Y. Koval; A. Pasko and V. Soolshenko,Materials Science and Engineering: A,Structure and properties of Ti–Ni–Zr and Ti–Ni–Hf Melt Spun ribbons ,1999.0,Ni50.0Ti32.0Hf18.0 %,,,,,,,,18.0,,,50.0,,,,,,32.0,,,,180.0,,171.0,,,,
AS_MS_ALL,NiTiHf,E. Cesari; P. Ochin; R. Portier; V. Kolomystev; Y. Koval; A. Pasko and V. Soolshenko,Materials Science and Engineering: A,Structure and properties of Ti–Ni–Zr and Ti–Ni–Hf Melt Spun ribbons ,1999.0,Ni50.0Ti32.0Hf18.0 %,,,,,,,,18.0,,,50.0,,,,,,32.0,,,,177.0,,172.0,,,,
AS_MS_ALL,NiTiHf,E. Cesari; P. Ochin; R. Portier; V. Kolomystev; Y. Koval; A. Pasko and V. Soolshenko,Materials Science and Engineering: A,Structure and properties of Ti–Ni–Zr and Ti–Ni–Hf Melt Spun ribbons ,1999.0,Ni50.0Ti32.0Hf18.0 %,,,,,,,,18.0,,,50.0,,,,,,32.0,,,,173.0,,169.0,,,,
AS_MS_ALL,NiTiHf,E. Cesari; P. Ochin; R. Portier; V. Kolomystev; Y. Koval; A. Pasko and V. Soolshenko,Materials Science and Engineering: A,Structure and properties of Ti–Ni–Zr and Ti–Ni–Hf Melt Spun ribbons ,1999.0,Ni50.0Ti32.0Hf18.0 %,,,,,,,,18.0,,,50.0,,,,,,32.0,,,,173.0,,169.0,,,,
AS_MS_ALL,NiTiHf,E. Cesari; P. Ochin; R. Portier; V. Kolomystev; Y. Koval; A. Pasko and V. Soolshenko,Materials Science and Engineering: A,Structure and properties of Ti–Ni–Zr and Ti–Ni–Hf Melt Spun ribbons ,1999.0,Ni50.0Ti32.0Hf18.0 %,,,,,,,,18.0,,,50.0,,,,,,32.0,,,,171.0,,167.0,,,,
AS_MS_ALL,NiTiHf,E. Cesari; P. Ochin; R. Portier; V. Kolomystev; Y. Koval; A. Pasko and V. Soolshenko,Materials Science and Engineering: A,Structure and properties of Ti–Ni–Zr and Ti–Ni–Hf Melt Spun ribbons ,1999.0,Ni50.0Ti32.0Hf18.0 %,,,,,,,,18.0,,,50.0,,,,,,32.0,,,,172.0,,167.0,,,,
AS_MS_ALL,NiTiHf,E. Cesari; P. Ochin; R. Portier; V. Kolomystev; Y. Koval; A. Pasko and V. Soolshenko,Materials Science and Engineering: A,Structure and properties of Ti–Ni–Zr and Ti–Ni–Hf Melt Spun ribbons ,1999.0,Ni50.0Ti32.0Hf18.0 %,,,,,,,,18.0,,,50.0,,,,,,32.0,,,,169.0,,165.0,,,,
AS_MS_ALL,NiTiHf,E. Cesari; P. Ochin; R. Portier; V. Kolomystev; Y. Koval; A. Pasko and V. Soolshenko,Materials Science and Engineering: A,Structure and properties of Ti–Ni–Zr and Ti–Ni–Hf Melt Spun ribbons ,1999.0,Ni50.0Ti32.0Hf18.0 %,,,,,,,,18.0,,,50.0,,,,,,32.0,,,,170.0,,165.0,,,,
AS_MS_ALL,NiTiHf,E. Cesari; P. Ochin; R. Portier; V. Kolomystev; Y. Koval; A. Pasko and V. Soolshenko,Materials Science and Engineering: A,Structure and properties of Ti–Ni–Zr and Ti–Ni–Hf Melt Spun ribbons ,1999.0,Ni50.0Ti32.0Hf18.0 %,,,,,,,,18.0,,,50.0,,,,,,32.0,,,,169.0,,163.0,,,,
AS_MS_ALL,NiTiHf,E. Cesari; P. Ochin; R. Portier; V. Kolomystev; Y. Koval; A. Pasko and V. Soolshenko,Materials Science and Engineering: A,Structure and properties of Ti–Ni–Zr and Ti–Ni–Hf Melt Spun ribbons ,1999.0,Ni50.0Ti32.0Hf18.0 %,,,,,,,,18.0,,,50.0,,,,,,32.0,,,,169.0,,164.0,,,,
AS_MS_ALL,NiTiHf,E. Cesari; P. Ochin; R. Portier; V. Kolomystev; Y. Koval; A. Pasko and V. Soolshenko,Materials Science and Engineering: A,Structure and properties of Ti–Ni–Zr and Ti–Ni–Hf Melt Spun ribbons ,1999.0,Ni50.0Ti32.0Hf18.0 %,,,,,,,,18.0,,,50.0,,,,,,32.0,,,,169.0,,167.0,,,,
AS_MS_ALL,NiTiHf,E. Cesari; P. Ochin; R. Portier; V. Kolomystev; Y. Koval; A. Pasko and V. Soolshenko,Materials Science and Engineering: A,Structure and properties of Ti–Ni–Zr and Ti–Ni–Hf Melt Spun ribbons ,1999.0,Ni50.0Ti32.0Hf18.0 %,,,,,,,,18.0,,,50.0,,,,,,32.0,,,,170.0,,168.0,,,,
AS_MS_ALL,NiTiHf,E. Cesari; P. Ochin; R. Portier; V. Kolomystev; Y. Koval; A. Pasko and V. Soolshenko,Materials Science and Engineering: A,Structure and properties of Ti–Ni–Zr and Ti–Ni–Hf Melt Spun ribbons ,1999.0,Ni50.0Ti32.0Hf18.0 %,,,,,,,,18.0,,,50.0,,,,,,32.0,,,,171.0,,166.0,,,,
AS_MS_ALL,NiTiHf,E. Cesari; P. Ochin; R. Portier; V. Kolomystev; Y. Koval; A. Pasko and V. Soolshenko,Materials Science and Engineering: A,Structure and properties of Ti–Ni–Zr and Ti–Ni–Hf Melt Spun ribbons ,1999.0,Ni50.0Ti32.0Hf18.0 %,,,,,,,,18.0,,,50.0,,,,,,32.0,,,,170.0,,163.0,,,,
AS_MS_ALL,NiTiHf,V. G. Pushin; N. N. Kuranova; A. V. Pushin; A. N. Uksusnikov and N. I. Kourov,Technical Physics,Structure and thermoelastic martensitic transformations in ternary Ni–Ti–Hf alloys with a high-temperature shape memory effect,2016.0,Ni50.0Ti38.0Hf12.0 %,,,,,,,,12.0,,,50.0,,,,,,38.0,,,,157.0,,132.0,,,,
AS_MS_ALL,NiTiHf,V. G. Pushin; N. N. Kuranova; A. V. Pushin; A. N. Uksusnikov and N. I. Kourov,Technical Physics,Structure and thermoelastic martensitic transformations in ternary Ni–Ti–Hf alloys with a high-temperature shape memory effect,2016.0,Ni50.0Ti35.0Hf15.0 %,,,,,,,,15.0,,,50.0,,,,,,35.0,,,,207.0,,177.0,,,,
AS_MS_ALL,NiTiHf,V. G. Pushin; N. N. Kuranova; A. V. Pushin; A. N. Uksusnikov and N. I. Kourov,Technical Physics,Structure and thermoelastic martensitic transformations in ternary Ni–Ti–Hf alloys with a high-temperature shape memory effect,2016.0,Ni50.0Ti32.0Hf18.0 %,,,,,,,,18.0,,,50.0,,,,,,32.0,,,,257.0,,227.0,,,,
AS_MS_ALL,NiTiHf,V. G. Pushin; N. N. Kuranova; A. V. Pushin; A. N. Uksusnikov and N. I. Kourov,Technical Physics,Structure and thermoelastic martensitic transformations in ternary Ni–Ti–Hf alloys with a high-temperature shape memory effect,2016.0,Ni50.0Ti30.0Hf20.0 %,,,,,,,,20.0,,,50.0,,,,,,30.0,,,,291.0,,247.0,,,,
AS_MS_ALL,NiTiHf,B. C. Hornbuckle; T. T. Sasaki; G. S. Bigelow; R. D. Noebe; M. L. Weaver and G. B. Thompson,Materials Science and Engineering: A,Structure–property relationships in a precipitation strengthened Ni–29.7Ti–20Hf (at%) shape memory alloy,2015.0,Ni50.0Ti29.7Hf20.3 %,,,,,,,,20.3,,,50.0,,,,,,29.7,,,,112.0,,105.0,,,,
AS_MS_ALL,NiTiHf,B. C. Hornbuckle; T. T. Sasaki; G. S. Bigelow; R. D. Noebe; M. L. Weaver and G. B. Thompson,Materials Science and Engineering: A,Structure–property relationships in a precipitation strengthened Ni–29.7Ti–20Hf (at%) shape memory alloy,2015.0,Ni50.0Ti29.7Hf20.3 %,,,,,,,,20.3,,,50.0,,,,,,29.7,,,,99.0,,89.0,,,,
AS_MS_ALL,NiTiHf,B. C. Hornbuckle; T. T. Sasaki; G. S. Bigelow; R. D. Noebe; M. L. Weaver and G. B. Thompson,Materials Science and Engineering: A,Structure–property relationships in a precipitation strengthened Ni–29.7Ti–20Hf (at%) shape memory alloy,2015.0,Ni50.0Ti29.7Hf20.3 %,,,,,,,,20.3,,,50.0,,,,,,29.7,,,,225.0,,178.0,,,,
AS_MS_ALL,NiTiHf,B. C. Hornbuckle; T. T. Sasaki; G. S. Bigelow; R. D. Noebe; M. L. Weaver and G. B. Thompson,Materials Science and Engineering: A,Structure–property relationships in a precipitation strengthened Ni–29.7Ti–20Hf (at%) shape memory alloy,2015.0,Ni50.0Ti29.7Hf20.3 %,,,,,,,,20.3,,,50.0,,,,,,29.7,,,,140.0,,133.0,,,,
AS_MS_ALL,NiTiHf,B. C. Hornbuckle; T. T. Sasaki; G. S. Bigelow; R. D. Noebe; M. L. Weaver and G. B. Thompson,Materials Science and Engineering: A,Structure–property relationships in a precipitation strengthened Ni–29.7Ti–20Hf (at%) shape memory alloy,2015.0,Ni50.0Ti29.7Hf20.3 %,,,,,,,,20.3,,,50.0,,,,,,29.7,,,,134.0,,135.0,,,,
AS_MS_ALL,NiTiHf,B. C. Hornbuckle; T. T. Sasaki; G. S. Bigelow; R. D. Noebe; M. L. Weaver and G. B. Thompson,Materials Science and Engineering: A,Structure–property relationships in a precipitation strengthened Ni–29.7Ti–20Hf (at%) shape memory alloy,2015.0,Ni50.0Ti29.7Hf20.3 %,,,,,,,,20.3,,,50.0,,,,,,29.7,,,,116.0,,94.0,,,,
AS_MS_ALL,NiTiHf,B. C. Hornbuckle; T. T. Sasaki; G. S. Bigelow; R. D. Noebe; M. L. Weaver and G. B. Thompson,Materials Science and Engineering: A,Structure–property relationships in a precipitation strengthened Ni–29.7Ti–20Hf (at%) shape memory alloy,2015.0,Ni50.0Ti29.7Hf20.3 %,,,,,,,,20.3,,,50.0,,,,,,29.7,,,,114.0,,93.0,,,,
AS_MS_ALL,NiTiHf,B. C. Hornbuckle; T. T. Sasaki; G. S. Bigelow; R. D. Noebe; M. L. Weaver and G. B. Thompson,Materials Science and Engineering: A,Structure–property relationships in a precipitation strengthened Ni–29.7Ti–20Hf (at%) shape memory alloy,2015.0,Ni50.0Ti29.7Hf20.3 %,,,,,,,,20.3,,,50.0,,,,,,29.7,,,,111.0,,89.0,,,,
AS_MS_ALL,NiTiHf,B. C. Hornbuckle; T. T. Sasaki; G. S. Bigelow; R. D. Noebe; M. L. Weaver and G. B. Thompson,Materials Science and Engineering: A,Structure–property relationships in a precipitation strengthened Ni–29.7Ti–20Hf (at%) shape memory alloy,2015.0,Ni50.0Ti29.7Hf20.3 %,,,,,,,,20.3,,,50.0,,,,,,29.7,,,,117.0,,93.0,,,,
AS_MS_ALL,NiTiHf,B. C. Hornbuckle; T. T. Sasaki; G. S. Bigelow; R. D. Noebe; M. L. Weaver and G. B. Thompson,Materials Science and Engineering: A,Structure–property relationships in a precipitation strengthened Ni–29.7Ti–20Hf (at%) shape memory alloy,2015.0,Ni50.0Ti29.7Hf20.3 %,,,,,,,,20.3,,,50.0,,,,,,29.7,,,,121.0,,101.0,,,,
AS_MS_ALL,NiTiHf,B. C. Hornbuckle; T. T. Sasaki; G. S. Bigelow; R. D. Noebe; M. L. Weaver and G. B. Thompson,Materials Science and Engineering: A,Structure–property relationships in a precipitation strengthened Ni–29.7Ti–20Hf (at%) shape memory alloy,2015.0,Ni50.0Ti29.7Hf20.3 %,,,,,,,,20.3,,,50.0,,,,,,29.7,,,,122.0,,107.0,,,,
AS_MS_ALL,NiTiHf,B. C. Hornbuckle; T. T. Sasaki; G. S. Bigelow; R. D. Noebe; M. L. Weaver and G. B. Thompson,Materials Science and Engineering: A,Structure–property relationships in a precipitation strengthened Ni–29.7Ti–20Hf (at%) shape memory alloy,2015.0,Ni50.0Ti29.7Hf20.3 %,,,,,,,,20.3,,,50.0,,,,,,29.7,,,,128.0,,114.0,,,,
AS_MS_ALL,NiTiHf,B. C. Hornbuckle; T. T. Sasaki; G. S. Bigelow; R. D. Noebe; M. L. Weaver and G. B. Thompson,Materials Science and Engineering: A,Structure–property relationships in a precipitation strengthened Ni–29.7Ti–20Hf (at%) shape memory alloy,2015.0,Ni50.0Ti29.7Hf20.3 %,,,,,,,,20.3,,,50.0,,,,,,29.7,,,,134.0,,122.0,,,,
AS_MS_ALL,NiTiHf,B. C. Hornbuckle; T. T. Sasaki; G. S. Bigelow; R. D. Noebe; M. L. Weaver and G. B. Thompson,Materials Science and Engineering: A,Structure–property relationships in a precipitation strengthened Ni–29.7Ti–20Hf (at%) shape memory alloy,2015.0,Ni50.0Ti29.7Hf20.3 %,,,,,,,,20.3,,,50.0,,,,,,29.7,,,,142.0,,130.0,,,,
AS_MS_ALL,NiTiHf,B. C. Hornbuckle; T. T. Sasaki; G. S. Bigelow; R. D. Noebe; M. L. Weaver and G. B. Thompson,Materials Science and Engineering: A,Structure–property relationships in a precipitation strengthened Ni–29.7Ti–20Hf (at%) shape memory alloy,2015.0,Ni50.0Ti29.7Hf20.3 %,,,,,,,,20.3,,,50.0,,,,,,29.7,,,,125.0,,108.0,,,,
AS_MS_ALL,NiTiHf,B. C. Hornbuckle; T. T. Sasaki; G. S. Bigelow; R. D. Noebe; M. L. Weaver and G. B. Thompson,Materials Science and Engineering: A,Structure–property relationships in a precipitation strengthened Ni–29.7Ti–20Hf (at%) shape memory alloy,2015.0,Ni50.0Ti29.7Hf20.3 %,,,,,,,,20.3,,,50.0,,,,,,29.7,,,,126.0,,109.0,,,,
AS_MS_ALL,NiTiHf,B. C. Hornbuckle; T. T. Sasaki; G. S. Bigelow; R. D. Noebe; M. L. Weaver and G. B. Thompson,Materials Science and Engineering: A,Structure–property relationships in a precipitation strengthened Ni–29.7Ti–20Hf (at%) shape memory alloy,2015.0,Ni50.0Ti29.7Hf20.3 %,,,,,,,,20.3,,,50.0,,,,,,29.7,,,,128.0,,108.0,,,,
AS_MS_ALL,NiTiHf,B. C. Hornbuckle; T. T. Sasaki; G. S. Bigelow; R. D. Noebe; M. L. Weaver and G. B. Thompson,Materials Science and Engineering: A,Structure–property relationships in a precipitation strengthened Ni–29.7Ti–20Hf (at%) shape memory alloy,2015.0,Ni50.0Ti29.7Hf20.3 %,,,,,,,,20.3,,,50.0,,,,,,29.7,,,,129.0,,117.0,,,,
AS_MS_ALL,NiTiHf,B. C. Hornbuckle; T. T. Sasaki; G. S. Bigelow; R. D. Noebe; M. L. Weaver and G. B. Thompson,Materials Science and Engineering: A,Structure–property relationships in a precipitation strengthened Ni–29.7Ti–20Hf (at%) shape memory alloy,2015.0,Ni50.0Ti29.7Hf20.3 %,,,,,,,,20.3,,,50.0,,,,,,29.7,,,,133.0,,126.0,,,,
AS_MS_ALL,NiTiHf,B. C. Hornbuckle; T. T. Sasaki; G. S. Bigelow; R. D. Noebe; M. L. Weaver and G. B. Thompson,Materials Science and Engineering: A,Structure–property relationships in a precipitation strengthened Ni–29.7Ti–20Hf (at%) shape memory alloy,2015.0,Ni50.0Ti29.7Hf20.3 %,,,,,,,,20.3,,,50.0,,,,,,29.7,,,,141.0,,133.0,,,,
AS_MS_ALL,NiTiHf,B. C. Hornbuckle; T. T. Sasaki; G. S. Bigelow; R. D. Noebe; M. L. Weaver and G. B. Thompson,Materials Science and Engineering: A,Structure–property relationships in a precipitation strengthened Ni–29.7Ti–20Hf (at%) shape memory alloy,2015.0,Ni50.0Ti29.7Hf20.3 %,,,,,,,,20.3,,,50.0,,,,,,29.7,,,,144.0,,141.0,,,,
AS_MS_ALL,NiTiHf,B. C. Hornbuckle; T. T. Sasaki; G. S. Bigelow; R. D. Noebe; M. L. Weaver and G. B. Thompson,Materials Science and Engineering: A,Structure–property relationships in a precipitation strengthened Ni–29.7Ti–20Hf (at%) shape memory alloy,2015.0,Ni50.0Ti29.7Hf20.3 %,,,,,,,,20.3,,,50.0,,,,,,29.7,,,,147.0,,151.0,,,,
AS_MS_ALL,NiTiHf,B. C. Hornbuckle; T. T. Sasaki; G. S. Bigelow; R. D. Noebe; M. L. Weaver and G. B. Thompson,Materials Science and Engineering: A,Structure–property relationships in a precipitation strengthened Ni–29.7Ti–20Hf (at%) shape memory alloy,2015.0,Ni50.0Ti29.7Hf20.3 %,,,,,,,,20.3,,,50.0,,,,,,29.7,,,,156.0,,159.0,,,,
AS_MS_ALL,NiTiHf,B. C. Hornbuckle; T. T. Sasaki; G. S. Bigelow; R. D. Noebe; M. L. Weaver and G. B. Thompson,Materials Science and Engineering: A,Structure–property relationships in a precipitation strengthened Ni–29.7Ti–20Hf (at%) shape memory alloy,2015.0,Ni50.0Ti29.7Hf20.3 %,,,,,,,,20.3,,,50.0,,,,,,29.7,,,,185.0,,161.0,,,,
AS_MS_ALL,NiTiHf,B. C. Hornbuckle; T. T. Sasaki; G. S. Bigelow; R. D. Noebe; M. L. Weaver and G. B. Thompson,Materials Science and Engineering: A,Structure–property relationships in a precipitation strengthened Ni–29.7Ti–20Hf (at%) shape memory alloy,2015.0,Ni50.0Ti29.7Hf20.3 %,,,,,,,,20.3,,,50.0,,,,,,29.7,,,,183.0,,161.0,,,,
AS_MS_ALL,NiTiHf,B. C. Hornbuckle; T. T. Sasaki; G. S. Bigelow; R. D. Noebe; M. L. Weaver and G. B. Thompson,Materials Science and Engineering: A,Structure–property relationships in a precipitation strengthened Ni–29.7Ti–20Hf (at%) shape memory alloy,2015.0,Ni50.0Ti29.7Hf20.3 %,,,,,,,,20.3,,,50.0,,,,,,29.7,,,,185.0,,167.0,,,,
AS_MS_ALL,NiTiHf,B. C. Hornbuckle; T. T. Sasaki; G. S. Bigelow; R. D. Noebe; M. L. Weaver and G. B. Thompson,Materials Science and Engineering: A,Structure–property relationships in a precipitation strengthened Ni–29.7Ti–20Hf (at%) shape memory alloy,2015.0,Ni50.0Ti29.7Hf20.3 %,,,,,,,,20.3,,,50.0,,,,,,29.7,,,,184.0,,161.0,,,,
AS_MS_ALL,NiTiHf,B. C. Hornbuckle; T. T. Sasaki; G. S. Bigelow; R. D. Noebe; M. L. Weaver and G. B. Thompson,Materials Science and Engineering: A,Structure–property relationships in a precipitation strengthened Ni–29.7Ti–20Hf (at%) shape memory alloy,2015.0,Ni50.0Ti29.7Hf20.3 %,,,,,,,,20.3,,,50.0,,,,,,29.7,,,,186.0,,173.0,,,,
AS_MS_ALL,NiTiHf,B. C. Hornbuckle; T. T. Sasaki; G. S. Bigelow; R. D. Noebe; M. L. Weaver and G. B. Thompson,Materials Science and Engineering: A,Structure–property relationships in a precipitation strengthened Ni–29.7Ti–20Hf (at%) shape memory alloy,2015.0,Ni50.0Ti29.7Hf20.3 %,,,,,,,,20.3,,,50.0,,,,,,29.7,,,,192.0,,181.0,,,,
AS_MS_ALL,NiTiHf,B. C. Hornbuckle; T. T. Sasaki; G. S. Bigelow; R. D. Noebe; M. L. Weaver and G. B. Thompson,Materials Science and Engineering: A,Structure–property relationships in a precipitation strengthened Ni–29.7Ti–20Hf (at%) shape memory alloy,2015.0,Ni50.0Ti29.7Hf20.3 %,,,,,,,,20.3,,,50.0,,,,,,29.7,,,,194.0,,188.0,,,,
AS_MS_ALL,NiTiHf,B. C. Hornbuckle; T. T. Sasaki; G. S. Bigelow; R. D. Noebe; M. L. Weaver and G. B. Thompson,Materials Science and Engineering: A,Structure–property relationships in a precipitation strengthened Ni–29.7Ti–20Hf (at%) shape memory alloy,2015.0,Ni50.0Ti29.7Hf20.3 %,,,,,,,,20.3,,,50.0,,,,,,29.7,,,,199.0,,196.0,,,,
AS_MS_ALL,NiTiHf,B. C. Hornbuckle; T. T. Sasaki; G. S. Bigelow; R. D. Noebe; M. L. Weaver and G. B. Thompson,Materials Science and Engineering: A,Structure–property relationships in a precipitation strengthened Ni–29.7Ti–20Hf (at%) shape memory alloy,2015.0,Ni50.0Ti29.7Hf20.3 %,,,,,,,,20.3,,,50.0,,,,,,29.7,,,,205.0,,203.0,,,,
AS_MS_ALL,NiTiHf,B. C. Hornbuckle; T. T. Sasaki; G. S. Bigelow; R. D. Noebe; M. L. Weaver and G. B. Thompson,Materials Science and Engineering: A,Structure–property relationships in a precipitation strengthened Ni–29.7Ti–20Hf (at%) shape memory alloy,2015.0,Ni50.0Ti29.7Hf20.3 %,,,,,,,,20.3,,,50.0,,,,,,29.7,,,,159.0,,143.0,,,,
AS_MS_ALL,NiTiHf,B. C. Hornbuckle; T. T. Sasaki; G. S. Bigelow; R. D. Noebe; M. L. Weaver and G. B. Thompson,Materials Science and Engineering: A,Structure–property relationships in a precipitation strengthened Ni–29.7Ti–20Hf (at%) shape memory alloy,2015.0,Ni50.0Ti29.7Hf20.3 %,,,,,,,,20.3,,,50.0,,,,,,29.7,,,,159.0,,145.0,,,,
AS_MS_ALL,NiTiHf,B. C. Hornbuckle; T. T. Sasaki; G. S. Bigelow; R. D. Noebe; M. L. Weaver and G. B. Thompson,Materials Science and Engineering: A,Structure–property relationships in a precipitation strengthened Ni–29.7Ti–20Hf (at%) shape memory alloy,2015.0,Ni50.0Ti29.7Hf20.3 %,,,,,,,,20.3,,,50.0,,,,,,29.7,,,,159.0,,140.0,,,,
AS_MS_ALL,NiTiHf,B. C. Hornbuckle; T. T. Sasaki; G. S. Bigelow; R. D. Noebe; M. L. Weaver and G. B. Thompson,Materials Science and Engineering: A,Structure–property relationships in a precipitation strengthened Ni–29.7Ti–20Hf (at%) shape memory alloy,2015.0,Ni50.0Ti29.7Hf20.3 %,,,,,,,,20.3,,,50.0,,,,,,29.7,,,,162.0,,151.0,,,,
AS_MS_ALL,NiTiHf,B. C. Hornbuckle; T. T. Sasaki; G. S. Bigelow; R. D. Noebe; M. L. Weaver and G. B. Thompson,Materials Science and Engineering: A,Structure–property relationships in a precipitation strengthened Ni–29.7Ti–20Hf (at%) shape memory alloy,2015.0,Ni50.0Ti29.7Hf20.3 %,,,,,,,,20.3,,,50.0,,,,,,29.7,,,,167.0,,158.0,,,,
AS_MS_ALL,NiTiHf,B. C. Hornbuckle; T. T. Sasaki; G. S. Bigelow; R. D. Noebe; M. L. Weaver and G. B. Thompson,Materials Science and Engineering: A,Structure–property relationships in a precipitation strengthened Ni–29.7Ti–20Hf (at%) shape memory alloy,2015.0,Ni50.0Ti29.7Hf20.3 %,,,,,,,,20.3,,,50.0,,,,,,29.7,,,,170.0,,167.0,,,,
AS_MS_ALL,NiTiHf,B. C. Hornbuckle; T. T. Sasaki; G. S. Bigelow; R. D. Noebe; M. L. Weaver and G. B. Thompson,Materials Science and Engineering: A,Structure–property relationships in a precipitation strengthened Ni–29.7Ti–20Hf (at%) shape memory alloy,2015.0,Ni50.0Ti29.7Hf20.3 %,,,,,,,,20.3,,,50.0,,,,,,29.7,,,,173.0,,172.0,,,,
AS_MS_ALL,NiTiHf,B. C. Hornbuckle; T. T. Sasaki; G. S. Bigelow; R. D. Noebe; M. L. Weaver and G. B. Thompson,Materials Science and Engineering: A,Structure–property relationships in a precipitation strengthened Ni–29.7Ti–20Hf (at%) shape memory alloy,2015.0,Ni50.0Ti29.7Hf20.3 %,,,,,,,,20.3,,,50.0,,,,,,29.7,,,,177.0,,181.0,,,,
AS_MS_ALL,NiTiHf,B. C. Hornbuckle; T. T. Sasaki; G. S. Bigelow; R. D. Noebe; M. L. Weaver and G. B. Thompson,Materials Science and Engineering: A,Structure–property relationships in a precipitation strengthened Ni–29.7Ti–20Hf (at%) shape memory alloy,2015.0,Ni50.0Ti29.7Hf20.3 %,,,,,,,,20.3,,,50.0,,,,,,29.7,,,,184.0,,191.0,,,,
AS_MS_ALL,NiTiHf,D. H. D. Hsu; B. C. Hornbuckle; B. Valderrama; F. Barrie; H. B. Henderson; G. B. Thompson and M. V. Manuel,Journal of Alloys and Compounds,The effect of aluminum additions on the thermal; microstructural; and mechanical behavior of NiTiHf shape memory alloys,2015.0,Ni50.0Ti30.0Hf20.0 %,,,,,,,,20.0,,,50.0,,,,,,30.0,,,,303.0,,290.0,,,,
AS_MS_ALL,NiTiHf,D. H. D. Hsu; B. C. Hornbuckle; B. Valderrama; F. Barrie; H. B. Henderson; G. B. Thompson and M. V. Manuel,Journal of Alloys and Compounds,The effect of aluminum additions on the thermal; microstructural; and mechanical behavior of NiTiHf shape memory alloys,2015.0,Ni50.0Ti30.0Hf20.0 %,,,,,,,,20.0,,,50.0,,,,,,30.0,,,,302.0,,290.0,,,,
AS_MS_ALL,NiTiHf,D. H. D. Hsu; B. C. Hornbuckle; B. Valderrama; F. Barrie; H. B. Henderson; G. B. Thompson and M. V. Manuel,Journal of Alloys and Compounds,The effect of aluminum additions on the thermal; microstructural; and mechanical behavior of NiTiHf shape memory alloys,2015.0,Ni50.0Ti30.0Hf20.0 %,,,,,,,,20.0,,,50.0,,,,,,30.0,,,,304.0,,290.0,,,,
AS_MS_ALL,NiTiHf,D. H. D. Hsu; B. C. Hornbuckle; B. Valderrama; F. Barrie; H. B. Henderson; G. B. Thompson and M. V. Manuel,Journal of Alloys and Compounds,The effect of aluminum additions on the thermal; microstructural; and mechanical behavior of NiTiHf shape memory alloys,2015.0,Ni50.0Ti30.0Hf20.0 %,,,,,,,,20.0,,,50.0,,,,,,30.0,,,,306.0,,290.0,,,,
AS_MS_ALL,NiTiHf,D. H. D. Hsu; B. C. Hornbuckle; B. Valderrama; F. Barrie; H. B. Henderson; G. B. Thompson and M. V. Manuel,Journal of Alloys and Compounds,The effect of aluminum additions on the thermal; microstructural; and mechanical behavior of NiTiHf shape memory alloys,2015.0,Ni50.0Ti30.0Hf20.0 %,,,,,,,,20.0,,,50.0,,,,,,30.0,,,,311.0,,295.0,,,,
