Repository: AyushChauhan9389/Shape-Memory-Alloy-Dataset

File: Combined_SMA_Dataset.csv (part 54 of 113)
Source_Directory,Alloy_Type,Authors,Source,Title,Year,composition,Ag (at.%),Al (at.%),Au (at.%),Cd (at.%),Co (at.%),Cu (at.%),Fe (at.%),Hf (at.%),Mn (at.%),Nb (at.%),Ni (at.%),Pd (at.%),Pt (at.%),Ru (at.%),Si (at.%),Ta (at.%),Ti (at.%),Zn (at.%),Zr (at.%),Austenite Finish Temperature - AF - (°C),Austenite Start Temperature - AS - (°C),Martensite Finish Temperature - MF - (°C),Martensite Start Temperature - MS - (°C),Cooling Rate (°C/min),Heating Rate (°C/min),Calculated Density (g/cm^3),Thermal transformation span (TSPAN) - (AF-MF) - (°C)
AS_MS_ALL,NiTiHf,D. H. D. Hsu; B. C. Hornbuckle; B. Valderrama; F. Barrie; H. B. Henderson; G. B. Thompson and M. V. Manuel,Journal of Alloys and Compounds,The effect of aluminum additions on the thermal; microstructural; and mechanical behavior of NiTiHf shape memory alloys,2015.0,Ni50.0Ti30.0Hf20.0 %,,,,,,,,20.0,,,50.0,,,,,,30.0,,,,314.0,,298.0,,,,
AS_MS_ALL,NiTiHf,D. H. D. Hsu; B. C. Hornbuckle; B. Valderrama; F. Barrie; H. B. Henderson; G. B. Thompson and M. V. Manuel,Journal of Alloys and Compounds,The effect of aluminum additions on the thermal; microstructural; and mechanical behavior of NiTiHf shape memory alloys,2015.0,Ni50.0Ti30.0Hf20.0 %,,,,,,,,20.0,,,50.0,,,,,,30.0,,,,308.0,,291.0,,,,
AS_MS_ALL,NiTiHf,D. H. D. Hsu; B. C. Hornbuckle; B. Valderrama; F. Barrie; H. B. Henderson; G. B. Thompson and M. V. Manuel,Journal of Alloys and Compounds,The effect of aluminum additions on the thermal; microstructural; and mechanical behavior of NiTiHf shape memory alloys,2015.0,Ni50.0Ti30.0Hf20.0 %,,,,,,,,20.0,,,50.0,,,,,,30.0,,,,310.0,,292.0,,,,
AS_MS_ALL,NiTiHf,D. H. D. Hsu; B. C. Hornbuckle; B. Valderrama; F. Barrie; H. B. Henderson; G. B. Thompson and M. V. Manuel,Journal of Alloys and Compounds,The effect of aluminum additions on the thermal; microstructural; and mechanical behavior of NiTiHf shape memory alloys,2015.0,Ni50.0Ti30.0Hf20.0 %,,,,,,,,20.0,,,50.0,,,,,,30.0,,,,295.0,,277.0,,,,
AS_MS_ALL,NiTiHf,D. H. D. Hsu; B. C. Hornbuckle; B. Valderrama; F. Barrie; H. B. Henderson; G. B. Thompson and M. V. Manuel,Journal of Alloys and Compounds,The effect of aluminum additions on the thermal; microstructural; and mechanical behavior of NiTiHf shape memory alloys,2015.0,Ni50.0Ti30.0Hf20.0 %,,,,,,,,20.0,,,50.0,,,,,,30.0,,,,295.0,,278.0,,,,
AS_MS_ALL,NiTiHf,D. H. D. Hsu; B. C. Hornbuckle; B. Valderrama; F. Barrie; H. B. Henderson; G. B. Thompson and M. V. Manuel,Journal of Alloys and Compounds,The effect of aluminum additions on the thermal; microstructural; and mechanical behavior of NiTiHf shape memory alloys,2015.0,Ni50.0Ti30.0Hf20.0 %,,,,,,,,20.0,,,50.0,,,,,,30.0,,,,295.0,,278.0,,,,
AS_MS_ALL,NiTiHf,D. H. D. Hsu; B. C. Hornbuckle; B. Valderrama; F. Barrie; H. B. Henderson; G. B. Thompson and M. V. Manuel,Journal of Alloys and Compounds,The effect of aluminum additions on the thermal; microstructural; and mechanical behavior of NiTiHf shape memory alloys,2015.0,Ni50.0Ti30.0Hf20.0 %,,,,,,,,20.0,,,50.0,,,,,,30.0,,,,303.0,,281.0,,,,
AS_MS_ALL,NiTiHf,D. H. D. Hsu; B. C. Hornbuckle; B. Valderrama; F. Barrie; H. B. Henderson; G. B. Thompson and M. V. Manuel,Journal of Alloys and Compounds,The effect of aluminum additions on the thermal; microstructural; and mechanical behavior of NiTiHf shape memory alloys,2015.0,Ni50.0Ti30.0Hf20.0 %,,,,,,,,20.0,,,50.0,,,,,,30.0,,,,296.0,,278.0,,,,
AS_MS_ALL,NiTiHf,D. H. D. Hsu; B. C. Hornbuckle; B. Valderrama; F. Barrie; H. B. Henderson; G. B. Thompson and M. V. Manuel,Journal of Alloys and Compounds,The effect of aluminum additions on the thermal; microstructural; and mechanical behavior of NiTiHf shape memory alloys,2015.0,Ni50.0Ti30.0Hf20.0 %,,,,,,,,20.0,,,50.0,,,,,,30.0,,,,300.0,,279.0,,,,
AS_MS_ALL,NiTiHf,D. H. D. Hsu; B. C. Hornbuckle; B. Valderrama; F. Barrie; H. B. Henderson; G. B. Thompson and M. V. Manuel,Journal of Alloys and Compounds,The effect of aluminum additions on the thermal; microstructural; and mechanical behavior of NiTiHf shape memory alloys,2015.0,Ni50.0Ti30.0Hf20.0 %,,,,,,,,20.0,,,50.0,,,,,,30.0,,,,297.0,,278.0,,,,
AS_MS_ALL,NiTiHf,D. H. D. Hsu; B. C. Hornbuckle; B. Valderrama; F. Barrie; H. B. Henderson; G. B. Thompson and M. V. Manuel,Journal of Alloys and Compounds,The effect of aluminum additions on the thermal; microstructural; and mechanical behavior of NiTiHf shape memory alloys,2015.0,Ni50.0Ti30.0Hf20.0 %,,,,,,,,20.0,,,50.0,,,,,,30.0,,,,298.0,,278.0,,,,
AS_MS_ALL,NiTiHf,H. D. Gu; L. You; K. M. Leung; C. Y. Chung; K. S. Chan and J. K. L. Lai,Applied Surface Science,Growth of TiNiHf shape memory alloy thin films by laser ablation of composite targets,1998.0,Ni50.04Ti36.63Hf13.33 %,,,,,,,,13.33,,,50.04,,,,,,36.63,,,,88.0,,44.0,,,,
AS_MS_ALL,NiTiHf,R. Santamarta; A. Evirgen; A. M. Perez-Sierra; J. Pons; E. Cesari; I. Karaman and R. D. Noebe,Shape Memory and Superelasticity,Effect of Thermal Treatments on Ni–Mn–Ga and Ni-Rich Ni–Ti–Hf/Zr High-Temperature Shape Memory Alloys,2015.0,Ni50.1Ti24.9Hf25.0 %,,,,,,,,25.0,,,50.1,,,,,,24.9,,,,205.0,,180.0,,,,
AS_MS_ALL,NiTiHf,R. Santamarta; A. Evirgen; A. M. Perez-Sierra; J. Pons; E. Cesari; I. Karaman and R. D. Noebe,Shape Memory and Superelasticity,Effect of Thermal Treatments on Ni–Mn–Ga and Ni-Rich Ni–Ti–Hf/Zr High-Temperature Shape Memory Alloys,2015.0,Ni50.1Ti24.9Hf25.0 %,,,,,,,,25.0,,,50.1,,,,,,24.9,,,,128.0,,65.0,,,,
AS_MS_ALL,NiTiHf,A. I. Tagiltsev; N. Y. Surikov; E. Y. Panchenko; Y. I. Chumlyakov and I. Karaman,Russian Physics Journal,Special Features of Functional Properties of Heterophase High-Strength Ni50.2Ti37.3Hf12.5 Polycrystals and Single Crystals,2019.0,Ni50.2Ti37.3Hf12.5 %,,,,,,,,12.5,,,50.2,,,,,,37.3,,,,-15.0,,-75.0,,,,
AS_MS_ALL,NiTiHf,A. I. Tagiltsev; N. Y. Surikov; E. Y. Panchenko; Y. I. Chumlyakov and I. Karaman,Russian Physics Journal,Special Features of Functional Properties of Heterophase High-Strength Ni50.2Ti37.3Hf12.5 Polycrystals and Single Crystals,2019.0,Ni50.2Ti37.3Hf12.5 %,,,,,,,,12.5,,,50.2,,,,,,37.3,,,,77.0,,95.0,,,,
AS_MS_ALL,NiTiHf,M. Moshref-Javadi; S. H. Seyedein; M. T. Salehi and M. R. Aboutalebi,Acta Materialia,Age-induced multi-stage transformation in a Ni-rich NiTiHf alloy,2013.0,Ni50.3Ti34.7Hf15.0 %,,,,,,,,15.0,,,50.3,,,,,,34.7,,,,75.0,,38.0,,,,
AS_MS_ALL,NiTiHf,M. Moshref-Javadi; S. H. Seyedein; M. T. Salehi and M. R. Aboutalebi,Acta Materialia,Age-induced multi-stage transformation in a Ni-rich NiTiHf alloy,2013.0,Ni50.3Ti34.7Hf15.0 %,,,,,,,,15.0,,,50.3,,,,,,34.7,,,,188.0,,41.0,,,,
AS_MS_ALL,NiTiHf,M. Moshref-Javadi; S. H. Seyedein; M. T. Salehi and M. R. Aboutalebi,Acta Materialia,Age-induced multi-stage transformation in a Ni-rich NiTiHf alloy,2013.0,Ni50.3Ti34.7Hf15.0 %,,,,,,,,15.0,,,50.3,,,,,,34.7,,,,216.0,,182.0,,,,
AS_MS_ALL,NiTiHf,M. Moshref-Javadi; S. H. Seyedein; M. T. Salehi and M. R. Aboutalebi,Acta Materialia,Age-induced multi-stage transformation in a Ni-rich NiTiHf alloy,2013.0,Ni50.3Ti34.7Hf15.0 %,,,,,,,,15.0,,,50.3,,,,,,34.7,,,,191.0,,67.0,,,,
AS_MS_ALL,NiTiHf,M. Moshref-Javadi; S. H. Seyedein; M. T. Salehi and M. R. Aboutalebi,Acta Materialia,Age-induced multi-stage transformation in a Ni-rich NiTiHf alloy,2013.0,Ni50.3Ti34.7Hf15.0 %,,,,,,,,15.0,,,50.3,,,,,,34.7,,,,216.0,,185.0,,,,
AS_MS_ALL,NiTiHf,M. Moshref-Javadi; S. H. Seyedein; M. T. Salehi and M. R. Aboutalebi,Acta Materialia,Age-induced multi-stage transformation in a Ni-rich NiTiHf alloy,2013.0,Ni50.3Ti34.7Hf15.0 %,,,,,,,,15.0,,,50.3,,,,,,34.7,,,,192.0,,104.0,,,,
AS_MS_ALL,NiTiHf,M. Moshref-Javadi; S. H. Seyedein; M. T. Salehi and M. R. Aboutalebi,Acta Materialia,Age-induced multi-stage transformation in a Ni-rich NiTiHf alloy,2013.0,Ni50.3Ti34.7Hf15.0 %,,,,,,,,15.0,,,50.3,,,,,,34.7,,,,195.0,,146.0,,,,
AS_MS_ALL,NiTiHf,M. Moshref-Javadi; S. H. Seyedein; M. T. Salehi and M. R. Aboutalebi,Acta Materialia,Age-induced multi-stage transformation in a Ni-rich NiTiHf alloy,2013.0,Ni50.3Ti34.7Hf15.0 %,,,,,,,,15.0,,,50.3,,,,,,34.7,,,,216.0,,187.0,,,,
AS_MS_ALL,NiTiHf,M. Moshref-Javadi; S. H. Seyedein; M. T. Salehi and M. R. Aboutalebi,Acta Materialia,Age-induced multi-stage transformation in a Ni-rich NiTiHf alloy,2013.0,Ni50.3Ti34.7Hf15.0 %,,,,,,,,15.0,,,50.3,,,,,,34.7,,,,86.0,,41.0,,,,
AS_MS_ALL,NiTiHf,M. Moshref-Javadi; S. H. Seyedein; M. T. Salehi and M. R. Aboutalebi,Acta Materialia,Age-induced multi-stage transformation in a Ni-rich NiTiHf alloy,2013.0,Ni50.3Ti34.7Hf15.0 %,,,,,,,,15.0,,,50.3,,,,,,34.7,,,,218.0,,202.0,,,,
AS_MS_ALL,NiTiHf,M. Moshref-Javadi; S. H. Seyedein; M. T. Salehi and M. R. Aboutalebi,Acta Materialia,Age-induced multi-stage transformation in a Ni-rich NiTiHf alloy,2013.0,Ni50.3Ti34.7Hf15.0 %,,,,,,,,15.0,,,50.3,,,,,,34.7,,,,107.0,,69.0,,,,
AS_MS_ALL,NiTiHf,M. Moshref-Javadi; S. H. Seyedein; M. T. Salehi and M. R. Aboutalebi,Acta Materialia,Age-induced multi-stage transformation in a Ni-rich NiTiHf alloy,2013.0,Ni50.3Ti34.7Hf15.0 %,,,,,,,,15.0,,,50.3,,,,,,34.7,,,,217.0,,201.0,,,,
AS_MS_ALL,NiTiHf,M. Moshref-Javadi; S. H. Seyedein; M. T. Salehi and M. R. Aboutalebi,Acta Materialia,Age-induced multi-stage transformation in a Ni-rich NiTiHf alloy,2013.0,Ni50.3Ti34.7Hf15.0 %,,,,,,,,15.0,,,50.3,,,,,,34.7,,,,148.0,,105.0,,,,
AS_MS_ALL,NiTiHf,M. Moshref-Javadi; S. H. Seyedein; M. T. Salehi and M. R. Aboutalebi,Acta Materialia,Age-induced multi-stage transformation in a Ni-rich NiTiHf alloy,2013.0,Ni50.3Ti34.7Hf15.0 %,,,,,,,,15.0,,,50.3,,,,,,34.7,,,,186.0,,148.0,,,,
AS_MS_ALL,NiTiHf,M. Moshref-Javadi; S. H. Seyedein; M. T. Salehi and M. R. Aboutalebi,Acta Materialia,Age-induced multi-stage transformation in a Ni-rich NiTiHf alloy,2013.0,Ni50.3Ti34.7Hf15.0 %,,,,,,,,15.0,,,50.3,,,,,,34.7,,,,216.0,,203.0,,,,
AS_MS_ALL,NiTiHf,G. S. Ded,Mechanical Engineering,Characterization of Ni-rich NiTiHf based high temperature shape memory alloys,2010.0,Ni50.3Ti29.7Hf20.0 %,,,,,,,,20.0,,,50.3,,,,,,29.7,,,,138.0,,117.0,,,,
AS_MS_ALL,NiTiHf,G. S. Ded,Mechanical Engineering,Characterization of Ni-rich NiTiHf based high temperature shape memory alloys,2010.0,Ni50.3Ti29.7Hf20.0 %,,,,,,,,20.0,,,50.3,,,,,,29.7,,,,159.0,,137.0,,,,
AS_MS_ALL,NiTiHf,G. S. Ded,Mechanical Engineering,Characterization of Ni-rich NiTiHf based high temperature shape memory alloys,2010.0,Ni50.3Ti29.7Hf20.0 %,,,,,,,,20.0,,,50.3,,,,,,29.7,,,,165.0,,140.0,,,,
AS_MS_ALL,NiTiHf,G. S. Ded,Mechanical Engineering,Characterization of Ni-rich NiTiHf based high temperature shape memory alloys,2010.0,Ni50.3Ti29.7Hf20.0 %,,,,,,,,20.0,,,50.3,,,,,,29.7,,,,137.0,,116.0,,,,
AS_MS_ALL,NiTiHf,G. S. Ded,Mechanical Engineering,Characterization of Ni-rich NiTiHf based high temperature shape memory alloys,2010.0,Ni50.3Ti29.7Hf20.0 %,,,,,,,,20.0,,,50.3,,,,,,29.7,,,,134.0,,113.0,,,,
AS_MS_ALL,NiTiHf,G. S. Ded,Mechanical Engineering,Characterization of Ni-rich NiTiHf based high temperature shape memory alloys,2010.0,Ni50.3Ti29.7Hf20.0 %,,,,,,,,20.0,,,50.3,,,,,,29.7,,,,130.0,,111.0,,,,
AS_MS_ALL,NiTiHf,G. S. Ded,Mechanical Engineering,Characterization of Ni-rich NiTiHf based high temperature shape memory alloys,2010.0,Ni50.3Ti29.7Hf20.0 %,,,,,,,,20.0,,,50.3,,,,,,29.7,,,,132.0,,109.0,,,,
AS_MS_ALL,NiTiHf,G. S. Ded,Mechanical Engineering,Characterization of Ni-rich NiTiHf based high temperature shape memory alloys,2010.0,Ni50.3Ti29.7Hf20.0 %,,,,,,,,20.0,,,50.3,,,,,,29.7,,,,127.0,,105.0,,,,
AS_MS_ALL,NiTiHf,G. S. Ded,Mechanical Engineering,Characterization of Ni-rich NiTiHf based high temperature shape memory alloys,2010.0,Ni50.3Ti29.7Hf20.0 %,,,,,,,,20.0,,,50.3,,,,,,29.7,,,,126.0,,106.0,,,,
AS_MS_ALL,NiTiHf,G. S. Ded,Mechanical Engineering,Characterization of Ni-rich NiTiHf based high temperature shape memory alloys,2010.0,Ni50.3Ti29.7Hf20.0 %,,,,,,,,20.0,,,50.3,,,,,,29.7,,,,137.0,,115.0,,,,
AS_MS_ALL,NiTiHf,G. S. Ded,Mechanical Engineering,Characterization of Ni-rich NiTiHf based high temperature shape memory alloys,2010.0,Ni50.3Ti29.7Hf20.0 %,,,,,,,,20.0,,,50.3,,,,,,29.7,,,,137.0,,109.0,,,,
AS_MS_ALL,NiTiHf,G. S. Ded,Mechanical Engineering,Characterization of Ni-rich NiTiHf based high temperature shape memory alloys,2010.0,Ni50.3Ti29.7Hf20.0 %,,,,,,,,20.0,,,50.3,,,,,,29.7,,,,128.0,,108.0,,,,
AS_MS_ALL,NiTiHf,G. S. Ded,Mechanical Engineering,Characterization of Ni-rich NiTiHf based high temperature shape memory alloys,2010.0,Ni50.3Ti29.7Hf20.0 %,,,,,,,,20.0,,,50.3,,,,,,29.7,,,,129.0,,106.0,,,,
AS_MS_ALL,NiTiHf,G. S. Ded,Mechanical Engineering,Characterization of Ni-rich NiTiHf based high temperature shape memory alloys,2010.0,Ni50.3Ti29.7Hf20.0 %,,,,,,,,20.0,,,50.3,,,,,,29.7,,,,132.0,,107.0,,,,
AS_MS_ALL,NiTiHf,G. S. Ded,Mechanical Engineering,Characterization of Ni-rich NiTiHf based high temperature shape memory alloys,2010.0,Ni50.3Ti29.7Hf20.0 %,,,,,,,,20.0,,,50.3,,,,,,29.7,,,,129.0,,102.0,,,,
AS_MS_ALL,NiTiHf,G. S. Ded,Mechanical Engineering,Characterization of Ni-rich NiTiHf based high temperature shape memory alloys,2010.0,Ni50.3Ti29.7Hf20.0 %,,,,,,,,20.0,,,50.3,,,,,,29.7,,,,124.0,,100.0,,,,
AS_MS_ALL,NiTiHf,G. S. Ded,Mechanical Engineering,Characterization of Ni-rich NiTiHf based high temperature shape memory alloys,2010.0,Ni50.3Ti29.7Hf20.0 %,,,,,,,,20.0,,,50.3,,,,,,29.7,,,,129.0,,103.0,,,,
AS_MS_ALL,NiTiHf,G. S. Ded,Mechanical Engineering,Characterization of Ni-rich NiTiHf based high temperature shape memory alloys,2010.0,Ni50.3Ti29.7Hf20.0 %,,,,,,,,20.0,,,50.3,,,,,,29.7,,,,127.0,,102.0,,,,
AS_MS_ALL,NiTiHf,G. S. Ded,Mechanical Engineering,Characterization of Ni-rich NiTiHf based high temperature shape memory alloys,2010.0,Ni50.3Ti29.7Hf20.0 %,,,,,,,,20.0,,,50.3,,,,,,29.7,,,,117.0,,98.0,,,,
AS_MS_ALL,NiTiHf,G. S. Ded,Mechanical Engineering,Characterization of Ni-rich NiTiHf based high temperature shape memory alloys,2010.0,Ni50.3Ti29.7Hf20.0 %,,,,,,,,20.0,,,50.3,,,,,,29.7,,,,121.0,,97.0,,,,
AS_MS_ALL,NiTiHf,G. S. Ded,Mechanical Engineering,Characterization of Ni-rich NiTiHf based high temperature shape memory alloys,2010.0,Ni50.3Ti29.7Hf20.0 %,,,,,,,,20.0,,,50.3,,,,,,29.7,,,,121.0,,97.0,,,,
AS_MS_ALL,NiTiHf,G. S. Ded,Mechanical Engineering,Characterization of Ni-rich NiTiHf based high temperature shape memory alloys,2010.0,Ni50.3Ti29.7Hf20.0 %,,,,,,,,20.0,,,50.3,,,,,,29.7,,,,133.0,,110.0,,,,
AS_MS_ALL,NiTiHf,G. S. Ded,Mechanical Engineering,Characterization of Ni-rich NiTiHf based high temperature shape memory alloys,2010.0,Ni50.3Ti29.7Hf20.0 %,,,,,,,,20.0,,,50.3,,,,,,29.7,,,,140.0,,112.0,,,,
AS_MS_ALL,NiTiHf,G. S. Ded,Mechanical Engineering,Characterization of Ni-rich NiTiHf based high temperature shape memory alloys,2010.0,Ni50.3Ti29.7Hf20.0 %,,,,,,,,20.0,,,50.3,,,,,,29.7,,,,142.0,,117.0,,,,
AS_MS_ALL,NiTiHf,G. S. Ded,Mechanical Engineering,Characterization of Ni-rich NiTiHf based high temperature shape memory alloys,2010.0,Ni50.3Ti29.7Hf20.0 %,,,,,,,,20.0,,,50.3,,,,,,29.7,,,,136.0,,116.0,,,,
AS_MS_ALL,NiTiHf,G. S. Ded,Mechanical Engineering,Characterization of Ni-rich NiTiHf based high temperature shape memory alloys,2010.0,Ni50.3Ti29.7Hf20.0 %,,,,,,,,20.0,,,50.3,,,,,,29.7,,,,170.0,,151.0,,,,
AS_MS_ALL,NiTiHf,G. S. Ded,Mechanical Engineering,Characterization of Ni-rich NiTiHf based high temperature shape memory alloys,2010.0,Ni50.3Ti29.7Hf20.0 %,,,,,,,,20.0,,,50.3,,,,,,29.7,,,,146.0,,127.0,,,,
AS_MS_ALL,NiTiHf,G. S. Ded,Mechanical Engineering,Characterization of Ni-rich NiTiHf based high temperature shape memory alloys,2010.0,Ni50.3Ti29.7Hf20.0 %,,,,,,,,20.0,,,50.3,,,,,,29.7,,,,146.0,,127.0,,,,
AS_MS_ALL,NiTiHf,G. S. Ded,Mechanical Engineering,Characterization of Ni-rich NiTiHf based high temperature shape memory alloys,2010.0,Ni50.3Ti29.7Hf20.0 %,,,,,,,,20.0,,,50.3,,,,,,29.7,,,,176.0,,157.0,,,,
AS_MS_ALL,NiTiHf,G. S. Ded,Mechanical Engineering,Characterization of Ni-rich NiTiHf based high temperature shape memory alloys,2010.0,Ni50.3Ti29.7Hf20.0 %,,,,,,,,20.0,,,50.3,,,,,,29.7,,,,157.0,,141.0,,,,
AS_MS_ALL,NiTiHf,G. S. Ded,Mechanical Engineering,Characterization of Ni-rich NiTiHf based high temperature shape memory alloys,2010.0,Ni50.3Ti29.7Hf20.0 %,,,,,,,,20.0,,,50.3,,,,,,29.7,,,,161.0,,142.0,,,,
AS_MS_ALL,NiTiHf,G. S. Ded,Mechanical Engineering,Characterization of Ni-rich NiTiHf based high temperature shape memory alloys,2010.0,Ni50.3Ti29.7Hf20.0 %,,,,,,,,20.0,,,50.3,,,,,,29.7,,,,160.0,,142.0,,,,
AS_MS_ALL,NiTiHf,G. S. Ded,Mechanical Engineering,Characterization of Ni-rich NiTiHf based high temperature shape memory alloys,2010.0,Ni50.3Ti29.7Hf20.0 %,,,,,,,,20.0,,,50.3,,,,,,29.7,,,,185.0,,165.0,,,,
AS_MS_ALL,NiTiHf,G. S. Ded,Mechanical Engineering,Characterization of Ni-rich NiTiHf based high temperature shape memory alloys,2010.0,Ni50.3Ti29.7Hf20.0 %,,,,,,,,20.0,,,50.3,,,,,,29.7,,,,166.0,,148.0,,,,
AS_MS_ALL,NiTiHf,G. S. Ded,Mechanical Engineering,Characterization of Ni-rich NiTiHf based high temperature shape memory alloys,2010.0,Ni50.3Ti29.7Hf20.0 %,,,,,,,,20.0,,,50.3,,,,,,29.7,,,,178.0,,155.0,,,,
AS_MS_ALL,NiTiHf,G. S. Ded,Mechanical Engineering,Characterization of Ni-rich NiTiHf based high temperature shape memory alloys,2010.0,Ni50.3Ti29.7Hf20.0 %,,,,,,,,20.0,,,50.3,,,,,,29.7,,,,183.0,,162.0,,,,
AS_MS_ALL,NiTiHf,G. S. Ded,Mechanical Engineering,Characterization of Ni-rich NiTiHf based high temperature shape memory alloys,2010.0,Ni50.3Ti29.7Hf20.0 %,,,,,,,,20.0,,,50.3,,,,,,29.7,,,,153.0,,130.0,,,,
AS_MS_ALL,NiTiHf,G. S. Ded,Mechanical Engineering,Characterization of Ni-rich NiTiHf based high temperature shape memory alloys,2010.0,Ni50.3Ti29.7Hf20.0 %,,,,,,,,20.0,,,50.3,,,,,,29.7,,,,189.0,,162.0,,,,
AS_MS_ALL,NiTiHf,G. S. Ded,Mechanical Engineering,Characterization of Ni-rich NiTiHf based high temperature shape memory alloys,2010.0,Ni50.3Ti29.7Hf20.0 %,,,,,,,,20.0,,,50.3,,,,,,29.7,,,,212.0,,178.0,,,,
AS_MS_ALL,NiTiHf,G. S. Ded,Mechanical Engineering,Characterization of Ni-rich NiTiHf based high temperature shape memory alloys,2010.0,Ni50.3Ti29.7Hf20.0 %,,,,,,,,20.0,,,50.3,,,,,,29.7,,,,201.0,,169.0,,,,
AS_MS_ALL,NiTiHf,G. S. Ded,Mechanical Engineering,Characterization of Ni-rich NiTiHf based high temperature shape memory alloys,2010.0,Ni50.3Ti29.7Hf20.0 %,,,,,,,,20.0,,,50.3,,,,,,29.7,,,,199.0,,169.0,,,,
AS_MS_ALL,NiTiHf,G. S. Ded,Mechanical Engineering,Characterization of Ni-rich NiTiHf based high temperature shape memory alloys,2010.0,Ni50.3Ti29.7Hf20.0 %,,,,,,,,20.0,,,50.3,,,,,,29.7,,,,201.0,,172.0,,,,
AS_MS_ALL,NiTiHf,G. S. Ded,Mechanical Engineering,Characterization of Ni-rich NiTiHf based high temperature shape memory alloys,2010.0,Ni50.3Ti29.7Hf20.0 %,,,,,,,,20.0,,,50.3,,,,,,29.7,,,,201.0,,172.0,,,,
AS_MS_ALL,NiTiHf,G. S. Ded,Mechanical Engineering,Characterization of Ni-rich NiTiHf based high temperature shape memory alloys,2010.0,Ni50.3Ti29.7Hf20.0 %,,,,,,,,20.0,,,50.3,,,,,,29.7,,,,194.0,,173.0,,,,
AS_MS_ALL,NiTiHf,G. S. Ded,Mechanical Engineering,Characterization of Ni-rich NiTiHf based high temperature shape memory alloys,2010.0,Ni50.3Ti29.7Hf20.0 %,,,,,,,,20.0,,,50.3,,,,,,29.7,,,,201.0,,168.0,,,,
AS_MS_ALL,NiTiHf,G. S. Ded,Mechanical Engineering,Characterization of Ni-rich NiTiHf based high temperature shape memory alloys,2010.0,Ni50.3Ti29.7Hf20.0 %,,,,,,,,20.0,,,50.3,,,,,,29.7,,,,182.0,,149.0,,,,
AS_MS_ALL,NiTiHf,G. S. Ded,Mechanical Engineering,Characterization of Ni-rich NiTiHf based high temperature shape memory alloys,2010.0,Ni50.3Ti29.7Hf20.0 %,,,,,,,,20.0,,,50.3,,,,,,29.7,,,,185.0,,155.0,,,,
AS_MS_ALL,NiTiHf,G. S. Ded,Mechanical Engineering,Characterization of Ni-rich NiTiHf based high temperature shape memory alloys,2010.0,Ni50.3Ti29.7Hf20.0 %,,,,,,,,20.0,,,50.3,,,,,,29.7,,,,151.0,,124.0,,,,
AS_MS_ALL,NiTiHf,G. S. Ded,Mechanical Engineering,Characterization of Ni-rich NiTiHf based high temperature shape memory alloys,2010.0,Ni50.3Ti29.7Hf20.0 %,,,,,,,,20.0,,,50.3,,,,,,29.7,,,,156.0,,127.0,,,,
AS_MS_ALL,NiTiHf,G. S. Ded,Mechanical Engineering,Characterization of Ni-rich NiTiHf based high temperature shape memory alloys,2010.0,Ni50.3Ti29.7Hf20.0 %,,,,,,,,20.0,,,50.3,,,,,,29.7,,,,154.0,,129.0,,,,
AS_MS_ALL,NiTiHf,G. S. Ded,Mechanical Engineering,Characterization of Ni-rich NiTiHf based high temperature shape memory alloys,2010.0,Ni50.3Ti29.7Hf20.0 %,,,,,,,,20.0,,,50.3,,,,,,29.7,,,,159.0,,137.0,,,,
AS_MS_ALL,NiTiHf,G. S. Ded,Mechanical Engineering,Characterization of Ni-rich NiTiHf based high temperature shape memory alloys,2010.0,Ni50.3Ti29.7Hf20.0 %,,,,,,,,20.0,,,50.3,,,,,,29.7,,,,156.0,,138.0,,,,
AS_MS_ALL,NiTiHf,G. S. Ded,Mechanical Engineering,Characterization of Ni-rich NiTiHf based high temperature shape memory alloys,2010.0,Ni50.3Ti29.7Hf20.0 %,,,,,,,,20.0,,,50.3,,,,,,29.7,,,,165.0,,148.0,,,,
AS_MS_ALL,NiTiHf,G. S. Ded,Mechanical Engineering,Characterization of Ni-rich NiTiHf based high temperature shape memory alloys,2010.0,Ni50.3Ti29.7Hf20.0 %,,,,,,,,20.0,,,50.3,,,,,,29.7,,,,167.0,,149.0,,,,
AS_MS_ALL,NiTiHf,G. S. Ded,Mechanical Engineering,Characterization of Ni-rich NiTiHf based high temperature shape memory alloys,2010.0,Ni50.3Ti29.7Hf20.0 %,,,,,,,,20.0,,,50.3,,,,,,29.7,,,,176.0,,159.0,,,,
AS_MS_ALL,NiTiHf,G. S. Ded,Mechanical Engineering,Characterization of Ni-rich NiTiHf based high temperature shape memory alloys,2010.0,Ni50.3Ti29.7Hf20.0 %,,,,,,,,20.0,,,50.3,,,,,,29.7,,,,185.0,,169.0,,,,
AS_MS_ALL,NiTiHf,G. S. Ded,Mechanical Engineering,Characterization of Ni-rich NiTiHf based high temperature shape memory alloys,2010.0,Ni50.3Ti29.7Hf20.0 %,,,,,,,,20.0,,,50.3,,,,,,29.7,,,,196.0,,180.0,,,,
AS_MS_ALL,NiTiHf,G. S. Ded,Mechanical Engineering,Characterization of Ni-rich NiTiHf based high temperature shape memory alloys,2010.0,Ni50.3Ti29.7Hf20.0 %,,,,,,,,20.0,,,50.3,,,,,,29.7,,,,202.0,,189.0,,,,
AS_MS_ALL,NiTiHf,G. S. Ded,Mechanical Engineering,Characterization of Ni-rich NiTiHf based high temperature shape memory alloys,2010.0,Ni50.3Ti29.7Hf20.0 %,,,,,,,,20.0,,,50.3,,,,,,29.7,,,,185.0,,174.0,,,,
AS_MS_ALL,NiTiHf,G. S. Ded,Mechanical Engineering,Characterization of Ni-rich NiTiHf based high temperature shape memory alloys,2010.0,Ni50.3Ti29.7Hf20.0 %,,,,,,,,20.0,,,50.3,,,,,,29.7,,,,191.0,,182.0,,,,
AS_MS_ALL,NiTiHf,G. S. Ded,Mechanical Engineering,Characterization of Ni-rich NiTiHf based high temperature shape memory alloys,2010.0,Ni50.3Ti29.7Hf20.0 %,,,,,,,,20.0,,,50.3,,,,,,29.7,,,,193.0,,191.0,,,,
AS_MS_ALL,NiTiHf,G. S. Ded,Mechanical Engineering,Characterization of Ni-rich NiTiHf based high temperature shape memory alloys,2010.0,Ni50.3Ti29.7Hf20.0 %,,,,,,,,20.0,,,50.3,,,,,,29.7,,,,192.0,,201.0,,,,
AS_MS_ALL,NiTiHf,G. S. Ded,Mechanical Engineering,Characterization of Ni-rich NiTiHf based high temperature shape memory alloys,2010.0,Ni50.3Ti29.7Hf20.0 %,,,,,,,,20.0,,,50.3,,,,,,29.7,,,,194.0,,210.0,,,,
AS_MS_ALL,NiTiHf,B. Amin-Ahmadi; J. G. Pauza; A. Shamimi; T. W. Duerig; R. D. Noebe and A. P. Stebner,Scripta Materialia,Coherency strains of H-phase precipitates and their influence on functional properties of nickel-titanium-hafnium shape memory alloys,2018.0,Ni50.3Ti41.7Hf8.0 %,,,,,,,,8.0,,,50.3,,,,,,41.7,,,,36.0,,-7.0,,,,
AS_MS_ALL,NiTiHf,B. Amin-Ahmadi; J. G. Pauza; A. Shamimi; T. W. Duerig; R. D. Noebe and A. P. Stebner,Scripta Materialia,Coherency strains of H-phase precipitates and their influence on functional properties of nickel-titanium-hafnium shape memory alloys,2018.0,Ni50.3Ti41.7Hf8.0 %,,,,,,,,8.0,,,50.3,,,,,,41.7,,,,24.0,,-19.0,,,,
AS_MS_ALL,NiTiHf,B. Amin-Ahmadi; J. G. Pauza; A. Shamimi; T. W. Duerig; R. D. Noebe and A. P. Stebner,Scripta Materialia,Coherency strains of H-phase precipitates and their influence on functional properties of nickel-titanium-hafnium shape memory alloys,2018.0,Ni50.3Ti41.7Hf8.0 %,,,,,,,,8.0,,,50.3,,,,,,41.7,,,,14.0,,-34.0,,,,
AS_MS_ALL,NiTiHf,B. Amin-Ahmadi; J. G. Pauza; A. Shamimi; T. W. Duerig; R. D. Noebe and A. P. Stebner,Scripta Materialia,Coherency strains of H-phase precipitates and their influence on functional properties of nickel-titanium-hafnium shape memory alloys,2018.0,Ni50.3Ti41.7Hf8.0 %,,,,,,,,8.0,,,50.3,,,,,,41.7,,,,1.0,,-65.0,,,,
AS_MS_ALL,NiTiHf,A. N. Bucsek; G. A. Hudish; G. S. Bigelow; R. D. Noebe and A. P. Stebner,Shape Memory and Superelasticity,Composition; Compatibility; and the Functional Performances of Ternary NiTiX High-Temperature Shape Memory Alloys,2016.0,Ni50.3Ti25.6Hf24.1 %,,,,,,,,24.1,,,50.3,,,,,,25.6,,,,280.0,,257.0,,,,
AS_MS_ALL,NiTiHf,A. N. Bucsek; G. A. Hudish; G. S. Bigelow; R. D. Noebe and A. P. Stebner,Shape Memory and Superelasticity,Composition; Compatibility; and the Functional Performances of Ternary NiTiX High-Temperature Shape Memory Alloys,2016.0,Ni50.3Ti25.6Hf24.1 %,,,,,,,,24.1,,,50.3,,,,,,25.6,,,,285.0,,261.0,,,,
AS_MS_ALL,NiTiHf,A. N. Bucsek; G. A. Hudish; G. S. Bigelow; R. D. Noebe and A. P. Stebner,Shape Memory and Superelasticity,Composition; Compatibility; and the Functional Performances of Ternary NiTiX High-Temperature Shape Memory Alloys,2016.0,Ni50.3Ti25.6Hf24.1 %,,,,,,,,24.1,,,50.3,,,,,,25.6,,,,289.0,,273.0,,,,
AS_MS_ALL,NiTiHf,A. N. Bucsek; G. A. Hudish; G. S. Bigelow; R. D. Noebe and A. P. Stebner,Shape Memory and Superelasticity,Composition; Compatibility; and the Functional Performances of Ternary NiTiX High-Temperature Shape Memory Alloys,2016.0,Ni50.3Ti25.6Hf24.1 %,,,,,,,,24.1,,,50.3,,,,,,25.6,,,,292.0,,288.0,,,,
AS_MS_ALL,NiTiHf,A. N. Bucsek; G. A. Hudish; G. S. Bigelow; R. D. Noebe and A. P. Stebner,Shape Memory and Superelasticity,Composition; Compatibility; and the Functional Performances of Ternary NiTiX High-Temperature Shape Memory Alloys,2016.0,Ni50.3Ti25.6Hf24.1 %,,,,,,,,24.1,,,50.3,,,,,,25.6,,,,296.0,,304.0,,,,
AS_MS_ALL,NiTiHf,M. Prasher; D. Sen; J. Bahadur; R. Tewari and M. Krishnan,Journal of Alloys and Compounds,Correlative SANS and TEM investigation on precipitation kinetics of H-phase in Ni50.3Ti29.7Hf20 high temperature shape memory alloy,2019.0,Ni50.3Ti29.7Hf20.0 %,,,,,,,,20.0,,,50.3,,,,,,29.7,,,,206.0,,183.0,,,,
AS_MS_ALL,NiTiHf,M. Prasher; D. Sen; J. Bahadur; R. Tewari and M. Krishnan,Journal of Alloys and Compounds,Correlative SANS and TEM investigation on precipitation kinetics of H-phase in Ni50.3Ti29.7Hf20 high temperature shape memory alloy,2019.0,Ni50.3Ti29.7Hf20.0 %,,,,,,,,20.0,,,50.3,,,,,,29.7,,,,252.0,,213.0,,,,
AS_MS_ALL,NiTiHf,M. Prasher; D. Sen; J. Bahadur; R. Tewari and M. Krishnan,Journal of Alloys and Compounds,Correlative SANS and TEM investigation on precipitation kinetics of H-phase in Ni50.3Ti29.7Hf20 high temperature shape memory alloy,2019.0,Ni50.3Ti29.7Hf20.0 %,,,,,,,,20.0,,,50.3,,,,,,29.7,,,,218.0,,207.0,,,,
AS_MS_ALL,NiTiHf,M. Prasher; D. Sen; J. Bahadur; R. Tewari and M. Krishnan,Journal of Alloys and Compounds,Correlative SANS and TEM investigation on precipitation kinetics of H-phase in Ni50.3Ti29.7Hf20 high temperature shape memory alloy,2019.0,Ni50.3Ti29.7Hf20.0 %,,,,,,,,20.0,,,50.3,,,,,,29.7,,,,228.0,,204.0,,,,
AS_MS_ALL,NiTiHf,M. Prasher; D. Sen; J. Bahadur; R. Tewari and M. Krishnan,Journal of Alloys and Compounds,Correlative SANS and TEM investigation on precipitation kinetics of H-phase in Ni50.3Ti29.7Hf20 high temperature shape memory alloy,2019.0,Ni50.3Ti29.7Hf20.0 %,,,,,,,,20.0,,,50.3,,,,,,29.7,,,,238.0,,210.0,,,,
AS_MS_ALL,NiTiHf,M. Prasher; D. Sen; J. Bahadur; R. Tewari and M. Krishnan,Journal of Alloys and Compounds,Correlative SANS and TEM investigation on precipitation kinetics of H-phase in Ni50.3Ti29.7Hf20 high temperature shape memory alloy,2019.0,Ni50.3Ti29.7Hf20.0 %,,,,,,,,20.0,,,50.3,,,,,,29.7,,,,237.0,,211.0,,,,
AS_MS_ALL,NiTiHf,M. Prasher; D. Sen; J. Bahadur; R. Tewari and M. Krishnan,Journal of Alloys and Compounds,Correlative SANS and TEM investigation on precipitation kinetics of H-phase in Ni50.3Ti29.7Hf20 high temperature shape memory alloy,2019.0,Ni50.3Ti29.7Hf20.0 %,,,,,,,,20.0,,,50.3,,,,,,29.7,,,,234.0,,214.0,,,,
AS_MS_ALL,NiTiHf,M. Prasher; D. Sen; J. Bahadur; R. Tewari and M. Krishnan,Journal of Alloys and Compounds,Correlative SANS and TEM investigation on precipitation kinetics of H-phase in Ni50.3Ti29.7Hf20 high temperature shape memory alloy,2019.0,Ni50.3Ti29.7Hf20.0 %,,,,,,,,20.0,,,50.3,,,,,,29.7,,,,222.0,,211.0,,,,
AS_MS_ALL,NiTiHf,M. Prasher; D. Sen; J. Bahadur; R. Tewari and M. Krishnan,Journal of Alloys and Compounds,Correlative SANS and TEM investigation on precipitation kinetics of H-phase in Ni50.3Ti29.7Hf20 high temperature shape memory alloy,2019.0,Ni50.3Ti29.7Hf20.0 %,,,,,,,,20.0,,,50.3,,,,,,29.7,,,,244.0,,216.0,,,,
AS_MS_ALL,NiTiHf,M. Prasher; D. Sen; J. Bahadur; R. Tewari and M. Krishnan,Journal of Alloys and Compounds,Correlative SANS and TEM investigation on precipitation kinetics of H-phase in Ni50.3Ti29.7Hf20 high temperature shape memory alloy,2019.0,Ni50.3Ti29.7Hf20.0 %,,,,,,,,20.0,,,50.3,,,,,,29.7,,,,242.0,,216.0,,,,
AS_MS_ALL,NiTiHf,M. Prasher; D. Sen; J. Bahadur; R. Tewari and M. Krishnan,Journal of Alloys and Compounds,Correlative SANS and TEM investigation on precipitation kinetics of H-phase in Ni50.3Ti29.7Hf20 high temperature shape memory alloy,2019.0,Ni50.3Ti29.7Hf20.0 %,,,,,,,,20.0,,,50.3,,,,,,29.7,,,,234.0,,207.0,,,,
AS_MS_ALL,NiTiHf,M. Prasher; D. Sen; J. Bahadur; R. Tewari and M. Krishnan,Journal of Alloys and Compounds,Correlative SANS and TEM investigation on precipitation kinetics of H-phase in Ni50.3Ti29.7Hf20 high temperature shape memory alloy,2019.0,Ni50.3Ti29.7Hf20.0 %,,,,,,,,20.0,,,50.3,,,,,,29.7,,,,218.0,,202.0,,,,
AS_MS_ALL,NiTiHf,M. Prasher; D. Sen; J. Bahadur; R. Tewari and M. Krishnan,Journal of Alloys and Compounds,Correlative SANS and TEM investigation on precipitation kinetics of H-phase in Ni50.3Ti29.7Hf20 high temperature shape memory alloy,2019.0,Ni50.3Ti29.7Hf20.0 %,,,,,,,,20.0,,,50.3,,,,,,29.7,,,,239.0,,213.0,,,,
AS_MS_ALL,NiTiHf,M. Prasher; D. Sen; J. Bahadur; R. Tewari and M. Krishnan,Journal of Alloys and Compounds,Correlative SANS and TEM investigation on precipitation kinetics of H-phase in Ni50.3Ti29.7Hf20 high temperature shape memory alloy,2019.0,Ni50.3Ti29.7Hf20.0 %,,,,,,,,20.0,,,50.3,,,,,,29.7,,,,244.0,,221.0,,,,
AS_MS_ALL,NiTiHf,B. Amin-Ahmadi; R. D. Noebe and A. P. Stebner,Scripta Materialia,Crack propagation mechanisms of an aged nickel-titanium-hafnium shape memory alloy,2019.0,Ni50.3Ti41.2Hf8.5 %,,,,,,,,8.5,,,50.3,,,,,,41.2,,,,-19.0,,-8.0,,,,
AS_MS_ALL,NiTiHf,H. H. Saygili; H. O. Tugrul and B. Kockar,Shape Memory and Superelasticity,Effect of Aging Heat Treatment on the High Cycle Fatigue Life of Ni50.3Ti29.7Hf20 High-Temperature Shape Memory Alloy,2019.0,Ni50.3Ti29.7Hf20.0 %,,,,,,,,20.0,,,50.3,,,,,,29.7,,,,67.0,,75.0,,,,
AS_MS_ALL,NiTiHf,H. H. Saygili; H. O. Tugrul and B. Kockar,Shape Memory and Superelasticity,Effect of Aging Heat Treatment on the High Cycle Fatigue Life of Ni50.3Ti29.7Hf20 High-Temperature Shape Memory Alloy,2019.0,Ni50.3Ti29.7Hf20.0 %,,,,,,,,20.0,,,50.3,,,,,,29.7,,,,135.0,,140.0,,,,
AS_MS_ALL,NiTiHf,H. H. Saygili; H. O. Tugrul and B. Kockar,Shape Memory and Superelasticity,Effect of Aging Heat Treatment on the High Cycle Fatigue Life of Ni50.3Ti29.7Hf20 High-Temperature Shape Memory Alloy,2019.0,Ni50.3Ti29.7Hf20.0 %,,,,,,,,20.0,,,50.3,,,,,,29.7,,,,105.0,,82.0,,,,
AS_MS_ALL,NiTiHf,H. H. Saygili; H. O. Tugrul and B. Kockar,Shape Memory and Superelasticity,Effect of Aging Heat Treatment on the High Cycle Fatigue Life of Ni50.3Ti29.7Hf20 High-Temperature Shape Memory Alloy,2019.0,Ni50.3Ti29.7Hf20.0 %,,,,,,,,20.0,,,50.3,,,,,,29.7,,,,99.0,,90.0,,,,
AS_MS_ALL,NiTiHf,H. H. Saygili; H. O. Tugrul and B. Kockar,Shape Memory and Superelasticity,Effect of Aging Heat Treatment on the High Cycle Fatigue Life of Ni50.3Ti29.7Hf20 High-Temperature Shape Memory Alloy,2019.0,Ni50.3Ti29.7Hf20.0 %,,,,,,,,20.0,,,50.3,,,,,,29.7,,,,98.0,,92.0,,,,
AS_MS_ALL,NiTiHf,H. H. Saygili; H. O. Tugrul and B. Kockar,Shape Memory and Superelasticity,Effect of Aging Heat Treatment on the High Cycle Fatigue Life of Ni50.3Ti29.7Hf20 High-Temperature Shape Memory Alloy,2019.0,Ni50.3Ti29.7Hf20.0 %,,,,,,,,20.0,,,50.3,,,,,,29.7,,,,95.0,,96.0,,,,
AS_MS_ALL,NiTiHf,H. H. Saygili; H. O. Tugrul and B. Kockar,Shape Memory and Superelasticity,Effect of Aging Heat Treatment on the High Cycle Fatigue Life of Ni50.3Ti29.7Hf20 High-Temperature Shape Memory Alloy,2019.0,Ni50.3Ti29.7Hf20.0 %,,,,,,,,20.0,,,50.3,,,,,,29.7,,,,94.0,,100.0,,,,
AS_MS_ALL,NiTiHf,H. H. Saygili; H. O. Tugrul and B. Kockar,Shape Memory and Superelasticity,Effect of Aging Heat Treatment on the High Cycle Fatigue Life of Ni50.3Ti29.7Hf20 High-Temperature Shape Memory Alloy,2019.0,Ni50.3Ti29.7Hf20.0 %,,,,,,,,20.0,,,50.3,,,,,,29.7,,,,155.0,,140.0,,,,
AS_MS_ALL,NiTiHf,H. H. Saygili; H. O. Tugrul and B. Kockar,Shape Memory and Superelasticity,Effect of Aging Heat Treatment on the High Cycle Fatigue Life of Ni50.3Ti29.7Hf20 High-Temperature Shape Memory Alloy,2019.0,Ni50.3Ti29.7Hf20.0 %,,,,,,,,20.0,,,50.3,,,,,,29.7,,,,149.0,,137.0,,,,
AS_MS_ALL,NiTiHf,H. H. Saygili; H. O. Tugrul and B. Kockar,Shape Memory and Superelasticity,Effect of Aging Heat Treatment on the High Cycle Fatigue Life of Ni50.3Ti29.7Hf20 High-Temperature Shape Memory Alloy,2019.0,Ni50.3Ti29.7Hf20.0 %,,,,,,,,20.0,,,50.3,,,,,,29.7,,,,151.0,,136.0,,,,
AS_MS_ALL,NiTiHf,H. H. Saygili; H. O. Tugrul and B. Kockar,Shape Memory and Superelasticity,Effect of Aging Heat Treatment on the High Cycle Fatigue Life of Ni50.3Ti29.7Hf20 High-Temperature Shape Memory Alloy,2019.0,Ni50.3Ti29.7Hf20.0 %,,,,,,,,20.0,,,50.3,,,,,,29.7,,,,149.0,,135.0,,,,
AS_MS_ALL,NiTiHf,H. H. Saygili; H. O. Tugrul and B. Kockar,Shape Memory and Superelasticity,Effect of Aging Heat Treatment on the High Cycle Fatigue Life of Ni50.3Ti29.7Hf20 High-Temperature Shape Memory Alloy,2019.0,Ni50.3Ti29.7Hf20.0 %,,,,,,,,20.0,,,50.3,,,,,,29.7,,,,151.0,,136.0,,,,
AS_MS_ALL,NiTiHf,H. H. Saygili; H. O. Tugrul and B. Kockar,Shape Memory and Superelasticity,Effect of Aging Heat Treatment on the High Cycle Fatigue Life of Ni50.3Ti29.7Hf20 High-Temperature Shape Memory Alloy,2019.0,Ni50.3Ti29.7Hf20.0 %,,,,,,,,20.0,,,50.3,,,,,,29.7,,,,154.0,,138.0,,,,
AS_MS_ALL,NiTiHf,H. H. Saygili; H. O. Tugrul and B. Kockar,Shape Memory and Superelasticity,Effect of Aging Heat Treatment on the High Cycle Fatigue Life of Ni50.3Ti29.7Hf20 High-Temperature Shape Memory Alloy,2019.0,Ni50.3Ti29.7Hf20.0 %,,,,,,,,20.0,,,50.3,,,,,,29.7,,,,157.0,,146.0,,,,
AS_MS_ALL,NiTiHf,H. H. Saygili; H. O. Tugrul and B. Kockar,Shape Memory and Superelasticity,Effect of Aging Heat Treatment on the High Cycle Fatigue Life of Ni50.3Ti29.7Hf20 High-Temperature Shape Memory Alloy,2019.0,Ni50.3Ti29.7Hf20.0 %,,,,,,,,20.0,,,50.3,,,,,,29.7,,,,162.0,,153.0,,,,
AS_MS_ALL,NiTiHf,H. H. Saygili; H. O. Tugrul and B. Kockar,Shape Memory and Superelasticity,Effect of Aging Heat Treatment on the High Cycle Fatigue Life of Ni50.3Ti29.7Hf20 High-Temperature Shape Memory Alloy,2019.0,Ni50.3Ti29.7Hf20.0 %,,,,,,,,20.0,,,50.3,,,,,,29.7,,,,168.0,,165.0,,,,
AS_MS_ALL,NiTiHf,H. H. Saygili; H. O. Tugrul and B. Kockar,Shape Memory and Superelasticity,Effect of Aging Heat Treatment on the High Cycle Fatigue Life of Ni50.3Ti29.7Hf20 High-Temperature Shape Memory Alloy,2019.0,Ni50.3Ti29.7Hf20.0 %,,,,,,,,20.0,,,50.3,,,,,,29.7,,,,180.0,,180.0,,,,
AS_MS_ALL,NiTiHf,H. H. Saygili; H. O. Tugrul and B. Kockar,Shape Memory and Superelasticity,Effect of Aging Heat Treatment on the High Cycle Fatigue Life of Ni50.3Ti29.7Hf20 High-Temperature Shape Memory Alloy,2019.0,Ni50.3Ti29.7Hf20.0 %,,,,,,,,20.0,,,50.3,,,,,,29.7,,,,188.0,,189.0,,,,
AS_MS_ALL,NiTiHf,H. H. Saygili; H. O. Tugrul and B. Kockar,Shape Memory and Superelasticity,Effect of Aging Heat Treatment on the High Cycle Fatigue Life of Ni50.3Ti29.7Hf20 High-Temperature Shape Memory Alloy,2019.0,Ni50.3Ti29.7Hf20.0 %,,,,,,,,20.0,,,50.3,,,,,,29.7,,,,194.0,,208.0,,,,
AS_MS_ALL,NiTiHf,A. Evirgen; F. Basner; I. Karaman; R. D. Noebe; J. Pons and R. Santamarta,Functional Materials Letters,Effect of aging on the martensitic transformation characteristics of a Ni-rich NiTiHf high temperature shape memory alloy,2012.0,Ni50.3Ti34.7Hf15.0 %,,,,,,,,15.0,,,50.3,,,,,,34.7,,,,70.0,,10.0,,,,
AS_MS_ALL,NiTiHf,A. Evirgen; F. Basner; I. Karaman; R. D. Noebe; J. Pons and R. Santamarta,Functional Materials Letters,Effect of aging on the martensitic transformation characteristics of a Ni-rich NiTiHf high temperature shape memory alloy,2012.0,Ni50.3Ti34.7Hf15.0 %,,,,,,,,15.0,,,50.3,,,,,,34.7,,,,23.0,,-22.0,,,,
AS_MS_ALL,NiTiHf,A. Evirgen; F. Basner; I. Karaman; R. D. Noebe; J. Pons and R. Santamarta,Functional Materials Letters,Effect of aging on the martensitic transformation characteristics of a Ni-rich NiTiHf high temperature shape memory alloy,2012.0,Ni50.3Ti34.7Hf15.0 %,,,,,,,,15.0,,,50.3,,,,,,34.7,,,,23.0,,-47.0,,,,
AS_MS_ALL,NiTiHf,A. Evirgen; F. Basner; I. Karaman; R. D. Noebe; J. Pons and R. Santamarta,Functional Materials Letters,Effect of aging on the martensitic transformation characteristics of a Ni-rich NiTiHf high temperature shape memory alloy,2012.0,Ni50.3Ti34.7Hf15.0 %,,,,,,,,15.0,,,50.3,,,,,,34.7,,,,33.0,,-10.0,,,,
AS_MS_ALL,NiTiHf,A. Evirgen; F. Basner; I. Karaman; R. D. Noebe; J. Pons and R. Santamarta,Functional Materials Letters,Effect of aging on the martensitic transformation characteristics of a Ni-rich NiTiHf high temperature shape memory alloy,2012.0,Ni50.3Ti34.7Hf15.0 %,,,,,,,,15.0,,,50.3,,,,,,34.7,,,,17.0,,-50.0,,,,
AS_MS_ALL,NiTiHf,A. Evirgen; F. Basner; I. Karaman; R. D. Noebe; J. Pons and R. Santamarta,Functional Materials Letters,Effect of aging on the martensitic transformation characteristics of a Ni-rich NiTiHf high temperature shape memory alloy,2012.0,Ni50.3Ti34.7Hf15.0 %,,,,,,,,15.0,,,50.3,,,,,,34.7,,,,35.0,,-12.0,,,,
AS_MS_ALL,NiTiHf,R. Santamarta; A. Evirgen; A. M. Perez-Sierra; J. Pons; E. Cesari; I. Karaman and R. D. Noebe,Shape Memory and Superelasticity,Effect of Thermal Treatments on Ni–Mn–Ga and Ni-Rich Ni–Ti–Hf/Zr High-Temperature Shape Memory Alloys,2015.0,Ni50.3Ti29.7Hf20.0 %,,,,,,,,20.0,,,50.3,,,,,,29.7,,,,240.0,,222.0,,,,
AS_MS_ALL,NiTiHf,R. Santamarta; A. Evirgen; A. M. Perez-Sierra; J. Pons; E. Cesari; I. Karaman and R. D. Noebe,Shape Memory and Superelasticity,Effect of Thermal Treatments on Ni–Mn–Ga and Ni-Rich Ni–Ti–Hf/Zr High-Temperature Shape Memory Alloys,2015.0,Ni50.3Ti29.7Hf20.0 %,,,,,,,,20.0,,,50.3,,,,,,29.7,,,,238.0,,222.0,,,,
AS_MS_ALL,NiTiHf,R. Santamarta; A. Evirgen; A. M. Perez-Sierra; J. Pons; E. Cesari; I. Karaman and R. D. Noebe,Shape Memory and Superelasticity,Effect of Thermal Treatments on Ni–Mn–Ga and Ni-Rich Ni–Ti–Hf/Zr High-Temperature Shape Memory Alloys,2015.0,Ni50.3Ti29.7Hf20.0 %,,,,,,,,20.0,,,50.3,,,,,,29.7,,,,180.0,,174.0,,,,
AS_MS_ALL,NiTiHf,R. Santamarta; A. Evirgen; A. M. Perez-Sierra; J. Pons; E. Cesari; I. Karaman and R. D. Noebe,Shape Memory and Superelasticity,Effect of Thermal Treatments on Ni–Mn–Ga and Ni-Rich Ni–Ti–Hf/Zr High-Temperature Shape Memory Alloys,2015.0,Ni50.3Ti29.7Hf20.0 %,,,,,,,,20.0,,,50.3,,,,,,29.7,,,,129.0,,133.0,,,,
AS_MS_ALL,NiTiHf,R. Santamarta; A. Evirgen; A. M. Perez-Sierra; J. Pons; E. Cesari; I. Karaman and R. D. Noebe,Shape Memory and Superelasticity,Effect of Thermal Treatments on Ni–Mn–Ga and Ni-Rich Ni–Ti–Hf/Zr High-Temperature Shape Memory Alloys,2015.0,Ni50.3Ti29.7Hf20.0 %,,,,,,,,20.0,,,50.3,,,,,,29.7,,,,201.0,,193.0,,,,
AS_MS_ALL,NiTiHf,R. Santamarta; A. Evirgen; A. M. Perez-Sierra; J. Pons; E. Cesari; I. Karaman and R. D. Noebe,Shape Memory and Superelasticity,Effect of Thermal Treatments on Ni–Mn–Ga and Ni-Rich Ni–Ti–Hf/Zr High-Temperature Shape Memory Alloys,2015.0,Ni50.3Ti29.7Hf20.0 %,,,,,,,,20.0,,,50.3,,,,,,29.7,,,,180.0,,179.0,,,,
AS_MS_ALL,NiTiHf,H. E. Karaca; S. M. Saghaian; G. Ded; H. Tobe; B. Basaran; H. J. Maier; R. D. Noebe and Y. I. Chumlyakov,Acta Materialia,Effects of nanoprecipitation on the shape memory and material properties of an Ni-rich NiTiHf high temperature shape memory alloy,2013.0,Ni50.3Ti29.7Hf20.0 %,,,,,,,,20.0,,,50.3,,,,,,29.7,,,,137.0,,118.0,,,,
AS_MS_ALL,NiTiHf,H. E. Karaca; S. M. Saghaian; G. Ded; H. Tobe; B. Basaran; H. J. Maier; R. D. Noebe and Y. I. Chumlyakov,Acta Materialia,Effects of nanoprecipitation on the shape memory and material properties of an Ni-rich NiTiHf high temperature shape memory alloy,2013.0,Ni50.3Ti29.7Hf20.0 %,,,,,,,,20.0,,,50.3,,,,,,29.7,,,,130.0,,105.0,,,,
AS_MS_ALL,NiTiHf,H. E. Karaca; S. M. Saghaian; G. Ded; H. Tobe; B. Basaran; H. J. Maier; R. D. Noebe and Y. I. Chumlyakov,Acta Materialia,Effects of nanoprecipitation on the shape memory and material properties of an Ni-rich NiTiHf high temperature shape memory alloy,2013.0,Ni50.3Ti29.7Hf20.0 %,,,,,,,,20.0,,,50.3,,,,,,29.7,,,,130.0,,109.0,,,,
