Repository: AyushChauhan9389/Shape-Memory-Alloy-Dataset

File: Combined_SMA_Dataset.csv (part 55 of 113)
Source_Directory,Alloy_Type,Authors,Source,Title,Year,composition,Ag (at.%),Al (at.%),Au (at.%),Cd (at.%),Co (at.%),Cu (at.%),Fe (at.%),Hf (at.%),Mn (at.%),Nb (at.%),Ni (at.%),Pd (at.%),Pt (at.%),Ru (at.%),Si (at.%),Ta (at.%),Ti (at.%),Zn (at.%),Zr (at.%),Austenite Finish Temperature - AF - (°C),Austenite Start Temperature - AS - (°C),Martensite Finish Temperature - MF - (°C),Martensite Start Temperature - MS - (°C),Cooling Rate (°C/min),Heating Rate (°C/min),Calculated Density (g/cm^3),Thermal transformation span (TSPAN) - (AF-MF) - (°C)
AS_MS_ALL,NiTiHf,H. E. Karaca; S. M. Saghaian; G. Ded; H. Tobe; B. Basaran; H. J. Maier; R. D. Noebe and Y. I. Chumlyakov,Acta Materialia,Effects of nanoprecipitation on the shape memory and material properties of an Ni-rich NiTiHf high temperature shape memory alloy,2013.0,Ni50.3Ti29.7Hf20.0 %,,,,,,,,20.0,,,50.3,,,,,,29.7,,,,125.0,,103.0,,,,
AS_MS_ALL,NiTiHf,H. E. Karaca; S. M. Saghaian; G. Ded; H. Tobe; B. Basaran; H. J. Maier; R. D. Noebe and Y. I. Chumlyakov,Acta Materialia,Effects of nanoprecipitation on the shape memory and material properties of an Ni-rich NiTiHf high temperature shape memory alloy,2013.0,Ni50.3Ti29.7Hf20.0 %,,,,,,,,20.0,,,50.3,,,,,,29.7,,,,126.0,,102.0,,,,
AS_MS_ALL,NiTiHf,H. E. Karaca; S. M. Saghaian; G. Ded; H. Tobe; B. Basaran; H. J. Maier; R. D. Noebe and Y. I. Chumlyakov,Acta Materialia,Effects of nanoprecipitation on the shape memory and material properties of an Ni-rich NiTiHf high temperature shape memory alloy,2013.0,Ni50.3Ti29.7Hf20.0 %,,,,,,,,20.0,,,50.3,,,,,,29.7,,,,129.0,,103.0,,,,
AS_MS_ALL,NiTiHf,H. E. Karaca; S. M. Saghaian; G. Ded; H. Tobe; B. Basaran; H. J. Maier; R. D. Noebe and Y. I. Chumlyakov,Acta Materialia,Effects of nanoprecipitation on the shape memory and material properties of an Ni-rich NiTiHf high temperature shape memory alloy,2013.0,Ni50.3Ti29.7Hf20.0 %,,,,,,,,20.0,,,50.3,,,,,,29.7,,,,114.0,,97.0,,,,
AS_MS_ALL,NiTiHf,H. E. Karaca; S. M. Saghaian; G. Ded; H. Tobe; B. Basaran; H. J. Maier; R. D. Noebe and Y. I. Chumlyakov,Acta Materialia,Effects of nanoprecipitation on the shape memory and material properties of an Ni-rich NiTiHf high temperature shape memory alloy,2013.0,Ni50.3Ti29.7Hf20.0 %,,,,,,,,20.0,,,50.3,,,,,,29.7,,,,120.0,,98.0,,,,
AS_MS_ALL,NiTiHf,H. E. Karaca; S. M. Saghaian; G. Ded; H. Tobe; B. Basaran; H. J. Maier; R. D. Noebe and Y. I. Chumlyakov,Acta Materialia,Effects of nanoprecipitation on the shape memory and material properties of an Ni-rich NiTiHf high temperature shape memory alloy,2013.0,Ni50.3Ti29.7Hf20.0 %,,,,,,,,20.0,,,50.3,,,,,,29.7,,,,141.0,,114.0,,,,
AS_MS_ALL,NiTiHf,H. E. Karaca; S. M. Saghaian; G. Ded; H. Tobe; B. Basaran; H. J. Maier; R. D. Noebe and Y. I. Chumlyakov,Acta Materialia,Effects of nanoprecipitation on the shape memory and material properties of an Ni-rich NiTiHf high temperature shape memory alloy,2013.0,Ni50.3Ti29.7Hf20.0 %,,,,,,,,20.0,,,50.3,,,,,,29.7,,,,138.0,,118.0,,,,
AS_MS_ALL,NiTiHf,H. E. Karaca; S. M. Saghaian; G. Ded; H. Tobe; B. Basaran; H. J. Maier; R. D. Noebe and Y. I. Chumlyakov,Acta Materialia,Effects of nanoprecipitation on the shape memory and material properties of an Ni-rich NiTiHf high temperature shape memory alloy,2013.0,Ni50.3Ti29.7Hf20.0 %,,,,,,,,20.0,,,50.3,,,,,,29.7,,,,170.0,,152.0,,,,
AS_MS_ALL,NiTiHf,H. E. Karaca; S. M. Saghaian; G. Ded; H. Tobe; B. Basaran; H. J. Maier; R. D. Noebe and Y. I. Chumlyakov,Acta Materialia,Effects of nanoprecipitation on the shape memory and material properties of an Ni-rich NiTiHf high temperature shape memory alloy,2013.0,Ni50.3Ti29.7Hf20.0 %,,,,,,,,20.0,,,50.3,,,,,,29.7,,,,146.0,,127.0,,,,
AS_MS_ALL,NiTiHf,H. E. Karaca; S. M. Saghaian; G. Ded; H. Tobe; B. Basaran; H. J. Maier; R. D. Noebe and Y. I. Chumlyakov,Acta Materialia,Effects of nanoprecipitation on the shape memory and material properties of an Ni-rich NiTiHf high temperature shape memory alloy,2013.0,Ni50.3Ti29.7Hf20.0 %,,,,,,,,20.0,,,50.3,,,,,,29.7,,,,177.0,,157.0,,,,
AS_MS_ALL,NiTiHf,H. E. Karaca; S. M. Saghaian; G. Ded; H. Tobe; B. Basaran; H. J. Maier; R. D. Noebe and Y. I. Chumlyakov,Acta Materialia,Effects of nanoprecipitation on the shape memory and material properties of an Ni-rich NiTiHf high temperature shape memory alloy,2013.0,Ni50.3Ti29.7Hf20.0 %,,,,,,,,20.0,,,50.3,,,,,,29.7,,,,161.0,,142.0,,,,
AS_MS_ALL,NiTiHf,H. E. Karaca; S. M. Saghaian; G. Ded; H. Tobe; B. Basaran; H. J. Maier; R. D. Noebe and Y. I. Chumlyakov,Acta Materialia,Effects of nanoprecipitation on the shape memory and material properties of an Ni-rich NiTiHf high temperature shape memory alloy,2013.0,Ni50.3Ti29.7Hf20.0 %,,,,,,,,20.0,,,50.3,,,,,,29.7,,,,187.0,,165.0,,,,
AS_MS_ALL,NiTiHf,H. E. Karaca; S. M. Saghaian; G. Ded; H. Tobe; B. Basaran; H. J. Maier; R. D. Noebe and Y. I. Chumlyakov,Acta Materialia,Effects of nanoprecipitation on the shape memory and material properties of an Ni-rich NiTiHf high temperature shape memory alloy,2013.0,Ni50.3Ti29.7Hf20.0 %,,,,,,,,20.0,,,50.3,,,,,,29.7,,,,167.0,,149.0,,,,
AS_MS_ALL,NiTiHf,H. E. Karaca; S. M. Saghaian; G. Ded; H. Tobe; B. Basaran; H. J. Maier; R. D. Noebe and Y. I. Chumlyakov,Acta Materialia,Effects of nanoprecipitation on the shape memory and material properties of an Ni-rich NiTiHf high temperature shape memory alloy,2013.0,Ni50.3Ti29.7Hf20.0 %,,,,,,,,20.0,,,50.3,,,,,,29.7,,,,183.0,,163.0,,,,
AS_MS_ALL,NiTiHf,H. E. Karaca; S. M. Saghaian; G. Ded; H. Tobe; B. Basaran; H. J. Maier; R. D. Noebe and Y. I. Chumlyakov,Acta Materialia,Effects of nanoprecipitation on the shape memory and material properties of an Ni-rich NiTiHf high temperature shape memory alloy,2013.0,Ni50.3Ti29.7Hf20.0 %,,,,,,,,20.0,,,50.3,,,,,,29.7,,,,201.0,,172.0,,,,
AS_MS_ALL,NiTiHf,H. E. Karaca; S. M. Saghaian; G. Ded; H. Tobe; B. Basaran; H. J. Maier; R. D. Noebe and Y. I. Chumlyakov,Acta Materialia,Effects of nanoprecipitation on the shape memory and material properties of an Ni-rich NiTiHf high temperature shape memory alloy,2013.0,Ni50.3Ti29.7Hf20.0 %,,,,,,,,20.0,,,50.3,,,,,,29.7,,,,192.0,,156.0,,,,
AS_MS_ALL,NiTiHf,H. E. Karaca; S. M. Saghaian; G. Ded; H. Tobe; B. Basaran; H. J. Maier; R. D. Noebe and Y. I. Chumlyakov,Acta Materialia,Effects of nanoprecipitation on the shape memory and material properties of an Ni-rich NiTiHf high temperature shape memory alloy,2013.0,Ni50.3Ti29.7Hf20.0 %,,,,,,,,20.0,,,50.3,,,,,,29.7,,,,158.0,,137.0,,,,
AS_MS_ALL,NiTiHf,H. E. Karaca; S. M. Saghaian; G. Ded; H. Tobe; B. Basaran; H. J. Maier; R. D. Noebe and Y. I. Chumlyakov,Acta Materialia,Effects of nanoprecipitation on the shape memory and material properties of an Ni-rich NiTiHf high temperature shape memory alloy,2013.0,Ni50.3Ti29.7Hf20.0 %,,,,,,,,20.0,,,50.3,,,,,,29.7,,,,166.0,,151.0,,,,
AS_MS_ALL,NiTiHf,H. E. Karaca; S. M. Saghaian; G. Ded; H. Tobe; B. Basaran; H. J. Maier; R. D. Noebe and Y. I. Chumlyakov,Acta Materialia,Effects of nanoprecipitation on the shape memory and material properties of an Ni-rich NiTiHf high temperature shape memory alloy,2013.0,Ni50.3Ti29.7Hf20.0 %,,,,,,,,20.0,,,50.3,,,,,,29.7,,,,172.0,,152.0,,,,
AS_MS_ALL,NiTiHf,H. E. Karaca; S. M. Saghaian; G. Ded; H. Tobe; B. Basaran; H. J. Maier; R. D. Noebe and Y. I. Chumlyakov,Acta Materialia,Effects of nanoprecipitation on the shape memory and material properties of an Ni-rich NiTiHf high temperature shape memory alloy,2013.0,Ni50.3Ti29.7Hf20.0 %,,,,,,,,20.0,,,50.3,,,,,,29.7,,,,177.0,,162.0,,,,
AS_MS_ALL,NiTiHf,H. E. Karaca; S. M. Saghaian; G. Ded; H. Tobe; B. Basaran; H. J. Maier; R. D. Noebe and Y. I. Chumlyakov,Acta Materialia,Effects of nanoprecipitation on the shape memory and material properties of an Ni-rich NiTiHf high temperature shape memory alloy,2013.0,Ni50.3Ti29.7Hf20.0 %,,,,,,,,20.0,,,50.3,,,,,,29.7,,,,180.0,,171.0,,,,
AS_MS_ALL,NiTiHf,H. E. Karaca; S. M. Saghaian; G. Ded; H. Tobe; B. Basaran; H. J. Maier; R. D. Noebe and Y. I. Chumlyakov,Acta Materialia,Effects of nanoprecipitation on the shape memory and material properties of an Ni-rich NiTiHf high temperature shape memory alloy,2013.0,Ni50.3Ti29.7Hf20.0 %,,,,,,,,20.0,,,50.3,,,,,,29.7,,,,191.0,,180.0,,,,
AS_MS_ALL,NiTiHf,H. E. Karaca; S. M. Saghaian; G. Ded; H. Tobe; B. Basaran; H. J. Maier; R. D. Noebe and Y. I. Chumlyakov,Acta Materialia,Effects of nanoprecipitation on the shape memory and material properties of an Ni-rich NiTiHf high temperature shape memory alloy,2013.0,Ni50.3Ti29.7Hf20.0 %,,,,,,,,20.0,,,50.3,,,,,,29.7,,,,214.0,,195.0,,,,
AS_MS_ALL,NiTiHf,H. E. Karaca; S. M. Saghaian; G. Ded; H. Tobe; B. Basaran; H. J. Maier; R. D. Noebe and Y. I. Chumlyakov,Acta Materialia,Effects of nanoprecipitation on the shape memory and material properties of an Ni-rich NiTiHf high temperature shape memory alloy,2013.0,Ni50.3Ti29.7Hf20.0 %,,,,,,,,20.0,,,50.3,,,,,,29.7,,,,233.0,,217.0,,,,
AS_MS_ALL,NiTiHf,H. E. Karaca; S. M. Saghaian; G. Ded; H. Tobe; B. Basaran; H. J. Maier; R. D. Noebe and Y. I. Chumlyakov,Acta Materialia,Effects of nanoprecipitation on the shape memory and material properties of an Ni-rich NiTiHf high temperature shape memory alloy,2013.0,Ni50.3Ti29.7Hf20.0 %,,,,,,,,20.0,,,50.3,,,,,,29.7,,,,245.0,,226.0,,,,
AS_MS_ALL,NiTiHf,H. E. Karaca; S. M. Saghaian; G. Ded; H. Tobe; B. Basaran; H. J. Maier; R. D. Noebe and Y. I. Chumlyakov,Acta Materialia,Effects of nanoprecipitation on the shape memory and material properties of an Ni-rich NiTiHf high temperature shape memory alloy,2013.0,Ni50.3Ti29.7Hf20.0 %,,,,,,,,20.0,,,50.3,,,,,,29.7,,,,222.0,,205.0,,,,
AS_MS_ALL,NiTiHf,H. E. Karaca; S. M. Saghaian; G. Ded; H. Tobe; B. Basaran; H. J. Maier; R. D. Noebe and Y. I. Chumlyakov,Acta Materialia,Effects of nanoprecipitation on the shape memory and material properties of an Ni-rich NiTiHf high temperature shape memory alloy,2013.0,Ni50.3Ti29.7Hf20.0 %,,,,,,,,20.0,,,50.3,,,,,,29.7,,,,258.0,,233.0,,,,
AS_MS_ALL,NiTiHf,H. E. Karaca; S. M. Saghaian; G. Ded; H. Tobe; B. Basaran; H. J. Maier; R. D. Noebe and Y. I. Chumlyakov,Acta Materialia,Effects of nanoprecipitation on the shape memory and material properties of an Ni-rich NiTiHf high temperature shape memory alloy,2013.0,Ni50.3Ti29.7Hf20.0 %,,,,,,,,20.0,,,50.3,,,,,,29.7,,,,218.0,,191.0,,,,
AS_MS_ALL,NiTiHf,H. E. Karaca; S. M. Saghaian; G. Ded; H. Tobe; B. Basaran; H. J. Maier; R. D. Noebe and Y. I. Chumlyakov,Acta Materialia,Effects of nanoprecipitation on the shape memory and material properties of an Ni-rich NiTiHf high temperature shape memory alloy,2013.0,Ni50.3Ti29.7Hf20.0 %,,,,,,,,20.0,,,50.3,,,,,,29.7,,,,221.0,,196.0,,,,
AS_MS_ALL,NiTiHf,H. E. Karaca; S. M. Saghaian; G. Ded; H. Tobe; B. Basaran; H. J. Maier; R. D. Noebe and Y. I. Chumlyakov,Acta Materialia,Effects of nanoprecipitation on the shape memory and material properties of an Ni-rich NiTiHf high temperature shape memory alloy,2013.0,Ni50.3Ti29.7Hf20.0 %,,,,,,,,20.0,,,50.3,,,,,,29.7,,,,228.0,,210.0,,,,
AS_MS_ALL,NiTiHf,H. E. Karaca; S. M. Saghaian; G. Ded; H. Tobe; B. Basaran; H. J. Maier; R. D. Noebe and Y. I. Chumlyakov,Acta Materialia,Effects of nanoprecipitation on the shape memory and material properties of an Ni-rich NiTiHf high temperature shape memory alloy,2013.0,Ni50.3Ti29.7Hf20.0 %,,,,,,,,20.0,,,50.3,,,,,,29.7,,,,246.0,,222.0,,,,
AS_MS_ALL,NiTiHf,H. E. Karaca; S. M. Saghaian; G. Ded; H. Tobe; B. Basaran; H. J. Maier; R. D. Noebe and Y. I. Chumlyakov,Acta Materialia,Effects of nanoprecipitation on the shape memory and material properties of an Ni-rich NiTiHf high temperature shape memory alloy,2013.0,Ni50.3Ti29.7Hf20.0 %,,,,,,,,20.0,,,50.3,,,,,,29.7,,,,258.0,,234.0,,,,
AS_MS_ALL,NiTiHf,O. Karakoc; A. Demblon; R. W. Wheeler; D. C. Lagoudas and I. Karaman,AIAA Scitech 2019 Forum,Effects of testing parameters on the fatigue performance NiTiHf high temperature shape memory alloys,2019.0,Ni50.3Ti29.7Hf20.0 %,,,,,,,,20.0,,,50.3,,,,,,29.7,,,,173.0,,160.0,,,,
AS_MS_ALL,NiTiHf,O. Karakoc; A. Demblon; R. W. Wheeler; D. C. Lagoudas and I. Karaman,AIAA Scitech 2019 Forum,Effects of testing parameters on the fatigue performance NiTiHf high temperature shape memory alloys,2019.0,Ni50.3Ti29.7Hf20.0 %,,,,,,,,20.0,,,50.3,,,,,,29.7,,,,153.0,,150.0,,,,
AS_MS_ALL,NiTiHf,O. Karakoc; A. Demblon; R. W. Wheeler; D. C. Lagoudas and I. Karaman,AIAA Scitech 2019 Forum,Effects of testing parameters on the fatigue performance NiTiHf high temperature shape memory alloys,2019.0,Ni50.3Ti29.7Hf20.0 %,,,,,,,,20.0,,,50.3,,,,,,29.7,,,,199.0,,204.0,,,,
AS_MS_ALL,NiTiHf,O. Karakoc; A. Demblon; R. W. Wheeler; D. C. Lagoudas and I. Karaman,AIAA Scitech 2019 Forum,Effects of testing parameters on the fatigue performance NiTiHf high temperature shape memory alloys,2019.0,Ni50.3Ti29.7Hf20.0 %,,,,,,,,20.0,,,50.3,,,,,,29.7,,,,186.0,,225.0,,,,
AS_MS_ALL,NiTiHf,O. Karakoc; A. Demblon; R. W. Wheeler; D. C. Lagoudas and I. Karaman,AIAA Scitech 2019 Forum,Effects of testing parameters on the fatigue performance NiTiHf high temperature shape memory alloys,2019.0,Ni50.3Ti29.7Hf20.0 %,,,,,,,,20.0,,,50.3,,,,,,29.7,,,,166.0,,204.0,,,,
AS_MS_ALL,NiTiHf,O. Karakoc; A. Demblon; R. W. Wheeler; D. C. Lagoudas and I. Karaman,AIAA Scitech 2019 Forum,Effects of testing parameters on the fatigue performance NiTiHf high temperature shape memory alloys,2019.0,Ni50.3Ti29.7Hf20.0 %,,,,,,,,20.0,,,50.3,,,,,,29.7,,,,181.0,,250.0,,,,
AS_MS_ALL,NiTiHf,O. Karakoc; C. Hayrettin; M. Bass; S. J. Wang; D. Canadinc; J. H. Mabe; D. C. Lagoudas and I. Karaman,Acta Materialia,Effects of upper cycle temperature on the actuation fatigue response of NiTiHf high temperature shape memory alloys,2017.0,Ni50.3Ti29.7Hf20.0 %,,,,,,,,20.0,,,50.3,,,,,,29.7,,,,175.0,,169.0,,,,
AS_MS_ALL,NiTiHf,O. Karakoc; C. Hayrettin; M. Bass; S. J. Wang; D. Canadinc; J. H. Mabe; D. C. Lagoudas and I. Karaman,Acta Materialia,Effects of upper cycle temperature on the actuation fatigue response of NiTiHf high temperature shape memory alloys,2017.0,Ni50.3Ti29.7Hf20.0 %,,,,,,,,20.0,,,50.3,,,,,,29.7,,,,183.0,,191.0,,,,
AS_MS_ALL,NiTiHf,O. Karakoc; C. Hayrettin; M. Bass; S. J. Wang; D. Canadinc; J. H. Mabe; D. C. Lagoudas and I. Karaman,Acta Materialia,Effects of upper cycle temperature on the actuation fatigue response of NiTiHf high temperature shape memory alloys,2017.0,Ni50.3Ti29.7Hf20.0 %,,,,,,,,20.0,,,50.3,,,,,,29.7,,,,153.0,,149.0,,,,
AS_MS_ALL,NiTiHf,O. Karakoc; C. Hayrettin; M. Bass; S. J. Wang; D. Canadinc; J. H. Mabe; D. C. Lagoudas and I. Karaman,Acta Materialia,Effects of upper cycle temperature on the actuation fatigue response of NiTiHf high temperature shape memory alloys,2017.0,Ni50.3Ti29.7Hf20.0 %,,,,,,,,20.0,,,50.3,,,,,,29.7,,,,176.0,,190.0,,,,
AS_MS_ALL,NiTiHf,O. Karakoc; C. Hayrettin; M. Bass; S. J. Wang; D. Canadinc; J. H. Mabe; D. C. Lagoudas and I. Karaman,Acta Materialia,Effects of upper cycle temperature on the actuation fatigue response of NiTiHf high temperature shape memory alloys,2017.0,Ni50.3Ti29.7Hf20.0 %,,,,,,,,20.0,,,50.3,,,,,,29.7,,,,177.0,,221.0,,,,
AS_MS_ALL,NiTiHf,O. Karakoc; C. Hayrettin; M. Bass; S. J. Wang; D. Canadinc; J. H. Mabe; D. C. Lagoudas and I. Karaman,Acta Materialia,Effects of upper cycle temperature on the actuation fatigue response of NiTiHf high temperature shape memory alloys,2017.0,Ni50.3Ti29.7Hf20.0 %,,,,,,,,20.0,,,50.3,,,,,,29.7,,,,150.0,,209.0,,,,
AS_MS_ALL,NiTiHf,O. Karakoc; C. Hayrettin; M. Bass; S. J. Wang; D. Canadinc; J. H. Mabe; D. C. Lagoudas and I. Karaman,Acta Materialia,Effects of upper cycle temperature on the actuation fatigue response of NiTiHf high temperature shape memory alloys,2017.0,Ni50.3Ti29.7Hf20.0 %,,,,,,,,20.0,,,50.3,,,,,,29.7,,,,150.0,,156.0,,,,
AS_MS_ALL,NiTiHf,O. Karakoc; C. Hayrettin; M. Bass; S. J. Wang; D. Canadinc; J. H. Mabe; D. C. Lagoudas and I. Karaman,Acta Materialia,Effects of upper cycle temperature on the actuation fatigue response of NiTiHf high temperature shape memory alloys,2017.0,Ni50.3Ti29.7Hf20.0 %,,,,,,,,20.0,,,50.3,,,,,,29.7,,,,145.0,,187.0,,,,
AS_MS_ALL,NiTiHf,O. Karakoc; C. Hayrettin; M. Bass; S. J. Wang; D. Canadinc; J. H. Mabe; D. C. Lagoudas and I. Karaman,Acta Materialia,Effects of upper cycle temperature on the actuation fatigue response of NiTiHf high temperature shape memory alloys,2017.0,Ni50.3Ti29.7Hf20.0 %,,,,,,,,20.0,,,50.3,,,,,,29.7,,,,154.0,,168.0,,,,
AS_MS_ALL,NiTiHf,F. R. Phillips; R. W. Wheeler; A. B. Geltmacher and D. C. Lagoudas,International Journal of Fatigue,Evolution of internal damage during actuation fatigue in shape memory alloys,2019.0,Ni50.3Ti29.7Hf20.0 %,,,,,,,,20.0,,,50.3,,,,,,29.7,,,,176.0,,178.0,,,,
AS_MS_ALL,NiTiHf,F. R. Phillips; R. W. Wheeler; A. B. Geltmacher and D. C. Lagoudas,International Journal of Fatigue,Evolution of internal damage during actuation fatigue in shape memory alloys,2019.0,Ni50.3Ti29.7Hf20.0 %,,,,,,,,20.0,,,50.3,,,,,,29.7,,,,174.0,,178.0,,,,
AS_MS_ALL,NiTiHf,F. R. Phillips; R. W. Wheeler; A. B. Geltmacher and D. C. Lagoudas,International Journal of Fatigue,Evolution of internal damage during actuation fatigue in shape memory alloys,2019.0,Ni50.3Ti29.7Hf20.0 %,,,,,,,,20.0,,,50.3,,,,,,29.7,,,,166.0,,173.0,,,,
AS_MS_ALL,NiTiHf,F. R. Phillips; R. W. Wheeler; A. B. Geltmacher and D. C. Lagoudas,International Journal of Fatigue,Evolution of internal damage during actuation fatigue in shape memory alloys,2019.0,Ni50.3Ti29.7Hf20.0 %,,,,,,,,20.0,,,50.3,,,,,,29.7,,,,162.0,,175.0,,,,
AS_MS_ALL,NiTiHf,F. R. Phillips; R. W. Wheeler; A. B. Geltmacher and D. C. Lagoudas,International Journal of Fatigue,Evolution of internal damage during actuation fatigue in shape memory alloys,2019.0,Ni50.3Ti29.7Hf20.0 %,,,,,,,,20.0,,,50.3,,,,,,29.7,,,,162.0,,178.0,,,,
AS_MS_ALL,NiTiHf,F. R. Phillips; R. W. Wheeler; A. B. Geltmacher and D. C. Lagoudas,International Journal of Fatigue,Evolution of internal damage during actuation fatigue in shape memory alloys,2019.0,Ni50.3Ti29.7Hf20.0 %,,,,,,,,20.0,,,50.3,,,,,,29.7,,,,171.0,,205.0,,,,
AS_MS_ALL,NiTiHf,F. R. Phillips; R. W. Wheeler; A. B. Geltmacher and D. C. Lagoudas,International Journal of Fatigue,Evolution of internal damage during actuation fatigue in shape memory alloys,2019.0,Ni50.3Ti29.7Hf20.0 %,,,,,,,,20.0,,,50.3,,,,,,29.7,,,,182.0,,242.0,,,,
AS_MS_ALL,NiTiHf,B. Haghgouyan; B. Young; I. Karaman and D. Lagoudas,Behavior and Mechanics of Multifunctional Materials XIII,Fracture toughness of martensitic NiTiHf high-temperature shape memory alloy,2019.0,Ni50.3Ti29.7Hf20.0 %,,,,,,,,20.0,,,50.3,,,,,,29.7,,,,149.0,,135.0,,,,
AS_MS_ALL,NiTiHf,S.-W. Kim; J. W. Jo; C. H. Park; J.-K. Hong; J.-T. Yeom and H.-G. Kim,Materials Science and Engineering: A,Fracture toughness of TiNiHf alloys: A hybrid study using in-situ transmission electron microscopy experiments and finite element analyses,2016.0,Ni50.3Ti34.7Hf15.0 %,,,,,,,,15.0,,,50.3,,,,,,34.7,,,,111.0,,100.0,,,,
AS_MS_ALL,NiTiHf,W. Abuzaid and H. Sehitoglu,Materials Science and Engineering: A,Functional fatigue of Ni50.3Ti25Hf24.7 – Heterogeneities and evolution of local transformation strains,2017.0,Ni50.3Ti25.0Hf24.7 %,,,,,,,,24.7,,,50.3,,,,,,25.0,,,,251.0,,340.0,,,,
AS_MS_ALL,NiTiHf,W. Abuzaid and H. Sehitoglu,Materials Science and Engineering: A,Functional fatigue of Ni50.3Ti25Hf24.7 – Heterogeneities and evolution of local transformation strains,2017.0,Ni50.3Ti25.0Hf24.7 %,,,,,,,,24.7,,,50.3,,,,,,25.0,,,,264.0,,298.0,,,,
AS_MS_ALL,NiTiHf,W. Abuzaid and H. Sehitoglu,Materials Science and Engineering: A,Functional fatigue of Ni50.3Ti25Hf24.7 – Heterogeneities and evolution of local transformation strains,2017.0,Ni50.3Ti25.0Hf24.7 %,,,,,,,,24.7,,,50.3,,,,,,25.0,,,,254.0,,308.0,,,,
AS_MS_ALL,NiTiHf,W. Abuzaid and H. Sehitoglu,Materials Science and Engineering: A,Functional fatigue of Ni50.3Ti25Hf24.7 – Heterogeneities and evolution of local transformation strains,2017.0,Ni50.3Ti25.0Hf24.7 %,,,,,,,,24.7,,,50.3,,,,,,25.0,,,,261.0,,301.0,,,,
AS_MS_ALL,NiTiHf,W. Abuzaid and H. Sehitoglu,Materials Science and Engineering: A,Functional fatigue of Ni50.3Ti25Hf24.7 – Heterogeneities and evolution of local transformation strains,2017.0,Ni50.3Ti25.0Hf24.7 %,,,,,,,,24.7,,,50.3,,,,,,25.0,,,,254.0,,310.0,,,,
AS_MS_ALL,NiTiHf,W. Abuzaid and H. Sehitoglu,Materials Science and Engineering: A,Functional fatigue of Ni50.3Ti25Hf24.7 – Heterogeneities and evolution of local transformation strains,2017.0,Ni50.3Ti25.0Hf24.7 %,,,,,,,,24.7,,,50.3,,,,,,25.0,,,,255.0,,306.0,,,,
AS_MS_ALL,NiTiHf,W. Abuzaid and H. Sehitoglu,Materials Science and Engineering: A,Functional fatigue of Ni50.3Ti25Hf24.7 – Heterogeneities and evolution of local transformation strains,2017.0,Ni50.3Ti25.0Hf24.7 %,,,,,,,,24.7,,,50.3,,,,,,25.0,,,,272.0,,308.0,,,,
AS_MS_ALL,NiTiHf,W. Abuzaid and H. Sehitoglu,Materials Science and Engineering: A,Functional fatigue of Ni50.3Ti25Hf24.7 – Heterogeneities and evolution of local transformation strains,2017.0,Ni50.3Ti25.0Hf24.7 %,,,,,,,,24.7,,,50.3,,,,,,25.0,,,,267.0,,308.0,,,,
AS_MS_ALL,NiTiHf,W. Abuzaid and H. Sehitoglu,Materials Science and Engineering: A,Functional fatigue of Ni50.3Ti25Hf24.7 – Heterogeneities and evolution of local transformation strains,2017.0,Ni50.3Ti25.0Hf24.7 %,,,,,,,,24.7,,,50.3,,,,,,25.0,,,,269.0,,313.0,,,,
AS_MS_ALL,NiTiHf,W. Abuzaid and H. Sehitoglu,Materials Science and Engineering: A,Functional fatigue of Ni50.3Ti25Hf24.7 – Heterogeneities and evolution of local transformation strains,2017.0,Ni50.3Ti25.0Hf24.7 %,,,,,,,,24.7,,,50.3,,,,,,25.0,,,,285.0,,309.0,,,,
AS_MS_ALL,NiTiHf,W. Abuzaid and H. Sehitoglu,Materials Science and Engineering: A,Functional fatigue of Ni50.3Ti25Hf24.7 – Heterogeneities and evolution of local transformation strains,2017.0,Ni50.3Ti25.0Hf24.7 %,,,,,,,,24.7,,,50.3,,,,,,25.0,,,,293.0,,317.0,,,,
AS_MS_ALL,NiTiHf,W. Abuzaid and H. Sehitoglu,Materials Science and Engineering: A,Functional fatigue of Ni50.3Ti25Hf24.7 – Heterogeneities and evolution of local transformation strains,2017.0,Ni50.3Ti25.0Hf24.7 %,,,,,,,,24.7,,,50.3,,,,,,25.0,,,,269.0,,319.0,,,,
AS_MS_ALL,NiTiHf,W. Abuzaid and H. Sehitoglu,Materials Science and Engineering: A,Functional fatigue of Ni50.3Ti25Hf24.7 – Heterogeneities and evolution of local transformation strains,2017.0,Ni50.3Ti25.0Hf24.7 %,,,,,,,,24.7,,,50.3,,,,,,25.0,,,,269.0,,323.0,,,,
AS_MS_ALL,NiTiHf,W. Abuzaid and H. Sehitoglu,Materials Science and Engineering: A,Functional fatigue of Ni50.3Ti25Hf24.7 – Heterogeneities and evolution of local transformation strains,2017.0,Ni50.3Ti25.0Hf24.7 %,,,,,,,,24.7,,,50.3,,,,,,25.0,,,,296.0,,322.0,,,,
AS_MS_ALL,NiTiHf,W. Abuzaid and H. Sehitoglu,Materials Science and Engineering: A,Functional fatigue of Ni50.3Ti25Hf24.7 – Heterogeneities and evolution of local transformation strains,2017.0,Ni50.3Ti25.0Hf24.7 %,,,,,,,,24.7,,,50.3,,,,,,25.0,,,,296.0,,324.0,,,,
AS_MS_ALL,NiTiHf,W. Abuzaid and H. Sehitoglu,Materials Science and Engineering: A,Functional fatigue of Ni50.3Ti25Hf24.7 – Heterogeneities and evolution of local transformation strains,2017.0,Ni50.3Ti25.0Hf24.7 %,,,,,,,,24.7,,,50.3,,,,,,25.0,,,,298.0,,319.0,,,,
AS_MS_ALL,NiTiHf,W. Abuzaid and H. Sehitoglu,Materials Science and Engineering: A,Functional fatigue of Ni50.3Ti25Hf24.7 – Heterogeneities and evolution of local transformation strains,2017.0,Ni50.3Ti25.0Hf24.7 %,,,,,,,,24.7,,,50.3,,,,,,25.0,,,,293.0,,325.0,,,,
AS_MS_ALL,NiTiHf,M. Prasher and D. Sen,Journal of Alloys and Compounds,Influence of aging on phase transformation and microstructure of Ni50.3Ti29.7Hf20 high temperature shape memory alloy,2014.0,Ni50.3Ti29.7Hf20.0 %,,,,,,,,20.0,,,50.3,,,,,,29.7,,,,152.0,,142.0,,,,
AS_MS_ALL,NiTiHf,M. Prasher and D. Sen,Journal of Alloys and Compounds,Influence of aging on phase transformation and microstructure of Ni50.3Ti29.7Hf20 high temperature shape memory alloy,2014.0,Ni50.3Ti29.7Hf20.0 %,,,,,,,,20.0,,,50.3,,,,,,29.7,,,,204.0,,178.0,,,,
AS_MS_ALL,NiTiHf,M. Prasher and D. Sen,Journal of Alloys and Compounds,Influence of aging on phase transformation and microstructure of Ni50.3Ti29.7Hf20 high temperature shape memory alloy,2014.0,Ni50.3Ti29.7Hf20.0 %,,,,,,,,20.0,,,50.3,,,,,,29.7,,,,206.0,,177.0,,,,
AS_MS_ALL,NiTiHf,S. M. Kornegay,Metallurgical and Materials Engineering,Influence of zirconium additions on nitinol shape memory phase stability; transformation temperatures; and thermo-mechanical properties,2016.0,Ni50.3Ti48.7Hf1.0 %,,,,,,,,1.0,,,50.3,,,,,,48.7,,,,-49.0,,-52.0,,,,
AS_MS_ALL,NiTiHf,S. M. Kornegay,Metallurgical and Materials Engineering,Influence of zirconium additions on nitinol shape memory phase stability; transformation temperatures; and thermo-mechanical properties,2016.0,Ni50.3Ti48.7Hf1.0 %,,,,,,,,1.0,,,50.3,,,,,,48.7,,,,30.0,,-24.0,,,,
AS_MS_ALL,NiTiHf,S. M. Kornegay,Metallurgical and Materials Engineering,Influence of zirconium additions on nitinol shape memory phase stability; transformation temperatures; and thermo-mechanical properties,2016.0,Ni50.3Ti48.7Hf1.0 %,,,,,,,,1.0,,,50.3,,,,,,48.7,,,,32.0,,-9.0,,,,
AS_MS_ALL,NiTiHf,S. M. Kornegay,Metallurgical and Materials Engineering,Influence of zirconium additions on nitinol shape memory phase stability; transformation temperatures; and thermo-mechanical properties,2016.0,Ni50.3Ti48.7Hf1.0 %,,,,,,,,1.0,,,50.3,,,,,,48.7,,,,38.0,,17.0,,,,
AS_MS_ALL,NiTiHf,S. M. Kornegay,Metallurgical and Materials Engineering,Influence of zirconium additions on nitinol shape memory phase stability; transformation temperatures; and thermo-mechanical properties,2016.0,Ni50.3Ti48.7Hf1.0 %,,,,,,,,1.0,,,50.3,,,,,,48.7,,,,43.0,,25.0,,,,
AS_MS_ALL,NiTiHf,S. M. Kornegay,Metallurgical and Materials Engineering,Influence of zirconium additions on nitinol shape memory phase stability; transformation temperatures; and thermo-mechanical properties,2016.0,Ni50.3Ti48.7Hf1.0 %,,,,,,,,1.0,,,50.3,,,,,,48.7,,,,48.0,,32.0,,,,
AS_MS_ALL,NiTiHf,S. M. Kornegay,Metallurgical and Materials Engineering,Influence of zirconium additions on nitinol shape memory phase stability; transformation temperatures; and thermo-mechanical properties,2016.0,Ni50.3Ti48.7Hf1.0 %,,,,,,,,1.0,,,50.3,,,,,,48.7,,,,40.0,,15.0,,,,
AS_MS_ALL,NiTiHf,S. M. Kornegay,Metallurgical and Materials Engineering,Influence of zirconium additions on nitinol shape memory phase stability; transformation temperatures; and thermo-mechanical properties,2016.0,Ni50.3Ti48.7Hf1.0 %,,,,,,,,1.0,,,50.3,,,,,,48.7,,,,47.0,,28.0,,,,
AS_MS_ALL,NiTiHf,S. M. Kornegay,Metallurgical and Materials Engineering,Influence of zirconium additions on nitinol shape memory phase stability; transformation temperatures; and thermo-mechanical properties,2016.0,Ni50.3Ti48.7Hf1.0 %,,,,,,,,1.0,,,50.3,,,,,,48.7,,,,44.0,,24.0,,,,
AS_MS_ALL,NiTiHf,S. M. Kornegay,Metallurgical and Materials Engineering,Influence of zirconium additions on nitinol shape memory phase stability; transformation temperatures; and thermo-mechanical properties,2016.0,Ni50.3Ti48.7Hf1.0 %,,,,,,,,1.0,,,50.3,,,,,,48.7,,,,37.0,,16.0,,,,
AS_MS_ALL,NiTiHf,S. M. Kornegay,Metallurgical and Materials Engineering,Influence of zirconium additions on nitinol shape memory phase stability; transformation temperatures; and thermo-mechanical properties,2016.0,Ni50.3Ti48.7Hf1.0 %,,,,,,,,1.0,,,50.3,,,,,,48.7,,,,58.0,,38.0,,,,
AS_MS_ALL,NiTiHf,S. M. Kornegay,Metallurgical and Materials Engineering,Influence of zirconium additions on nitinol shape memory phase stability; transformation temperatures; and thermo-mechanical properties,2016.0,Ni50.3Ti48.7Hf1.0 %,,,,,,,,1.0,,,50.3,,,,,,48.7,,,,54.0,,33.0,,,,
AS_MS_ALL,NiTiHf,S. M. Kornegay,Metallurgical and Materials Engineering,Influence of zirconium additions on nitinol shape memory phase stability; transformation temperatures; and thermo-mechanical properties,2016.0,Ni50.3Ti48.7Hf1.0 %,,,,,,,,1.0,,,50.3,,,,,,48.7,,,,59.0,,46.0,,,,
AS_MS_ALL,NiTiHf,S. M. Kornegay,Metallurgical and Materials Engineering,Influence of zirconium additions on nitinol shape memory phase stability; transformation temperatures; and thermo-mechanical properties,2016.0,Ni50.3Ti48.7Hf1.0 %,,,,,,,,1.0,,,50.3,,,,,,48.7,,,,61.0,,45.0,,,,
AS_MS_ALL,NiTiHf,S. M. Kornegay,Metallurgical and Materials Engineering,Influence of zirconium additions on nitinol shape memory phase stability; transformation temperatures; and thermo-mechanical properties,2016.0,Ni50.3Ti48.7Hf1.0 %,,,,,,,,1.0,,,50.3,,,,,,48.7,,,,66.0,,59.0,,,,
AS_MS_ALL,NiTiHf,S. M. Kornegay,Metallurgical and Materials Engineering,Influence of zirconium additions on nitinol shape memory phase stability; transformation temperatures; and thermo-mechanical properties,2016.0,Ni50.3Ti48.7Hf1.0 %,,,,,,,,1.0,,,50.3,,,,,,48.7,,,,41.0,,19.0,,,,
AS_MS_ALL,NiTiHf,S. M. Kornegay,Metallurgical and Materials Engineering,Influence of zirconium additions on nitinol shape memory phase stability; transformation temperatures; and thermo-mechanical properties,2016.0,Ni50.3Ti48.7Hf1.0 %,,,,,,,,1.0,,,50.3,,,,,,48.7,,,,48.0,,27.0,,,,
AS_MS_ALL,NiTiHf,S. M. Kornegay,Metallurgical and Materials Engineering,Influence of zirconium additions on nitinol shape memory phase stability; transformation temperatures; and thermo-mechanical properties,2016.0,Ni50.3Ti48.7Hf1.0 %,,,,,,,,1.0,,,50.3,,,,,,48.7,,,,45.0,,23.0,,,,
AS_MS_ALL,NiTiHf,S. M. Kornegay,Metallurgical and Materials Engineering,Influence of zirconium additions on nitinol shape memory phase stability; transformation temperatures; and thermo-mechanical properties,2016.0,Ni50.3Ti48.7Hf1.0 %,,,,,,,,1.0,,,50.3,,,,,,48.7,,,,38.0,,22.0,,,,
AS_MS_ALL,NiTiHf,S. M. Kornegay,Metallurgical and Materials Engineering,Influence of zirconium additions on nitinol shape memory phase stability; transformation temperatures; and thermo-mechanical properties,2016.0,Ni50.3Ti48.7Hf1.0 %,,,,,,,,1.0,,,50.3,,,,,,48.7,,,,55.0,,36.0,,,,
AS_MS_ALL,NiTiHf,S. M. Kornegay,Metallurgical and Materials Engineering,Influence of zirconium additions on nitinol shape memory phase stability; transformation temperatures; and thermo-mechanical properties,2016.0,Ni50.3Ti48.7Hf1.0 %,,,,,,,,1.0,,,50.3,,,,,,48.7,,,,50.0,,36.0,,,,
AS_MS_ALL,NiTiHf,S. M. Kornegay,Metallurgical and Materials Engineering,Influence of zirconium additions on nitinol shape memory phase stability; transformation temperatures; and thermo-mechanical properties,2016.0,Ni50.3Ti48.7Hf1.0 %,,,,,,,,1.0,,,50.3,,,,,,48.7,,,,46.0,,28.0,,,,
AS_MS_ALL,NiTiHf,S. M. Kornegay,Metallurgical and Materials Engineering,Influence of zirconium additions on nitinol shape memory phase stability; transformation temperatures; and thermo-mechanical properties,2016.0,Ni50.3Ti48.7Hf1.0 %,,,,,,,,1.0,,,50.3,,,,,,48.7,,,,43.0,,17.0,,,,
AS_MS_ALL,NiTiHf,S. M. Kornegay,Metallurgical and Materials Engineering,Influence of zirconium additions on nitinol shape memory phase stability; transformation temperatures; and thermo-mechanical properties,2016.0,Ni50.3Ti48.7Hf1.0 %,,,,,,,,1.0,,,50.3,,,,,,48.7,,,,41.0,,22.0,,,,
AS_MS_ALL,NiTiHf,S. M. Kornegay,Metallurgical and Materials Engineering,Influence of zirconium additions on nitinol shape memory phase stability; transformation temperatures; and thermo-mechanical properties,2016.0,Ni50.3Ti48.7Hf1.0 %,,,,,,,,1.0,,,50.3,,,,,,48.7,,,,53.0,,46.0,,,,
AS_MS_ALL,NiTiHf,S. M. Kornegay,Metallurgical and Materials Engineering,Influence of zirconium additions on nitinol shape memory phase stability; transformation temperatures; and thermo-mechanical properties,2016.0,Ni50.3Ti48.7Hf1.0 %,,,,,,,,1.0,,,50.3,,,,,,48.7,,,,64.0,,49.0,,,,
AS_MS_ALL,NiTiHf,S. M. Kornegay,Metallurgical and Materials Engineering,Influence of zirconium additions on nitinol shape memory phase stability; transformation temperatures; and thermo-mechanical properties,2016.0,Ni50.3Ti48.7Hf1.0 %,,,,,,,,1.0,,,50.3,,,,,,48.7,,,,68.0,,62.0,,,,
AS_MS_ALL,NiTiHf,A. Evirgen; I. Karaman; R. Santamarta; J. Pons and R. D. Noebe,Acta Materialia,Microstructural characterization and shape memory characteristics of the Ni50.3Ti34.7Hf15 shape memory alloy,2015.0,Ni50.3Ti34.7Hf15.0 %,,,,,,,,15.0,,,50.3,,,,,,34.7,,,,74.0,,11.0,,,,
AS_MS_ALL,NiTiHf,A. Evirgen; I. Karaman; R. Santamarta; J. Pons and R. D. Noebe,Acta Materialia,Microstructural characterization and shape memory characteristics of the Ni50.3Ti34.7Hf15 shape memory alloy,2015.0,Ni50.3Ti34.7Hf15.0 %,,,,,,,,15.0,,,50.3,,,,,,34.7,,,,38.0,,-46.0,,,,
AS_MS_ALL,NiTiHf,A. Evirgen; I. Karaman; R. Santamarta; J. Pons and R. D. Noebe,Acta Materialia,Microstructural characterization and shape memory characteristics of the Ni50.3Ti34.7Hf15 shape memory alloy,2015.0,Ni50.3Ti34.7Hf15.0 %,,,,,,,,15.0,,,50.3,,,,,,34.7,,,,34.0,,-55.0,,,,
AS_MS_ALL,NiTiHf,A. Evirgen; I. Karaman; R. Santamarta; J. Pons and R. D. Noebe,Acta Materialia,Microstructural characterization and shape memory characteristics of the Ni50.3Ti34.7Hf15 shape memory alloy,2015.0,Ni50.3Ti34.7Hf15.0 %,,,,,,,,15.0,,,50.3,,,,,,34.7,,,,42.0,,-39.0,,,,
AS_MS_ALL,NiTiHf,A. Evirgen; I. Karaman; R. Santamarta; J. Pons and R. D. Noebe,Acta Materialia,Microstructural characterization and shape memory characteristics of the Ni50.3Ti34.7Hf15 shape memory alloy,2015.0,Ni50.3Ti34.7Hf15.0 %,,,,,,,,15.0,,,50.3,,,,,,34.7,,,,35.0,,-39.0,,,,
AS_MS_ALL,NiTiHf,A. Evirgen; I. Karaman; R. Santamarta; J. Pons and R. D. Noebe,Acta Materialia,Microstructural characterization and shape memory characteristics of the Ni50.3Ti34.7Hf15 shape memory alloy,2015.0,Ni50.3Ti34.7Hf15.0 %,,,,,,,,15.0,,,50.3,,,,,,34.7,,,,41.0,,-34.0,,,,
AS_MS_ALL,NiTiHf,A. Evirgen; I. Karaman; R. Santamarta; J. Pons and R. D. Noebe,Acta Materialia,Microstructural characterization and shape memory characteristics of the Ni50.3Ti34.7Hf15 shape memory alloy,2015.0,Ni50.3Ti34.7Hf15.0 %,,,,,,,,15.0,,,50.3,,,,,,34.7,,,,36.0,,-27.0,,,,
AS_MS_ALL,NiTiHf,A. Evirgen; I. Karaman; R. Santamarta; J. Pons and R. D. Noebe,Acta Materialia,Microstructural characterization and shape memory characteristics of the Ni50.3Ti34.7Hf15 shape memory alloy,2015.0,Ni50.3Ti34.7Hf15.0 %,,,,,,,,15.0,,,50.3,,,,,,34.7,,,,67.0,,19.0,,,,
AS_MS_ALL,NiTiHf,A. Evirgen; I. Karaman; R. Santamarta; J. Pons and R. D. Noebe,Acta Materialia,Microstructural characterization and shape memory characteristics of the Ni50.3Ti34.7Hf15 shape memory alloy,2015.0,Ni50.3Ti34.7Hf15.0 %,,,,,,,,15.0,,,50.3,,,,,,34.7,,,,40.0,,-11.0,,,,
AS_MS_ALL,NiTiHf,A. Evirgen; I. Karaman; R. Santamarta; J. Pons and R. D. Noebe,Acta Materialia,Microstructural characterization and shape memory characteristics of the Ni50.3Ti34.7Hf15 shape memory alloy,2015.0,Ni50.3Ti34.7Hf15.0 %,,,,,,,,15.0,,,50.3,,,,,,34.7,,,,74.0,,34.0,,,,
AS_MS_ALL,NiTiHf,A. Evirgen; I. Karaman; R. Santamarta; J. Pons and R. D. Noebe,Acta Materialia,Microstructural characterization and shape memory characteristics of the Ni50.3Ti34.7Hf15 shape memory alloy,2015.0,Ni50.3Ti34.7Hf15.0 %,,,,,,,,15.0,,,50.3,,,,,,34.7,,,,55.0,,12.0,,,,
AS_MS_ALL,NiTiHf,A. Evirgen; I. Karaman; R. Santamarta; J. Pons and R. D. Noebe,Acta Materialia,Microstructural characterization and shape memory characteristics of the Ni50.3Ti34.7Hf15 shape memory alloy,2015.0,Ni50.3Ti34.7Hf15.0 %,,,,,,,,15.0,,,50.3,,,,,,34.7,,,,82.0,,42.0,,,,
AS_MS_ALL,NiTiHf,A. Evirgen; I. Karaman; R. Santamarta; J. Pons and R. D. Noebe,Acta Materialia,Microstructural characterization and shape memory characteristics of the Ni50.3Ti34.7Hf15 shape memory alloy,2015.0,Ni50.3Ti34.7Hf15.0 %,,,,,,,,15.0,,,50.3,,,,,,34.7,,,,46.0,,-21.0,,,,
AS_MS_ALL,NiTiHf,A. Evirgen; I. Karaman; R. Santamarta; J. Pons and R. D. Noebe,Acta Materialia,Microstructural characterization and shape memory characteristics of the Ni50.3Ti34.7Hf15 shape memory alloy,2015.0,Ni50.3Ti34.7Hf15.0 %,,,,,,,,15.0,,,50.3,,,,,,34.7,,,,65.0,,24.0,,,,
AS_MS_ALL,NiTiHf,A. Evirgen; I. Karaman; R. Santamarta; J. Pons and R. D. Noebe,Acta Materialia,Microstructural characterization and shape memory characteristics of the Ni50.3Ti34.7Hf15 shape memory alloy,2015.0,Ni50.3Ti34.7Hf15.0 %,,,,,,,,15.0,,,50.3,,,,,,34.7,,,,82.0,,52.0,,,,
AS_MS_ALL,NiTiHf,A. Evirgen; I. Karaman; R. Santamarta; J. Pons and R. D. Noebe,Acta Materialia,Microstructural characterization and shape memory characteristics of the Ni50.3Ti34.7Hf15 shape memory alloy,2015.0,Ni50.3Ti34.7Hf15.0 %,,,,,,,,15.0,,,50.3,,,,,,34.7,,,,77.0,,44.0,,,,
AS_MS_ALL,NiTiHf,A. Evirgen; I. Karaman; R. Santamarta; J. Pons and R. D. Noebe,Acta Materialia,Microstructural characterization and shape memory characteristics of the Ni50.3Ti34.7Hf15 shape memory alloy,2015.0,Ni50.3Ti34.7Hf15.0 %,,,,,,,,15.0,,,50.3,,,,,,34.7,,,,67.0,,40.0,,,,
AS_MS_ALL,NiTiHf,A. Evirgen; I. Karaman; R. Santamarta; J. Pons and R. D. Noebe,Acta Materialia,Microstructural characterization and shape memory characteristics of the Ni50.3Ti34.7Hf15 shape memory alloy,2015.0,Ni50.3Ti34.7Hf15.0 %,,,,,,,,15.0,,,50.3,,,,,,34.7,,,,95.0,,67.0,,,,
AS_MS_ALL,NiTiHf,A. Evirgen; I. Karaman; R. Santamarta; J. Pons and R. D. Noebe,Acta Materialia,Microstructural characterization and shape memory characteristics of the Ni50.3Ti34.7Hf15 shape memory alloy,2015.0,Ni50.3Ti34.7Hf15.0 %,,,,,,,,15.0,,,50.3,,,,,,34.7,,,,61.0,,28.0,,,,
AS_MS_ALL,NiTiHf,A. Evirgen; I. Karaman; R. Santamarta; J. Pons and R. D. Noebe,Acta Materialia,Microstructural characterization and shape memory characteristics of the Ni50.3Ti34.7Hf15 shape memory alloy,2015.0,Ni50.3Ti34.7Hf15.0 %,,,,,,,,15.0,,,50.3,,,,,,34.7,,,,127.0,,101.0,,,,
AS_MS_ALL,NiTiHf,A. Evirgen; I. Karaman; R. Santamarta; J. Pons and R. D. Noebe,Acta Materialia,Microstructural characterization and shape memory characteristics of the Ni50.3Ti34.7Hf15 shape memory alloy,2015.0,Ni50.3Ti34.7Hf15.0 %,,,,,,,,15.0,,,50.3,,,,,,34.7,,,,128.0,,106.0,,,,
AS_MS_ALL,NiTiHf,A. Evirgen; I. Karaman; R. Santamarta; J. Pons and R. D. Noebe,Acta Materialia,Microstructural characterization and shape memory characteristics of the Ni50.3Ti34.7Hf15 shape memory alloy,2015.0,Ni50.3Ti34.7Hf15.0 %,,,,,,,,15.0,,,50.3,,,,,,34.7,,,,123.0,,103.0,,,,
AS_MS_ALL,NiTiHf,A. Evirgen; I. Karaman; R. Santamarta; J. Pons and R. D. Noebe,Acta Materialia,Microstructural characterization and shape memory characteristics of the Ni50.3Ti34.7Hf15 shape memory alloy,2015.0,Ni50.3Ti34.7Hf15.0 %,,,,,,,,15.0,,,50.3,,,,,,34.7,,,,138.0,,108.0,,,,
AS_MS_ALL,NiTiHf,A. Evirgen; I. Karaman; R. Santamarta; J. Pons and R. D. Noebe,Acta Materialia,Microstructural characterization and shape memory characteristics of the Ni50.3Ti34.7Hf15 shape memory alloy,2015.0,Ni50.3Ti34.7Hf15.0 %,,,,,,,,15.0,,,50.3,,,,,,34.7,,,,151.0,,119.0,,,,
AS_MS_ALL,NiTiHf,A. Evirgen,Materials Science and Engineering,Microstructural Characterization and Shape Memory Response of Ni-Rich NiTiHf and NiTiZr High Temperature Shape Memory Alloys,2014.0,Ni50.3Ti34.7Hf15.0 %,,,,,,,,15.0,,,50.3,,,,,,34.7,,,,97.0,,56.0,,,,
AS_MS_ALL,NiTiHf,A. Evirgen,Materials Science and Engineering,Microstructural Characterization and Shape Memory Response of Ni-Rich NiTiHf and NiTiZr High Temperature Shape Memory Alloys,2014.0,Ni50.3Ti34.7Hf15.0 %,,,,,,,,15.0,,,50.3,,,,,,34.7,,,,84.0,,46.0,,,,
AS_MS_ALL,NiTiHf,A. Evirgen,Materials Science and Engineering,Microstructural Characterization and Shape Memory Response of Ni-Rich NiTiHf and NiTiZr High Temperature Shape Memory Alloys,2014.0,Ni50.3Ti34.7Hf15.0 %,,,,,,,,15.0,,,50.3,,,,,,34.7,,,,102.0,,58.0,,,,
AS_MS_ALL,NiTiHf,A. Evirgen,Materials Science and Engineering,Microstructural Characterization and Shape Memory Response of Ni-Rich NiTiHf and NiTiZr High Temperature Shape Memory Alloys,2014.0,Ni50.3Ti34.7Hf15.0 %,,,,,,,,15.0,,,50.3,,,,,,34.7,,,,91.0,,46.0,,,,
AS_MS_ALL,NiTiHf,A. Evirgen,Materials Science and Engineering,Microstructural Characterization and Shape Memory Response of Ni-Rich NiTiHf and NiTiZr High Temperature Shape Memory Alloys,2014.0,Ni50.3Ti34.7Hf15.0 %,,,,,,,,15.0,,,50.3,,,,,,34.7,,,,111.0,,66.0,,,,
AS_MS_ALL,NiTiHf,A. Evirgen,Materials Science and Engineering,Microstructural Characterization and Shape Memory Response of Ni-Rich NiTiHf and NiTiZr High Temperature Shape Memory Alloys,2014.0,Ni50.3Ti34.7Hf15.0 %,,,,,,,,15.0,,,50.3,,,,,,34.7,,,,110.0,,106.0,,,,
AS_MS_ALL,NiTiHf,A. Evirgen,Materials Science and Engineering,Microstructural Characterization and Shape Memory Response of Ni-Rich NiTiHf and NiTiZr High Temperature Shape Memory Alloys,2014.0,Ni50.3Ti34.7Hf15.0 %,,,,,,,,15.0,,,50.3,,,,,,34.7,,,,84.0,,61.0,,,,
AS_MS_ALL,NiTiHf,A. Evirgen,Materials Science and Engineering,Microstructural Characterization and Shape Memory Response of Ni-Rich NiTiHf and NiTiZr High Temperature Shape Memory Alloys,2014.0,Ni50.3Ti34.7Hf15.0 %,,,,,,,,15.0,,,50.3,,,,,,34.7,,,,123.0,,96.0,,,,
