Repository: AyushChauhan9389/Shape-Memory-Alloy-Dataset

File: Combined_SMA_Dataset.csv (part 58 of 113)
Source_Directory,Alloy_Type,Authors,Source,Title,Year,composition,Ag (at.%),Al (at.%),Au (at.%),Cd (at.%),Co (at.%),Cu (at.%),Fe (at.%),Hf (at.%),Mn (at.%),Nb (at.%),Ni (at.%),Pd (at.%),Pt (at.%),Ru (at.%),Si (at.%),Ta (at.%),Ti (at.%),Zn (at.%),Zr (at.%),Austenite Finish Temperature - AF - (°C),Austenite Start Temperature - AS - (°C),Martensite Finish Temperature - MF - (°C),Martensite Start Temperature - MS - (°C),Cooling Rate (°C/min),Heating Rate (°C/min),Calculated Density (g/cm^3),Thermal transformation span (TSPAN) - (AF-MF) - (°C)
AS_MS_ALL,NiTiHf,A. P. Stebner; G. S. Bigelow; J. Yang; D. P. Shukla; S. M. Saghaian; R. Rogers; A. Garg; H. E. Karaca; Y. Chumlyakov; K. Bhattacharya and R. D. Noebe,Acta Materialia,Transformation strains and temperatures of a nickel–titanium–hafnium high temperature shape memory alloy,2014.0,Ni50.3Ti29.7Hf20.0 %,,,,,,,,20.0,,,50.3,,,,,,29.7,,,,186.0,,179.0,,,,
AS_MS_ALL,NiTiHf,A. P. Stebner; G. S. Bigelow; J. Yang; D. P. Shukla; S. M. Saghaian; R. Rogers; A. Garg; H. E. Karaca; Y. Chumlyakov; K. Bhattacharya and R. D. Noebe,Acta Materialia,Transformation strains and temperatures of a nickel–titanium–hafnium high temperature shape memory alloy,2014.0,Ni50.3Ti29.7Hf20.0 %,,,,,,,,20.0,,,50.3,,,,,,29.7,,,,188.0,,186.0,,,,
AS_MS_ALL,NiTiHf,A. P. Stebner; G. S. Bigelow; J. Yang; D. P. Shukla; S. M. Saghaian; R. Rogers; A. Garg; H. E. Karaca; Y. Chumlyakov; K. Bhattacharya and R. D. Noebe,Acta Materialia,Transformation strains and temperatures of a nickel–titanium–hafnium high temperature shape memory alloy,2014.0,Ni50.3Ti29.7Hf20.0 %,,,,,,,,20.0,,,50.3,,,,,,29.7,,,,192.0,,196.0,,,,
AS_MS_ALL,NiTiHf,A. P. Stebner; G. S. Bigelow; J. Yang; D. P. Shukla; S. M. Saghaian; R. Rogers; A. Garg; H. E. Karaca; Y. Chumlyakov; K. Bhattacharya and R. D. Noebe,Acta Materialia,Transformation strains and temperatures of a nickel–titanium–hafnium high temperature shape memory alloy,2014.0,Ni50.3Ti29.7Hf20.0 %,,,,,,,,20.0,,,50.3,,,,,,29.7,,,,194.0,,203.0,,,,
AS_MS_ALL,NiTiHf,A. P. Stebner; G. S. Bigelow; J. Yang; D. P. Shukla; S. M. Saghaian; R. Rogers; A. Garg; H. E. Karaca; Y. Chumlyakov; K. Bhattacharya and R. D. Noebe,Acta Materialia,Transformation strains and temperatures of a nickel–titanium–hafnium high temperature shape memory alloy,2014.0,Ni50.3Ti29.7Hf20.0 %,,,,,,,,20.0,,,50.3,,,,,,29.7,,,,198.0,,209.0,,,,
AS_MS_ALL,NiTiHf,A. P. Stebner; G. S. Bigelow; J. Yang; D. P. Shukla; S. M. Saghaian; R. Rogers; A. Garg; H. E. Karaca; Y. Chumlyakov; K. Bhattacharya and R. D. Noebe,Acta Materialia,Transformation strains and temperatures of a nickel–titanium–hafnium high temperature shape memory alloy,2014.0,Ni50.3Ti29.7Hf20.0 %,,,,,,,,20.0,,,50.3,,,,,,29.7,,,,196.0,,217.0,,,,
AS_MS_ALL,NiTiHf,C. Hayrettin; O. Karakoc; I. Karaman; J. H. Mabe; R. Santamarta and J. Pons,Acta Materialia,Two way shape memory effect in NiTiHf high temperature shape memory alloy tubes,2019.0,Ni50.3Ti29.7Hf20.0 %,,,,,,,,20.0,,,50.3,,,,,,29.7,,,,160.0,,142.0,,,,
AS_MS_ALL,NiTiHf,C. Hayrettin; O. Karakoc; I. Karaman; J. H. Mabe; R. Santamarta and J. Pons,Acta Materialia,Two way shape memory effect in NiTiHf high temperature shape memory alloy tubes,2019.0,Ni50.3Ti29.7Hf20.0 %,,,,,,,,20.0,,,50.3,,,,,,29.7,,,,159.0,,143.0,,,,
AS_MS_ALL,NiTiHf,C. Hayrettin; O. Karakoc; I. Karaman; J. H. Mabe; R. Santamarta and J. Pons,Acta Materialia,Two way shape memory effect in NiTiHf high temperature shape memory alloy tubes,2019.0,Ni50.3Ti29.7Hf20.0 %,,,,,,,,20.0,,,50.3,,,,,,29.7,,,,161.0,,141.0,,,,
AS_MS_ALL,NiTiHf,C. Hayrettin; O. Karakoc; I. Karaman; J. H. Mabe; R. Santamarta and J. Pons,Acta Materialia,Two way shape memory effect in NiTiHf high temperature shape memory alloy tubes,2019.0,Ni50.3Ti29.7Hf20.0 %,,,,,,,,20.0,,,50.3,,,,,,29.7,,,,156.0,,138.0,,,,
AS_MS_ALL,NiTiHf,C. Hayrettin; O. Karakoc; I. Karaman; J. H. Mabe; R. Santamarta and J. Pons,Acta Materialia,Two way shape memory effect in NiTiHf high temperature shape memory alloy tubes,2019.0,Ni50.3Ti29.7Hf20.0 %,,,,,,,,20.0,,,50.3,,,,,,29.7,,,,156.0,,140.0,,,,
AS_MS_ALL,NiTiHf,C. Hayrettin; O. Karakoc; I. Karaman; J. H. Mabe; R. Santamarta and J. Pons,Acta Materialia,Two way shape memory effect in NiTiHf high temperature shape memory alloy tubes,2019.0,Ni50.3Ti29.7Hf20.0 %,,,,,,,,20.0,,,50.3,,,,,,29.7,,,,160.0,,143.0,,,,
AS_MS_ALL,NiTiHf,C. Hayrettin; O. Karakoc; I. Karaman; J. H. Mabe; R. Santamarta and J. Pons,Acta Materialia,Two way shape memory effect in NiTiHf high temperature shape memory alloy tubes,2019.0,Ni50.3Ti29.7Hf20.0 %,,,,,,,,20.0,,,50.3,,,,,,29.7,,,,162.0,,144.0,,,,
AS_MS_ALL,NiTiHf,C. Hayrettin; O. Karakoc; I. Karaman; J. H. Mabe; R. Santamarta and J. Pons,Acta Materialia,Two way shape memory effect in NiTiHf high temperature shape memory alloy tubes,2019.0,Ni50.3Ti29.7Hf20.0 %,,,,,,,,20.0,,,50.3,,,,,,29.7,,,,164.0,,145.0,,,,
AS_MS_ALL,NiTiHf,C. Hayrettin; O. Karakoc; I. Karaman; J. H. Mabe; R. Santamarta and J. Pons,Acta Materialia,Two way shape memory effect in NiTiHf high temperature shape memory alloy tubes,2019.0,Ni50.3Ti29.7Hf20.0 %,,,,,,,,20.0,,,50.3,,,,,,29.7,,,,162.0,,144.0,,,,
AS_MS_ALL,NiTiHf,C. Hayrettin; O. Karakoc; I. Karaman; J. H. Mabe; R. Santamarta and J. Pons,Acta Materialia,Two way shape memory effect in NiTiHf high temperature shape memory alloy tubes,2019.0,Ni50.3Ti29.7Hf20.0 %,,,,,,,,20.0,,,50.3,,,,,,29.7,,,,172.0,,151.0,,,,
AS_MS_ALL,NiTiHf,C. Hayrettin; O. Karakoc; I. Karaman; J. H. Mabe; R. Santamarta and J. Pons,Acta Materialia,Two way shape memory effect in NiTiHf high temperature shape memory alloy tubes,2019.0,Ni50.3Ti29.7Hf20.0 %,,,,,,,,20.0,,,50.3,,,,,,29.7,,,,167.0,,142.0,,,,
AS_MS_ALL,NiTiHf,C. Hayrettin; O. Karakoc; I. Karaman; J. H. Mabe; R. Santamarta and J. Pons,Acta Materialia,Two way shape memory effect in NiTiHf high temperature shape memory alloy tubes,2019.0,Ni50.3Ti29.7Hf20.0 %,,,,,,,,20.0,,,50.3,,,,,,29.7,,,,164.0,,141.0,,,,
AS_MS_ALL,NiTiHf,C. Hayrettin; O. Karakoc; I. Karaman; J. H. Mabe; R. Santamarta and J. Pons,Acta Materialia,Two way shape memory effect in NiTiHf high temperature shape memory alloy tubes,2019.0,Ni50.3Ti29.7Hf20.0 %,,,,,,,,20.0,,,50.3,,,,,,29.7,,,,163.0,,140.0,,,,
AS_MS_ALL,NiTiHf,C. Hayrettin; O. Karakoc; I. Karaman; J. H. Mabe; R. Santamarta and J. Pons,Acta Materialia,Two way shape memory effect in NiTiHf high temperature shape memory alloy tubes,2019.0,Ni50.3Ti29.7Hf20.0 %,,,,,,,,20.0,,,50.3,,,,,,29.7,,,,164.0,,152.0,,,,
AS_MS_ALL,NiTiHf,C. Hayrettin; O. Karakoc; I. Karaman; J. H. Mabe; R. Santamarta and J. Pons,Acta Materialia,Two way shape memory effect in NiTiHf high temperature shape memory alloy tubes,2019.0,Ni50.3Ti29.7Hf20.0 %,,,,,,,,20.0,,,50.3,,,,,,29.7,,,,167.0,,157.0,,,,
AS_MS_ALL,NiTiHf,C. Hayrettin; O. Karakoc; I. Karaman; J. H. Mabe; R. Santamarta and J. Pons,Acta Materialia,Two way shape memory effect in NiTiHf high temperature shape memory alloy tubes,2019.0,Ni50.3Ti29.7Hf20.0 %,,,,,,,,20.0,,,50.3,,,,,,29.7,,,,170.0,,162.0,,,,
AS_MS_ALL,NiTiHf,G. S. Firstov; J. Van Humbeeck and Y. N. Koval,Materials Science and Engineering: A,High-temperature shape memory alloys,2004.0,Ni50.4Ti34.900000000000006Hf14.7 %,,,,,,,,14.7,,,50.4,,,,,,34.9,,,,79.0,,150.0,,,,
AS_MS_ALL,NiTiHf,X. Meng; Y. D. Fu; W. Cai; J. Zhang; Q. F. Li and L. C. Zhao,Solid State Phenomena,Martensitic Transformation Behavior and Shape Memory Effect of an Aged Ni-rich Ti-Ni-Hf High Temperature Shape Memory Alloy,2008.0,Ni50.4Ti29.6Hf20.0 %,,,,,,,,20.0,,,50.4,,,,,,29.6,,,,120.0,,110.0,,,,
AS_MS_ALL,NiTiHf,X. Meng; Y. D. Fu; W. Cai; J. Zhang; Q. F. Li and L. C. Zhao,Solid State Phenomena,Martensitic Transformation Behavior and Shape Memory Effect of an Aged Ni-rich Ti-Ni-Hf High Temperature Shape Memory Alloy,2008.0,Ni50.4Ti29.6Hf20.0 %,,,,,,,,20.0,,,50.4,,,,,,29.6,,,,121.0,,110.0,,,,
AS_MS_ALL,NiTiHf,X. Meng; Y. D. Fu; W. Cai; J. Zhang; Q. F. Li and L. C. Zhao,Solid State Phenomena,Martensitic Transformation Behavior and Shape Memory Effect of an Aged Ni-rich Ti-Ni-Hf High Temperature Shape Memory Alloy,2008.0,Ni50.4Ti29.6Hf20.0 %,,,,,,,,20.0,,,50.4,,,,,,29.6,,,,120.0,,110.0,,,,
AS_MS_ALL,NiTiHf,X. Meng; Y. D. Fu; W. Cai; J. Zhang; Q. F. Li and L. C. Zhao,Solid State Phenomena,Martensitic Transformation Behavior and Shape Memory Effect of an Aged Ni-rich Ti-Ni-Hf High Temperature Shape Memory Alloy,2008.0,Ni50.4Ti29.6Hf20.0 %,,,,,,,,20.0,,,50.4,,,,,,29.6,,,,122.0,,112.0,,,,
AS_MS_ALL,NiTiHf,X. Meng; Y. D. Fu; W. Cai; J. Zhang; Q. F. Li and L. C. Zhao,Solid State Phenomena,Martensitic Transformation Behavior and Shape Memory Effect of an Aged Ni-rich Ti-Ni-Hf High Temperature Shape Memory Alloy,2008.0,Ni50.4Ti29.6Hf20.0 %,,,,,,,,20.0,,,50.4,,,,,,29.6,,,,127.0,,116.0,,,,
AS_MS_ALL,NiTiHf,X. Meng; Y. D. Fu; W. Cai; J. Zhang; Q. F. Li and L. C. Zhao,Solid State Phenomena,Martensitic Transformation Behavior and Shape Memory Effect of an Aged Ni-rich Ti-Ni-Hf High Temperature Shape Memory Alloy,2008.0,Ni50.4Ti29.6Hf20.0 %,,,,,,,,20.0,,,50.4,,,,,,29.6,,,,147.0,,125.0,,,,
AS_MS_ALL,NiTiHf,X. Meng; Y. D. Fu; W. Cai; J. Zhang; Q. F. Li and L. C. Zhao,Solid State Phenomena,Martensitic Transformation Behavior and Shape Memory Effect of an Aged Ni-rich Ti-Ni-Hf High Temperature Shape Memory Alloy,2008.0,Ni50.4Ti29.6Hf20.0 %,,,,,,,,20.0,,,50.4,,,,,,29.6,,,,148.0,,124.0,,,,
AS_MS_ALL,NiTiHf,X. Meng; Y. D. Fu; W. Cai; J. Zhang; Q. F. Li and L. C. Zhao,Solid State Phenomena,Martensitic Transformation Behavior and Shape Memory Effect of an Aged Ni-rich Ti-Ni-Hf High Temperature Shape Memory Alloy,2008.0,Ni50.4Ti29.6Hf20.0 %,,,,,,,,20.0,,,50.4,,,,,,29.6,,,,188.0,,171.0,,,,
AS_MS_ALL,NiTiHf,X. Meng; Y. D. Fu; W. Cai; J. Zhang; Q. F. Li and L. C. Zhao,Solid State Phenomena,Martensitic Transformation Behavior and Shape Memory Effect of an Aged Ni-rich Ti-Ni-Hf High Temperature Shape Memory Alloy,2008.0,Ni50.4Ti29.6Hf20.0 %,,,,,,,,20.0,,,50.4,,,,,,29.6,,,,248.0,,242.0,,,,
AS_MS_ALL,NiTiHf,X. Meng; Y. D. Fu; W. Cai; J. Zhang; Q. F. Li and L. C. Zhao,Solid State Phenomena,Martensitic Transformation Behavior and Shape Memory Effect of an Aged Ni-rich Ti-Ni-Hf High Temperature Shape Memory Alloy,2008.0,Ni50.4Ti29.6Hf20.0 %,,,,,,,,20.0,,,50.4,,,,,,29.6,,,,265.0,,253.0,,,,
AS_MS_ALL,NiTiHf,X. Meng; Y. D. Fu; W. Cai; J. Zhang; Q. F. Li and L. C. Zhao,Solid State Phenomena,Martensitic Transformation Behavior and Shape Memory Effect of an Aged Ni-rich Ti-Ni-Hf High Temperature Shape Memory Alloy,2008.0,Ni50.4Ti29.6Hf20.0 %,,,,,,,,20.0,,,50.4,,,,,,29.6,,,,267.0,,256.0,,,,
AS_MS_ALL,NiTiHf,X. Meng; Y. D. Fu; W. Cai; J. Zhang; Q. F. Li and L. C. Zhao,Solid State Phenomena,Martensitic Transformation Behavior and Shape Memory Effect of an Aged Ni-rich Ti-Ni-Hf High Temperature Shape Memory Alloy,2008.0,Ni50.4Ti29.6Hf20.0 %,,,,,,,,20.0,,,50.4,,,,,,29.6,,,,263.0,,252.0,,,,
AS_MS_ALL,NiTiHf,X. Meng; Y. D. Fu; W. Cai; J. Zhang; Q. F. Li and L. C. Zhao,Solid State Phenomena,Martensitic Transformation Behavior and Shape Memory Effect of an Aged Ni-rich Ti-Ni-Hf High Temperature Shape Memory Alloy,2008.0,Ni50.4Ti29.6Hf20.0 %,,,,,,,,20.0,,,50.4,,,,,,29.6,,,,262.0,,251.0,,,,
AS_MS_ALL,NiTiHf,X. Meng; Y. D. Fu; W. Cai; J. Zhang; Q. F. Li and L. C. Zhao,Solid State Phenomena,Martensitic Transformation Behavior and Shape Memory Effect of an Aged Ni-rich Ti-Ni-Hf High Temperature Shape Memory Alloy,2008.0,Ni50.4Ti29.6Hf20.0 %,,,,,,,,20.0,,,50.4,,,,,,29.6,,,,261.0,,251.0,,,,
AS_MS_ALL,NiTiHf,X. Meng; Y. D. Fu; W. Cai; J. Zhang; Q. F. Li and L. C. Zhao,Solid State Phenomena,Martensitic Transformation Behavior and Shape Memory Effect of an Aged Ni-rich Ti-Ni-Hf High Temperature Shape Memory Alloy,2008.0,Ni50.4Ti29.6Hf20.0 %,,,,,,,,20.0,,,50.4,,,,,,29.6,,,,263.0,,251.0,,,,
AS_MS_ALL,NiTiHf,X. Meng; Y. D. Fu; W. Cai; J. Zhang; Q. F. Li and L. C. Zhao,Solid State Phenomena,Martensitic Transformation Behavior and Shape Memory Effect of an Aged Ni-rich Ti-Ni-Hf High Temperature Shape Memory Alloy,2008.0,Ni50.4Ti29.6Hf20.0 %,,,,,,,,20.0,,,50.4,,,,,,29.6,,,,268.0,,257.0,,,,
AS_MS_ALL,NiTiHf,X. Meng; Y. D. Fu; W. Cai; J. Zhang; Q. F. Li and L. C. Zhao,Solid State Phenomena,Martensitic Transformation Behavior and Shape Memory Effect of an Aged Ni-rich Ti-Ni-Hf High Temperature Shape Memory Alloy,2008.0,Ni50.4Ti29.6Hf20.0 %,,,,,,,,20.0,,,50.4,,,,,,29.6,,,,272.0,,255.0,,,,
AS_MS_ALL,NiTiHf,X. Meng; Y. D. Fu; W. Cai; J. Zhang; Q. F. Li and L. C. Zhao,Solid State Phenomena,Martensitic Transformation Behavior and Shape Memory Effect of an Aged Ni-rich Ti-Ni-Hf High Temperature Shape Memory Alloy,2008.0,Ni50.4Ti29.6Hf20.0 %,,,,,,,,20.0,,,50.4,,,,,,29.6,,,,274.0,,258.0,,,,
AS_MS_ALL,NiTiHf,Y. Wu; E. Ertekin and H. Sehitoglu,Acta Materialia,Elastocaloric cooling capacity of shape memory alloys – Role of deformation temperatures; mechanical cycling; stress hysteresis and inhomogeneity of transformation,2017.0,Ni50.5Ti36.2Hf13.3 %,,,,,,,,13.3,,,50.5,,,,,,36.2,,,,15.0,,-33.0,,,,
AS_MS_ALL,NiTiHf,H. Sehitoglu; Y. Wu; L. Patriarca; G. Li; A. Ojha; S. Zhang; Y. Chumlyakov and M. Nishida,Shape Memory and Superelasticity,Superelasticity and Shape Memory Behavior of NiTiHf Alloys,2017.0,Ni50.5Ti36.2Hf13.3 %,,,,,,,,13.3,,,50.5,,,,,,36.2,,,,16.0,,-16.0,,,,
AS_MS_ALL,NiTiHf,Y. Wu; L. Patriarca; H. Sehitoglu and Y. Chumlyakov,Scripta Materialia,Ultrahigh tensile transformation strains in new Ni50.5Ti36.2Hf13.3 shape memory alloy,2016.0,Ni50.5Ti36.2Hf13.3 %,,,,,,,,13.3,,,50.5,,,,,,36.2,,,,-15.0,,-32.0,,,,
AS_MS_ALL,NiTiHf,X. L. Meng; W. Cai; F. Chen and L. C. Zhao,Scripta Materialia,Effect of aging on martensitic transformation and microstructure in Ni-rich TiNiHf shape memory alloy,2006.0,Ni50.6Ti29.4Hf20.0 %,,,,,,,,20.0,,,50.6,,,,,,29.4,,,,89.0,,53.0,,,,
AS_MS_ALL,NiTiHf,X. L. Meng; W. Cai; F. Chen and L. C. Zhao,Scripta Materialia,Effect of aging on martensitic transformation and microstructure in Ni-rich TiNiHf shape memory alloy,2006.0,Ni50.6Ti29.4Hf20.0 %,,,,,,,,20.0,,,50.6,,,,,,29.4,,,,88.0,,52.0,,,,
AS_MS_ALL,NiTiHf,X. L. Meng; W. Cai; F. Chen and L. C. Zhao,Scripta Materialia,Effect of aging on martensitic transformation and microstructure in Ni-rich TiNiHf shape memory alloy,2006.0,Ni50.6Ti29.4Hf20.0 %,,,,,,,,20.0,,,50.6,,,,,,29.4,,,,90.0,,55.0,,,,
AS_MS_ALL,NiTiHf,X. L. Meng; W. Cai; F. Chen and L. C. Zhao,Scripta Materialia,Effect of aging on martensitic transformation and microstructure in Ni-rich TiNiHf shape memory alloy,2006.0,Ni50.6Ti29.4Hf20.0 %,,,,,,,,20.0,,,50.6,,,,,,29.4,,,,93.0,,55.0,,,,
AS_MS_ALL,NiTiHf,X. L. Meng; W. Cai; F. Chen and L. C. Zhao,Scripta Materialia,Effect of aging on martensitic transformation and microstructure in Ni-rich TiNiHf shape memory alloy,2006.0,Ni50.6Ti29.4Hf20.0 %,,,,,,,,20.0,,,50.6,,,,,,29.4,,,,101.0,,61.0,,,,
AS_MS_ALL,NiTiHf,X. L. Meng; W. Cai; F. Chen and L. C. Zhao,Scripta Materialia,Effect of aging on martensitic transformation and microstructure in Ni-rich TiNiHf shape memory alloy,2006.0,Ni50.6Ti29.4Hf20.0 %,,,,,,,,20.0,,,50.6,,,,,,29.4,,,,119.0,,79.0,,,,
AS_MS_ALL,NiTiHf,X. L. Meng; W. Cai; F. Chen and L. C. Zhao,Scripta Materialia,Effect of aging on martensitic transformation and microstructure in Ni-rich TiNiHf shape memory alloy,2006.0,Ni50.6Ti29.4Hf20.0 %,,,,,,,,20.0,,,50.6,,,,,,29.4,,,,120.0,,81.0,,,,
AS_MS_ALL,NiTiHf,X. L. Meng; W. Cai; F. Chen and L. C. Zhao,Scripta Materialia,Effect of aging on martensitic transformation and microstructure in Ni-rich TiNiHf shape memory alloy,2006.0,Ni50.6Ti29.4Hf20.0 %,,,,,,,,20.0,,,50.6,,,,,,29.4,,,,153.0,,141.0,,,,
AS_MS_ALL,NiTiHf,X. L. Meng; W. Cai; F. Chen and L. C. Zhao,Scripta Materialia,Effect of aging on martensitic transformation and microstructure in Ni-rich TiNiHf shape memory alloy,2006.0,Ni50.6Ti29.4Hf20.0 %,,,,,,,,20.0,,,50.6,,,,,,29.4,,,,259.0,,223.0,,,,
AS_MS_ALL,NiTiHf,X. L. Meng; W. Cai; F. Chen and L. C. Zhao,Scripta Materialia,Effect of aging on martensitic transformation and microstructure in Ni-rich TiNiHf shape memory alloy,2006.0,Ni50.6Ti29.4Hf20.0 %,,,,,,,,20.0,,,50.6,,,,,,29.4,,,,260.0,,222.0,,,,
AS_MS_ALL,NiTiHf,X. L. Meng; W. Cai; F. Chen and L. C. Zhao,Scripta Materialia,Effect of aging on martensitic transformation and microstructure in Ni-rich TiNiHf shape memory alloy,2006.0,Ni50.6Ti29.4Hf20.0 %,,,,,,,,20.0,,,50.6,,,,,,29.4,,,,260.0,,221.0,,,,
AS_MS_ALL,NiTiHf,X. L. Meng; W. Cai; F. Chen and L. C. Zhao,Scripta Materialia,Effect of aging on martensitic transformation and microstructure in Ni-rich TiNiHf shape memory alloy,2006.0,Ni50.6Ti29.4Hf20.0 %,,,,,,,,20.0,,,50.6,,,,,,29.4,,,,259.0,,222.0,,,,
AS_MS_ALL,NiTiHf,X. L. Meng; W. Cai; F. Chen and L. C. Zhao,Scripta Materialia,Effect of aging on martensitic transformation and microstructure in Ni-rich TiNiHf shape memory alloy,2006.0,Ni50.6Ti29.4Hf20.0 %,,,,,,,,20.0,,,50.6,,,,,,29.4,,,,259.0,,222.0,,,,
AS_MS_ALL,NiTiHf,X. L. Meng; W. Cai; F. Chen and L. C. Zhao,Scripta Materialia,Effect of aging on martensitic transformation and microstructure in Ni-rich TiNiHf shape memory alloy,2006.0,Ni50.6Ti29.4Hf20.0 %,,,,,,,,20.0,,,50.6,,,,,,29.4,,,,265.0,,225.0,,,,
AS_MS_ALL,NiTiHf,X. L. Meng; W. Cai; F. Chen and L. C. Zhao,Scripta Materialia,Effect of aging on martensitic transformation and microstructure in Ni-rich TiNiHf shape memory alloy,2006.0,Ni50.6Ti29.4Hf20.0 %,,,,,,,,20.0,,,50.6,,,,,,29.4,,,,264.0,,223.0,,,,
AS_MS_ALL,NiTiHf,X. L. Meng; W. Cai; F. Chen and L. C. Zhao,Scripta Materialia,Effect of aging on martensitic transformation and microstructure in Ni-rich TiNiHf shape memory alloy,2006.0,Ni50.6Ti29.4Hf20.0 %,,,,,,,,20.0,,,50.6,,,,,,29.4,,,,281.0,,247.0,,,,
AS_MS_ALL,NiTiHf,X. L. Meng; W. Cai; F. Chen and L. C. Zhao,Scripta Materialia,Effect of aging on martensitic transformation and microstructure in Ni-rich TiNiHf shape memory alloy,2006.0,Ni50.6Ti29.4Hf20.0 %,,,,,,,,20.0,,,50.6,,,,,,29.4,,,,276.0,,244.0,,,,
AS_MS_ALL,NiTiHf,L. Patriarca and H. Sehitoglu,Scripta Materialia,High-temperature superelasticity of Ni50.6Ti24.4Hf25.0 shape memory alloy,2015.0,Ni50.6Ti24.4Hf25.0 %,,,,,,,,25.0,,,50.6,,,,,,24.4,,,,328.0,,309.0,,,,
AS_MS_ALL,NiTiHf,L. Patriarca and H. Sehitoglu,Scripta Materialia,High-temperature superelasticity of Ni50.6Ti24.4Hf25.0 shape memory alloy,2015.0,Ni50.6Ti24.4Hf25.0 %,,,,,,,,25.0,,,50.6,,,,,,24.4,,,,228.0,,229.0,,,,
AS_MS_ALL,NiTiHf,L. Patriarca and H. Sehitoglu,Scripta Materialia,High-temperature superelasticity of Ni50.6Ti24.4Hf25.0 shape memory alloy,2015.0,Ni50.6Ti24.4Hf25.0 %,,,,,,,,25.0,,,50.6,,,,,,24.4,,,,200.0,,196.0,,,,
AS_MS_ALL,NiTiHf,L. Patriarca and H. Sehitoglu,Scripta Materialia,High-temperature superelasticity of Ni50.6Ti24.4Hf25.0 shape memory alloy,2015.0,Ni50.6Ti24.4Hf25.0 %,,,,,,,,25.0,,,50.6,,,,,,24.4,,,,225.0,,236.0,,,,
AS_MS_ALL,NiTiHf,L. Patriarca and H. Sehitoglu,Scripta Materialia,High-temperature superelasticity of Ni50.6Ti24.4Hf25.0 shape memory alloy,2015.0,Ni50.6Ti24.4Hf25.0 %,,,,,,,,25.0,,,50.6,,,,,,24.4,,,,241.0,,255.0,,,,
AS_MS_ALL,NiTiHf,L. Patriarca and H. Sehitoglu,Scripta Materialia,High-temperature superelasticity of Ni50.6Ti24.4Hf25.0 shape memory alloy,2015.0,Ni50.6Ti24.4Hf25.0 %,,,,,,,,25.0,,,50.6,,,,,,24.4,,,,284.0,,295.0,,,,
AS_MS_ALL,NiTiHf,L. Patriarca and H. Sehitoglu,Scripta Materialia,High-temperature superelasticity of Ni50.6Ti24.4Hf25.0 shape memory alloy,2015.0,Ni50.6Ti24.4Hf25.0 %,,,,,,,,25.0,,,50.6,,,,,,24.4,,,,314.0,,294.0,,,,
AS_MS_ALL,NiTiHf,S. M. Saghaian,Mechanical Engineering,Shape memory behavior of single crystal and polycrystalline Ni-rich NiTiHf high temperature shape memory alloys,2015.0,Ni50.7Ti29.3Hf20.0 %,,,,,,,,20.0,,,50.7,,,,,,29.3,,,,113.0,,111.0,,,,
AS_MS_ALL,NiTiHf,S. M. Saghaian,Mechanical Engineering,Shape memory behavior of single crystal and polycrystalline Ni-rich NiTiHf high temperature shape memory alloys,2015.0,Ni50.7Ti29.3Hf20.0 %,,,,,,,,20.0,,,50.7,,,,,,29.3,,,,111.0,,106.0,,,,
AS_MS_ALL,NiTiHf,S. M. Saghaian,Mechanical Engineering,Shape memory behavior of single crystal and polycrystalline Ni-rich NiTiHf high temperature shape memory alloys,2015.0,Ni50.7Ti29.3Hf20.0 %,,,,,,,,20.0,,,50.7,,,,,,29.3,,,,135.0,,124.0,,,,
AS_MS_ALL,NiTiHf,S. M. Saghaian,Mechanical Engineering,Shape memory behavior of single crystal and polycrystalline Ni-rich NiTiHf high temperature shape memory alloys,2015.0,Ni50.7Ti29.3Hf20.0 %,,,,,,,,20.0,,,50.7,,,,,,29.3,,,,154.0,,148.0,,,,
AS_MS_ALL,NiTiHf,S. M. Saghaian,Mechanical Engineering,Shape memory behavior of single crystal and polycrystalline Ni-rich NiTiHf high temperature shape memory alloys,2015.0,Ni50.7Ti29.3Hf20.0 %,,,,,,,,20.0,,,50.7,,,,,,29.3,,,,171.0,,154.0,,,,
AS_MS_ALL,NiTiHf,S. M. Saghaian,Mechanical Engineering,Shape memory behavior of single crystal and polycrystalline Ni-rich NiTiHf high temperature shape memory alloys,2015.0,Ni50.7Ti29.3Hf20.0 %,,,,,,,,20.0,,,50.7,,,,,,29.3,,,,162.0,,141.0,,,,
AS_MS_ALL,NiTiHf,S. M. Saghaian,Mechanical Engineering,Shape memory behavior of single crystal and polycrystalline Ni-rich NiTiHf high temperature shape memory alloys,2015.0,Ni50.7Ti29.3Hf20.0 %,,,,,,,,20.0,,,50.7,,,,,,29.3,,,,173.0,,150.0,,,,
AS_MS_ALL,NiTiHf,S. M. Saghaian,Mechanical Engineering,Shape memory behavior of single crystal and polycrystalline Ni-rich NiTiHf high temperature shape memory alloys,2015.0,Ni50.7Ti29.3Hf20.0 %,,,,,,,,20.0,,,50.7,,,,,,29.3,,,,186.0,,160.0,,,,
AS_MS_ALL,NiTiHf,S. M. Saghaian,Mechanical Engineering,Shape memory behavior of single crystal and polycrystalline Ni-rich NiTiHf high temperature shape memory alloys,2015.0,Ni50.7Ti29.3Hf20.0 %,,,,,,,,20.0,,,50.7,,,,,,29.3,,,,174.0,,144.0,,,,
AS_MS_ALL,NiTiHf,S. M. Saghaian,Mechanical Engineering,Shape memory behavior of single crystal and polycrystalline Ni-rich NiTiHf high temperature shape memory alloys,2015.0,Ni50.7Ti29.3Hf20.0 %,,,,,,,,20.0,,,50.7,,,,,,29.3,,,,119.0,,107.0,,,,
AS_MS_ALL,NiTiHf,S. M. Saghaian,Mechanical Engineering,Shape memory behavior of single crystal and polycrystalline Ni-rich NiTiHf high temperature shape memory alloys,2015.0,Ni50.7Ti29.3Hf20.0 %,,,,,,,,20.0,,,50.7,,,,,,29.3,,,,77.0,,55.0,,,,
AS_MS_ALL,NiTiHf,S. M. Saghaian,Mechanical Engineering,Shape memory behavior of single crystal and polycrystalline Ni-rich NiTiHf high temperature shape memory alloys,2015.0,Ni50.7Ti29.3Hf20.0 %,,,,,,,,20.0,,,50.7,,,,,,29.3,,,,91.0,,72.0,,,,
AS_MS_ALL,NiTiHf,S. M. Saghaian,Mechanical Engineering,Shape memory behavior of single crystal and polycrystalline Ni-rich NiTiHf high temperature shape memory alloys,2015.0,Ni50.7Ti29.3Hf20.0 %,,,,,,,,20.0,,,50.7,,,,,,29.3,,,,132.0,,115.0,,,,
AS_MS_ALL,NiTiHf,S. M. Saghaian,Mechanical Engineering,Shape memory behavior of single crystal and polycrystalline Ni-rich NiTiHf high temperature shape memory alloys,2015.0,Ni50.7Ti29.3Hf20.0 %,,,,,,,,20.0,,,50.7,,,,,,29.3,,,,163.0,,143.0,,,,
AS_MS_ALL,NiTiHf,S. M. Saghaian,Mechanical Engineering,Shape memory behavior of single crystal and polycrystalline Ni-rich NiTiHf high temperature shape memory alloys,2015.0,Ni50.7Ti29.3Hf20.0 %,,,,,,,,20.0,,,50.7,,,,,,29.3,,,,184.0,,157.0,,,,
AS_MS_ALL,NiTiHf,S. M. Saghaian,Mechanical Engineering,Shape memory behavior of single crystal and polycrystalline Ni-rich NiTiHf high temperature shape memory alloys,2015.0,Ni50.7Ti29.3Hf20.0 %,,,,,,,,20.0,,,50.7,,,,,,29.3,,,,196.0,,159.0,,,,
AS_MS_ALL,NiTiHf,S. M. Saghaian,Mechanical Engineering,Shape memory behavior of single crystal and polycrystalline Ni-rich NiTiHf high temperature shape memory alloys,2015.0,Ni50.7Ti29.3Hf20.0 %,,,,,,,,20.0,,,50.7,,,,,,29.3,,,,186.0,,149.0,,,,
AS_MS_ALL,NiTiHf,S. M. Saghaian,Mechanical Engineering,Shape memory behavior of single crystal and polycrystalline Ni-rich NiTiHf high temperature shape memory alloys,2015.0,Ni50.7Ti29.3Hf20.0 %,,,,,,,,20.0,,,50.7,,,,,,29.3,,,,141.0,,126.0,,,,
AS_MS_ALL,NiTiHf,S. M. Saghaian,Mechanical Engineering,Shape memory behavior of single crystal and polycrystalline Ni-rich NiTiHf high temperature shape memory alloys,2015.0,Ni50.7Ti29.3Hf20.0 %,,,,,,,,20.0,,,50.7,,,,,,29.3,,,,145.0,,155.0,,,,
AS_MS_ALL,NiTiHf,S. M. Saghaian,Mechanical Engineering,Shape memory behavior of single crystal and polycrystalline Ni-rich NiTiHf high temperature shape memory alloys,2015.0,Ni50.7Ti29.3Hf20.0 %,,,,,,,,20.0,,,50.7,,,,,,29.3,,,,146.0,,146.0,,,,
AS_MS_ALL,NiTiHf,S. M. Saghaian,Mechanical Engineering,Shape memory behavior of single crystal and polycrystalline Ni-rich NiTiHf high temperature shape memory alloys,2015.0,Ni50.7Ti29.3Hf20.0 %,,,,,,,,20.0,,,50.7,,,,,,29.3,,,,147.0,,177.0,,,,
AS_MS_ALL,NiTiHf,S. M. Saghaian,Mechanical Engineering,Shape memory behavior of single crystal and polycrystalline Ni-rich NiTiHf high temperature shape memory alloys,2015.0,Ni50.7Ti29.3Hf20.0 %,,,,,,,,20.0,,,50.7,,,,,,29.3,,,,152.0,,226.0,,,,
AS_MS_ALL,NiTiHf,S. M. Saghaian,Mechanical Engineering,Shape memory behavior of single crystal and polycrystalline Ni-rich NiTiHf high temperature shape memory alloys,2015.0,Ni50.7Ti29.3Hf20.0 %,,,,,,,,20.0,,,50.7,,,,,,29.3,,,,145.0,,206.0,,,,
AS_MS_ALL,NiTiHf,S. M. Saghaian,Mechanical Engineering,Shape memory behavior of single crystal and polycrystalline Ni-rich NiTiHf high temperature shape memory alloys,2015.0,Ni50.7Ti29.3Hf20.0 %,,,,,,,,20.0,,,50.7,,,,,,29.3,,,,86.0,,84.0,,,,
AS_MS_ALL,NiTiHf,S. M. Saghaian,Mechanical Engineering,Shape memory behavior of single crystal and polycrystalline Ni-rich NiTiHf high temperature shape memory alloys,2015.0,Ni50.7Ti29.3Hf20.0 %,,,,,,,,20.0,,,50.7,,,,,,29.3,,,,87.0,,93.0,,,,
AS_MS_ALL,NiTiHf,S. M. Saghaian,Mechanical Engineering,Shape memory behavior of single crystal and polycrystalline Ni-rich NiTiHf high temperature shape memory alloys,2015.0,Ni50.7Ti29.3Hf20.0 %,,,,,,,,20.0,,,50.7,,,,,,29.3,,,,94.0,,104.0,,,,
AS_MS_ALL,NiTiHf,S. M. Saghaian,Mechanical Engineering,Shape memory behavior of single crystal and polycrystalline Ni-rich NiTiHf high temperature shape memory alloys,2015.0,Ni50.7Ti29.3Hf20.0 %,,,,,,,,20.0,,,50.7,,,,,,29.3,,,,106.0,,120.0,,,,
AS_MS_ALL,NiTiHf,S. M. Saghaian,Mechanical Engineering,Shape memory behavior of single crystal and polycrystalline Ni-rich NiTiHf high temperature shape memory alloys,2015.0,Ni50.7Ti29.3Hf20.0 %,,,,,,,,20.0,,,50.7,,,,,,29.3,,,,116.0,,143.0,,,,
AS_MS_ALL,NiTiHf,S. M. Saghaian,Mechanical Engineering,Shape memory behavior of single crystal and polycrystalline Ni-rich NiTiHf high temperature shape memory alloys,2015.0,Ni50.7Ti29.3Hf20.0 %,,,,,,,,20.0,,,50.7,,,,,,29.3,,,,154.0,,144.0,,,,
AS_MS_ALL,NiTiHf,S. M. Saghaian,Mechanical Engineering,Shape memory behavior of single crystal and polycrystalline Ni-rich NiTiHf high temperature shape memory alloys,2015.0,Ni50.7Ti29.3Hf20.0 %,,,,,,,,20.0,,,50.7,,,,,,29.3,,,,157.0,,159.0,,,,
AS_MS_ALL,NiTiHf,S. M. Saghaian,Mechanical Engineering,Shape memory behavior of single crystal and polycrystalline Ni-rich NiTiHf high temperature shape memory alloys,2015.0,Ni50.7Ti29.3Hf20.0 %,,,,,,,,20.0,,,50.7,,,,,,29.3,,,,162.0,,170.0,,,,
AS_MS_ALL,NiTiHf,S. M. Saghaian,Mechanical Engineering,Shape memory behavior of single crystal and polycrystalline Ni-rich NiTiHf high temperature shape memory alloys,2015.0,Ni50.7Ti29.3Hf20.0 %,,,,,,,,20.0,,,50.7,,,,,,29.3,,,,171.0,,185.0,,,,
AS_MS_ALL,NiTiHf,S. M. Saghaian,Mechanical Engineering,Shape memory behavior of single crystal and polycrystalline Ni-rich NiTiHf high temperature shape memory alloys,2015.0,Ni50.7Ti29.3Hf20.0 %,,,,,,,,20.0,,,50.7,,,,,,29.3,,,,179.0,,204.0,,,,
AS_MS_ALL,NiTiHf,S. M. Saghaian,Mechanical Engineering,Shape memory behavior of single crystal and polycrystalline Ni-rich NiTiHf high temperature shape memory alloys,2015.0,Ni50.7Ti29.3Hf20.0 %,,,,,,,,20.0,,,50.7,,,,,,29.3,,,,119.0,,108.0,,,,
AS_MS_ALL,NiTiHf,S. M. Saghaian,Mechanical Engineering,Shape memory behavior of single crystal and polycrystalline Ni-rich NiTiHf high temperature shape memory alloys,2015.0,Ni50.7Ti29.3Hf20.0 %,,,,,,,,20.0,,,50.7,,,,,,29.3,,,,118.0,,110.0,,,,
AS_MS_ALL,NiTiHf,S. M. Saghaian,Mechanical Engineering,Shape memory behavior of single crystal and polycrystalline Ni-rich NiTiHf high temperature shape memory alloys,2015.0,Ni50.7Ti29.3Hf20.0 %,,,,,,,,20.0,,,50.7,,,,,,29.3,,,,126.0,,116.0,,,,
AS_MS_ALL,NiTiHf,S. M. Saghaian,Mechanical Engineering,Shape memory behavior of single crystal and polycrystalline Ni-rich NiTiHf high temperature shape memory alloys,2015.0,Ni50.7Ti29.3Hf20.0 %,,,,,,,,20.0,,,50.7,,,,,,29.3,,,,134.0,,126.0,,,,
AS_MS_ALL,NiTiHf,X. L. Meng; W. Cai; F. Chen and L. C. Zhao,Scripta Materialia,Effect of aging on martensitic transformation and microstructure in Ni-rich TiNiHf shape memory alloy,2006.0,Ni50.8Ti29.2Hf20.0 %,,,,,,,,20.0,,,50.8,,,,,,29.2,,,,75.0,,48.0,,,,
AS_MS_ALL,NiTiHf,G. S. Firstov; J. Van Humbeeck and Y. N. Koval,Materials Science and Engineering: A,High-temperature shape memory alloys,2004.0,Ni51.0Ti34.3Hf14.7 %,,,,,,,,14.7,,,51.0,,,,,,34.3,,,,60.0,,35.0,,,,
AS_MS_ALL,NiTiHf,Y. Wu; L. Patriarca; G. Li; H. Sehitoglu; Y. Soejima; T. Ito and M. Nishida,Shape Memory and Superelasticity,Shape memory response of polycrystalline NiTi12. 5Hf alloy: transformation at small scales,2015.0,Ni51.0Ti36.5Hf12.5 %,,,,,,,,12.5,,,51.0,,,,,,36.5,,,,1.0,,-3.0,,,,
AS_MS_ALL,NiTiHf,Y. Wu; L. Patriarca; G. Li; H. Sehitoglu; Y. Soejima; T. Ito and M. Nishida,Shape Memory and Superelasticity,Shape memory response of polycrystalline NiTi12. 5Hf alloy: transformation at small scales,2015.0,Ni51.0Ti36.5Hf12.5 %,,,,,,,,12.5,,,51.0,,,,,,36.5,,,,4.0,,-18.0,,,,
AS_MS_ALL,NiTiHf,Y. Wu; L. Patriarca; G. Li; H. Sehitoglu; Y. Soejima; T. Ito and M. Nishida,Shape Memory and Superelasticity,Shape memory response of polycrystalline NiTi12. 5Hf alloy: transformation at small scales,2015.0,Ni51.0Ti36.5Hf12.5 %,,,,,,,,12.5,,,51.0,,,,,,36.5,,,,64.0,,38.0,,,,
AS_MS_ALL,NiTiHf,Y. Wu; L. Patriarca; G. Li; H. Sehitoglu; Y. Soejima; T. Ito and M. Nishida,Shape Memory and Superelasticity,Shape memory response of polycrystalline NiTi12. 5Hf alloy: transformation at small scales,2015.0,Ni51.0Ti36.5Hf12.5 %,,,,,,,,12.5,,,51.0,,,,,,36.5,,,,35.0,,11.0,,,,
AS_MS_ALL,NiTiHf,Y. Wu; L. Patriarca; G. Li; H. Sehitoglu; Y. Soejima; T. Ito and M. Nishida,Shape Memory and Superelasticity,Shape memory response of polycrystalline NiTi12. 5Hf alloy: transformation at small scales,2015.0,Ni51.0Ti36.5Hf12.5 %,,,,,,,,12.5,,,51.0,,,,,,36.5,,,,-17.0,,-45.0,,,,
AS_MS_ALL,NiTiHf,Y. Wu; L. Patriarca; G. Li; H. Sehitoglu; Y. Soejima; T. Ito and M. Nishida,Shape Memory and Superelasticity,Shape memory response of polycrystalline NiTi12. 5Hf alloy: transformation at small scales,2015.0,Ni51.0Ti36.5Hf12.5 %,,,,,,,,12.5,,,51.0,,,,,,36.5,,,,9.0,,-19.0,,,,
AS_MS_ALL,NiTiHf,Y. Wu; L. Patriarca; G. Li; H. Sehitoglu; Y. Soejima; T. Ito and M. Nishida,Shape Memory and Superelasticity,Shape memory response of polycrystalline NiTi12. 5Hf alloy: transformation at small scales,2015.0,Ni51.0Ti36.5Hf12.5 %,,,,,,,,12.5,,,51.0,,,,,,36.5,,,,63.0,,52.0,,,,
AS_MS_ALL,NiTiHf,Y. Wu; L. Patriarca; G. Li; H. Sehitoglu; Y. Soejima; T. Ito and M. Nishida,Shape Memory and Superelasticity,Shape memory response of polycrystalline NiTi12. 5Hf alloy: transformation at small scales,2015.0,Ni51.0Ti36.5Hf12.5 %,,,,,,,,12.5,,,51.0,,,,,,36.5,,,,65.0,,51.0,,,,
AS_MS_ALL,NiTiHf,Y. Wu; L. Patriarca; G. Li; H. Sehitoglu; Y. Soejima; T. Ito and M. Nishida,Shape Memory and Superelasticity,Shape memory response of polycrystalline NiTi12. 5Hf alloy: transformation at small scales,2015.0,Ni51.0Ti36.5Hf12.5 %,,,,,,,,12.5,,,51.0,,,,,,36.5,,,,69.0,,51.0,,,,
AS_MS_ALL,NiTiHf,Y. Wu; L. Patriarca; G. Li; H. Sehitoglu; Y. Soejima; T. Ito and M. Nishida,Shape Memory and Superelasticity,Shape memory response of polycrystalline NiTi12. 5Hf alloy: transformation at small scales,2015.0,Ni51.0Ti36.5Hf12.5 %,,,,,,,,12.5,,,51.0,,,,,,36.5,,,,89.0,,83.0,,,,
AS_MS_ALL,NiTiHf,E. Panchenko; N. Surikov; Y. Chumlyakov; A. Eftifeeva; A. Neiman and H. Sehitoglu,Materials Today,Stress-ageing effects on the functional properties of high-strength [001]-oriented Ni51.0Ti37.3Hf12.5 single crystals,2017.0,Ni51.0Ti36.5Hf12.5 %,,,,,,,,12.5,,,51.0,,,,,,36.5,,,,-32.0,,-80.0,,,,
AS_MS_ALL,NiTiHf,E. Panchenko; N. Surikov; Y. Chumlyakov; A. Eftifeeva; A. Neiman and H. Sehitoglu,Materials Today,Stress-ageing effects on the functional properties of high-strength [001]-oriented Ni51.0Ti37.3Hf12.5 single crystals,2017.0,Ni51.0Ti36.5Hf12.5 %,,,,,,,,12.5,,,51.0,,,,,,36.5,,,,-26.0,,-43.0,,,,
AS_MS_ALL,NiTiHf,N. Y. Surikov; A. S. Eftifeeva; E. Y. Panchenko and I. C. Yu,IOP Conference Series: Materials Science and Engineering,Stress-induced martensitic transformation in high-strength [236]-oriented Ni 51 Ti 36.5 Hf 12.5 single crystals,2015.0,Ni51.0Ti36.5Hf12.5 %,,,,,,,,12.5,,,51.0,,,,,,36.5,,,,-18.0,,-55.0,,,,
AS_MS_ALL,NiTiHf,N. Y. Surikov; A. S. Eftifeeva; E. Y. Panchenko and I. C. Yu,IOP Conference Series: Materials Science and Engineering,Stress-induced martensitic transformation in high-strength [236]-oriented Ni 51 Ti 36.5 Hf 12.5 single crystals,2015.0,Ni51.0Ti36.5Hf12.5 %,,,,,,,,12.5,,,51.0,,,,,,36.5,,,,-19.0,,-87.0,,,,
AS_MS_ALL,NiTiHf,Z. Pu; K. Wu and Y. Liu,International Symposium on Shape Memory Materials,Structure and Properties of NiTi-Hf Rapidly Solidified High Temperature Shape Memory Alloys,1994.0,Ni51.0Ti32.5Hf16.5 %,,,,,,,,16.5,,,51.0,,,,,,32.5,,,,268.0,,255.0,,,,
AS_MS_ALL,NiTiHf,L. Patriarca; H. Sehitoglu; E. Y. Panchenko and Y. I. Chumlyakov,Acta Materialia,High-temperature functional behavior of single crystal Ni51.2Ti23.4Hf25.4 shape memory alloy,2016.0,Ni51.2Ti23.4Hf25.4 %,,,,,,,,25.4,,,51.2,,,,,,23.4,,,,210.0,,288.0,,,,
AS_MS_ALL,NiTiHf,L. Patriarca; H. Sehitoglu; E. Y. Panchenko and Y. I. Chumlyakov,Acta Materialia,High-temperature functional behavior of single crystal Ni51.2Ti23.4Hf25.4 shape memory alloy,2016.0,Ni51.2Ti23.4Hf25.4 %,,,,,,,,25.4,,,51.2,,,,,,23.4,,,,117.0,,155.0,,,,
AS_MS_ALL,NiTiHf,L. Patriarca; H. Sehitoglu; E. Y. Panchenko and Y. I. Chumlyakov,Acta Materialia,High-temperature functional behavior of single crystal Ni51.2Ti23.4Hf25.4 shape memory alloy,2016.0,Ni51.2Ti23.4Hf25.4 %,,,,,,,,25.4,,,51.2,,,,,,23.4,,,,172.0,,215.0,,,,
AS_MS_ALL,NiTiHf,L. Patriarca; H. Sehitoglu; E. Y. Panchenko and Y. I. Chumlyakov,Acta Materialia,High-temperature functional behavior of single crystal Ni51.2Ti23.4Hf25.4 shape memory alloy,2016.0,Ni51.2Ti23.4Hf25.4 %,,,,,,,,25.4,,,51.2,,,,,,23.4,,,,186.0,,230.0,,,,
AS_MS_ALL,NiTiHf,L. Patriarca; H. Sehitoglu; E. Y. Panchenko and Y. I. Chumlyakov,Acta Materialia,High-temperature functional behavior of single crystal Ni51.2Ti23.4Hf25.4 shape memory alloy,2016.0,Ni51.2Ti23.4Hf25.4 %,,,,,,,,25.4,,,51.2,,,,,,23.4,,,,178.0,,181.0,,,,
AS_MS_ALL,NiTiHf,L. Patriarca; H. Sehitoglu; E. Y. Panchenko and Y. I. Chumlyakov,Acta Materialia,High-temperature functional behavior of single crystal Ni51.2Ti23.4Hf25.4 shape memory alloy,2016.0,Ni51.2Ti23.4Hf25.4 %,,,,,,,,25.4,,,51.2,,,,,,23.4,,,,160.0,,156.0,,,,
AS_MS_ALL,NiTiHf,L. Patriarca; H. Sehitoglu; E. Y. Panchenko and Y. I. Chumlyakov,Acta Materialia,High-temperature functional behavior of single crystal Ni51.2Ti23.4Hf25.4 shape memory alloy,2016.0,Ni51.2Ti23.4Hf25.4 %,,,,,,,,25.4,,,51.2,,,,,,23.4,,,,119.0,,128.0,,,,
AS_MS_ALL,NiTiHf,L. Patriarca; H. Sehitoglu; E. Y. Panchenko and Y. I. Chumlyakov,Acta Materialia,High-temperature functional behavior of single crystal Ni51.2Ti23.4Hf25.4 shape memory alloy,2016.0,Ni51.2Ti23.4Hf25.4 %,,,,,,,,25.4,,,51.2,,,,,,23.4,,,,170.0,,185.0,,,,
AS_MS_ALL,NiTiHf,L. Patriarca; H. Sehitoglu; E. Y. Panchenko and Y. I. Chumlyakov,Acta Materialia,High-temperature functional behavior of single crystal Ni51.2Ti23.4Hf25.4 shape memory alloy,2016.0,Ni51.2Ti23.4Hf25.4 %,,,,,,,,25.4,,,51.2,,,,,,23.4,,,,153.0,,162.0,,,,
AS_MS_ALL,NiTiHf,L. Patriarca; H. Sehitoglu; E. Y. Panchenko and Y. I. Chumlyakov,Acta Materialia,High-temperature functional behavior of single crystal Ni51.2Ti23.4Hf25.4 shape memory alloy,2016.0,Ni51.2Ti23.4Hf25.4 %,,,,,,,,25.4,,,51.2,,,,,,23.4,,,,135.0,,138.0,,,,
AS_MS_ALL,NiTiHf,L. Patriarca; H. Sehitoglu; E. Y. Panchenko and Y. I. Chumlyakov,Acta Materialia,High-temperature functional behavior of single crystal Ni51.2Ti23.4Hf25.4 shape memory alloy,2016.0,Ni51.2Ti23.4Hf25.4 %,,,,,,,,25.4,,,51.2,,,,,,23.4,,,,179.0,,172.0,,,,
AS_MS_ALL,NiTiHf,L. Patriarca; H. Sehitoglu; E. Y. Panchenko and Y. I. Chumlyakov,Acta Materialia,High-temperature functional behavior of single crystal Ni51.2Ti23.4Hf25.4 shape memory alloy,2016.0,Ni51.2Ti23.4Hf25.4 %,,,,,,,,25.4,,,51.2,,,,,,23.4,,,,199.0,,209.0,,,,
AS_MS_ALL,NiTiHf,L. Patriarca; H. Sehitoglu; E. Y. Panchenko and Y. I. Chumlyakov,Acta Materialia,High-temperature functional behavior of single crystal Ni51.2Ti23.4Hf25.4 shape memory alloy,2016.0,Ni51.2Ti23.4Hf25.4 %,,,,,,,,25.4,,,51.2,,,,,,23.4,,,,209.0,,245.0,,,,
AS_MS_ALL,NiTiHf,L. Patriarca; H. Sehitoglu; E. Y. Panchenko and Y. I. Chumlyakov,Acta Materialia,High-temperature functional behavior of single crystal Ni51.2Ti23.4Hf25.4 shape memory alloy,2016.0,Ni51.2Ti23.4Hf25.4 %,,,,,,,,25.4,,,51.2,,,,,,23.4,,,,206.0,,264.0,,,,
AS_MS_ALL,NiTiHf,L. Patriarca; H. Sehitoglu; E. Y. Panchenko and Y. I. Chumlyakov,Acta Materialia,High-temperature functional behavior of single crystal Ni51.2Ti23.4Hf25.4 shape memory alloy,2016.0,Ni51.2Ti23.4Hf25.4 %,,,,,,,,25.4,,,51.2,,,,,,23.4,,,,165.0,,259.0,,,,
AS_MS_ALL,NiTiHf,L. Patriarca; H. Sehitoglu; E. Y. Panchenko and Y. I. Chumlyakov,Acta Materialia,High-temperature functional behavior of single crystal Ni51.2Ti23.4Hf25.4 shape memory alloy,2016.0,Ni51.2Ti23.4Hf25.4 %,,,,,,,,25.4,,,51.2,,,,,,23.4,,,,126.0,,234.0,,,,
AS_MS_ALL,NiTiHf,S. M. Saghaian,Mechanical Engineering,Shape memory behavior of single crystal and polycrystalline Ni-rich NiTiHf high temperature shape memory alloys,2015.0,Ni51.2Ti28.8Hf20.0 %,,,,,,,,20.0,,,51.2,,,,,,28.8,,,,157.0,,131.0,,,,
AS_MS_ALL,NiTiHf,S. M. Saghaian,Mechanical Engineering,Shape memory behavior of single crystal and polycrystalline Ni-rich NiTiHf high temperature shape memory alloys,2015.0,Ni51.2Ti28.8Hf20.0 %,,,,,,,,20.0,,,51.2,,,,,,28.8,,,,64.0,,21.0,,,,
AS_MS_ALL,NiTiHf,S. M. Saghaian,Mechanical Engineering,Shape memory behavior of single crystal and polycrystalline Ni-rich NiTiHf high temperature shape memory alloys,2015.0,Ni51.2Ti28.8Hf20.0 %,,,,,,,,20.0,,,51.2,,,,,,28.8,,,,115.0,,82.0,,,,
AS_MS_ALL,NiTiHf,S. M. Saghaian,Mechanical Engineering,Shape memory behavior of single crystal and polycrystalline Ni-rich NiTiHf high temperature shape memory alloys,2015.0,Ni51.2Ti28.8Hf20.0 %,,,,,,,,20.0,,,51.2,,,,,,28.8,,,,138.0,,97.0,,,,
AS_MS_ALL,NiTiHf,S. M. Saghaian,Mechanical Engineering,Shape memory behavior of single crystal and polycrystalline Ni-rich NiTiHf high temperature shape memory alloys,2015.0,Ni51.2Ti28.8Hf20.0 %,,,,,,,,20.0,,,51.2,,,,,,28.8,,,,141.0,,119.0,,,,
AS_MS_ALL,NiTiHf,S. M. Saghaian,Mechanical Engineering,Shape memory behavior of single crystal and polycrystalline Ni-rich NiTiHf high temperature shape memory alloys,2015.0,Ni51.2Ti28.8Hf20.0 %,,,,,,,,20.0,,,51.2,,,,,,28.8,,,,114.0,,63.0,,,,
AS_MS_ALL,NiTiHf,S. M. Saghaian,Mechanical Engineering,Shape memory behavior of single crystal and polycrystalline Ni-rich NiTiHf high temperature shape memory alloys,2015.0,Ni51.2Ti28.8Hf20.0 %,,,,,,,,20.0,,,51.2,,,,,,28.8,,,,146.0,,138.0,,,,
AS_MS_ALL,NiTiHf,S. M. Saghaian,Mechanical Engineering,Shape memory behavior of single crystal and polycrystalline Ni-rich NiTiHf high temperature shape memory alloys,2015.0,Ni51.2Ti28.8Hf20.0 %,,,,,,,,20.0,,,51.2,,,,,,28.8,,,,151.0,,144.0,,,,
AS_MS_ALL,NiTiHf,S. M. Saghaian,Mechanical Engineering,Shape memory behavior of single crystal and polycrystalline Ni-rich NiTiHf high temperature shape memory alloys,2015.0,Ni51.2Ti28.8Hf20.0 %,,,,,,,,20.0,,,51.2,,,,,,28.8,,,,156.0,,153.0,,,,
AS_MS_ALL,NiTiHf,S. M. Saghaian,Mechanical Engineering,Shape memory behavior of single crystal and polycrystalline Ni-rich NiTiHf high temperature shape memory alloys,2015.0,Ni51.2Ti28.8Hf20.0 %,,,,,,,,20.0,,,51.2,,,,,,28.8,,,,167.0,,159.0,,,,
AS_MS_ALL,NiTiHf,S. M. Saghaian,Mechanical Engineering,Shape memory behavior of single crystal and polycrystalline Ni-rich NiTiHf high temperature shape memory alloys,2015.0,Ni51.2Ti28.8Hf20.0 %,,,,,,,,20.0,,,51.2,,,,,,28.8,,,,178.0,,177.0,,,,
AS_MS_ALL,NiTiHf,S. M. Saghaian,Mechanical Engineering,Shape memory behavior of single crystal and polycrystalline Ni-rich NiTiHf high temperature shape memory alloys,2015.0,Ni51.2Ti28.8Hf20.0 %,,,,,,,,20.0,,,51.2,,,,,,28.8,,,,190.0,,195.0,,,,
