Repository: AyushChauhan9389/Shape-Memory-Alloy-Dataset

File: Combined_SMA_Dataset.csv (part 59 of 113)
Source_Directory,Alloy_Type,Authors,Source,Title,Year,composition,Ag (at.%),Al (at.%),Au (at.%),Cd (at.%),Co (at.%),Cu (at.%),Fe (at.%),Hf (at.%),Mn (at.%),Nb (at.%),Ni (at.%),Pd (at.%),Pt (at.%),Ru (at.%),Si (at.%),Ta (at.%),Ti (at.%),Zn (at.%),Zr (at.%),Austenite Finish Temperature - AF - (°C),Austenite Start Temperature - AS - (°C),Martensite Finish Temperature - MF - (°C),Martensite Start Temperature - MS - (°C),Cooling Rate (°C/min),Heating Rate (°C/min),Calculated Density (g/cm^3),Thermal transformation span (TSPAN) - (AF-MF) - (°C)
AS_MS_ALL,NiTiHf,S. M. Saghaian,Mechanical Engineering,Shape memory behavior of single crystal and polycrystalline Ni-rich NiTiHf high temperature shape memory alloys,2015.0,Ni51.2Ti28.8Hf20.0 %,,,,,,,,20.0,,,51.2,,,,,,28.8,,,,-28.0,,-32.0,,,,
AS_MS_ALL,NiTiHf,S. M. Saghaian,Mechanical Engineering,Shape memory behavior of single crystal and polycrystalline Ni-rich NiTiHf high temperature shape memory alloys,2015.0,Ni51.2Ti28.8Hf20.0 %,,,,,,,,20.0,,,51.2,,,,,,28.8,,,,-16.0,,-7.0,,,,
AS_MS_ALL,NiTiHf,S. M. Saghaian,Mechanical Engineering,Shape memory behavior of single crystal and polycrystalline Ni-rich NiTiHf high temperature shape memory alloys,2015.0,Ni51.2Ti28.8Hf20.0 %,,,,,,,,20.0,,,51.2,,,,,,28.8,,,,27.0,,47.0,,,,
AS_MS_ALL,NiTiHf,S. M. Saghaian,Mechanical Engineering,Shape memory behavior of single crystal and polycrystalline Ni-rich NiTiHf high temperature shape memory alloys,2015.0,Ni51.2Ti28.8Hf20.0 %,,,,,,,,20.0,,,51.2,,,,,,28.8,,,,41.0,,80.0,,,,
AS_MS_ALL,NiTiHf,S. M. Saghaian,Mechanical Engineering,Shape memory behavior of single crystal and polycrystalline Ni-rich NiTiHf high temperature shape memory alloys,2015.0,Ni51.2Ti28.8Hf20.0 %,,,,,,,,20.0,,,51.2,,,,,,28.8,,,,65.0,,60.0,,,,
AS_MS_ALL,NiTiHf,S. M. Saghaian,Mechanical Engineering,Shape memory behavior of single crystal and polycrystalline Ni-rich NiTiHf high temperature shape memory alloys,2015.0,Ni51.2Ti28.8Hf20.0 %,,,,,,,,20.0,,,51.2,,,,,,28.8,,,,77.0,,78.0,,,,
AS_MS_ALL,NiTiHf,S. M. Saghaian,Mechanical Engineering,Shape memory behavior of single crystal and polycrystalline Ni-rich NiTiHf high temperature shape memory alloys,2015.0,Ni51.2Ti28.8Hf20.0 %,,,,,,,,20.0,,,51.2,,,,,,28.8,,,,88.0,,98.0,,,,
AS_MS_ALL,NiTiHf,S. M. Saghaian,Mechanical Engineering,Shape memory behavior of single crystal and polycrystalline Ni-rich NiTiHf high temperature shape memory alloys,2015.0,Ni51.2Ti28.8Hf20.0 %,,,,,,,,20.0,,,51.2,,,,,,28.8,,,,101.0,,111.0,,,,
AS_MS_ALL,NiTiHf,S. M. Saghaian,Mechanical Engineering,Shape memory behavior of single crystal and polycrystalline Ni-rich NiTiHf high temperature shape memory alloys,2015.0,Ni51.2Ti28.8Hf20.0 %,,,,,,,,20.0,,,51.2,,,,,,28.8,,,,115.0,,129.0,,,,
AS_MS_ALL,NiTiHf,S. M. Saghaian,Mechanical Engineering,Shape memory behavior of single crystal and polycrystalline Ni-rich NiTiHf high temperature shape memory alloys,2015.0,Ni51.2Ti28.8Hf20.0 %,,,,,,,,20.0,,,51.2,,,,,,28.8,,,,141.0,,159.0,,,,
AS_MS_ALL,NiTiHf,S. M. Saghaian,Mechanical Engineering,Shape memory behavior of single crystal and polycrystalline Ni-rich NiTiHf high temperature shape memory alloys,2015.0,Ni51.2Ti28.8Hf20.0 %,,,,,,,,20.0,,,51.2,,,,,,28.8,,,,127.0,,125.0,,,,
AS_MS_ALL,NiTiHf,S. M. Saghaian,Mechanical Engineering,Shape memory behavior of single crystal and polycrystalline Ni-rich NiTiHf high temperature shape memory alloys,2015.0,Ni51.2Ti28.8Hf20.0 %,,,,,,,,20.0,,,51.2,,,,,,28.8,,,,135.0,,131.0,,,,
AS_MS_ALL,NiTiHf,S. M. Saghaian,Mechanical Engineering,Shape memory behavior of single crystal and polycrystalline Ni-rich NiTiHf high temperature shape memory alloys,2015.0,Ni51.2Ti28.8Hf20.0 %,,,,,,,,20.0,,,51.2,,,,,,28.8,,,,143.0,,143.0,,,,
AS_MS_ALL,NiTiHf,S. M. Saghaian,Mechanical Engineering,Shape memory behavior of single crystal and polycrystalline Ni-rich NiTiHf high temperature shape memory alloys,2015.0,Ni51.2Ti28.8Hf20.0 %,,,,,,,,20.0,,,51.2,,,,,,28.8,,,,157.0,,162.0,,,,
AS_MS_ALL,NiTiHf,S. M. Saghaian,Mechanical Engineering,Shape memory behavior of single crystal and polycrystalline Ni-rich NiTiHf high temperature shape memory alloys,2015.0,Ni51.2Ti28.8Hf20.0 %,,,,,,,,20.0,,,51.2,,,,,,28.8,,,,171.0,,175.0,,,,
AS_MS_ALL,NiTiHf,H. Sehitoglu; Y. Wu; L. Patriarca; G. Li; A. Ojha; S. Zhang; Y. Chumlyakov and M. Nishida,Shape Memory and Superelasticity,Superelasticity and Shape Memory Behavior of NiTiHf Alloys,2017.0,Ni51.2Ti23.4Hf25.4 %,,,,,,,,25.4,,,51.2,,,,,,23.4,,,,297.0,,297.0,,,,
AS_MS_ALL,NiTiHf,S. M. Saghaian,Mechanical Engineering,Shape memory behavior of single crystal and polycrystalline Ni-rich NiTiHf high temperature shape memory alloys,2015.0,Ni52.0Ti28.0Hf20.0 %,,,,,,,,20.0,,,52.0,,,,,,28.0,,,,84.0,,107.0,,,,
AS_MS_ALL,NiTiHf,S. M. Saghaian,Mechanical Engineering,Shape memory behavior of single crystal and polycrystalline Ni-rich NiTiHf high temperature shape memory alloys,2015.0,Ni52.0Ti28.0Hf20.0 %,,,,,,,,20.0,,,52.0,,,,,,28.0,,,,78.0,,38.0,,,,
AS_MS_ALL,NiTiHf,S. M. Saghaian,Mechanical Engineering,Shape memory behavior of single crystal and polycrystalline Ni-rich NiTiHf high temperature shape memory alloys,2015.0,Ni52.0Ti28.0Hf20.0 %,,,,,,,,20.0,,,52.0,,,,,,28.0,,,,36.0,,-14.0,,,,
AS_MS_ALL,NiTiHf,S. M. Saghaian,Mechanical Engineering,Shape memory behavior of single crystal and polycrystalline Ni-rich NiTiHf high temperature shape memory alloys,2015.0,Ni52.0Ti28.0Hf20.0 %,,,,,,,,20.0,,,52.0,,,,,,28.0,,,,94.0,,96.0,,,,
AS_MS_ALL,NiTiHf,S. M. Saghaian,Mechanical Engineering,Shape memory behavior of single crystal and polycrystalline Ni-rich NiTiHf high temperature shape memory alloys,2015.0,Ni52.0Ti28.0Hf20.0 %,,,,,,,,20.0,,,52.0,,,,,,28.0,,,,97.0,,105.0,,,,
AS_MS_ALL,NiTiHf,S. M. Saghaian,Mechanical Engineering,Shape memory behavior of single crystal and polycrystalline Ni-rich NiTiHf high temperature shape memory alloys,2015.0,Ni52.0Ti28.0Hf20.0 %,,,,,,,,20.0,,,52.0,,,,,,28.0,,,,106.0,,117.0,,,,
AS_MS_ALL,NiTiHf,S. M. Saghaian,Mechanical Engineering,Shape memory behavior of single crystal and polycrystalline Ni-rich NiTiHf high temperature shape memory alloys,2015.0,Ni52.0Ti28.0Hf20.0 %,,,,,,,,20.0,,,52.0,,,,,,28.0,,,,125.0,,140.0,,,,
AS_MS_ALL,NiTiHf,S. M. Saghaian,Mechanical Engineering,Shape memory behavior of single crystal and polycrystalline Ni-rich NiTiHf high temperature shape memory alloys,2015.0,Ni52.0Ti28.0Hf20.0 %,,,,,,,,20.0,,,52.0,,,,,,28.0,,,,148.0,,162.0,,,,
AS_MS_ALL,NiTiHf,S. M. Saghaian,Mechanical Engineering,Shape memory behavior of single crystal and polycrystalline Ni-rich NiTiHf high temperature shape memory alloys,2015.0,Ni52.0Ti28.0Hf20.0 %,,,,,,,,20.0,,,52.0,,,,,,28.0,,,,18.0,,76.0,,,,
AS_MS_ALL,NiTiHf,S. M. Saghaian,Mechanical Engineering,Shape memory behavior of single crystal and polycrystalline Ni-rich NiTiHf high temperature shape memory alloys,2015.0,Ni52.0Ti28.0Hf20.0 %,,,,,,,,20.0,,,52.0,,,,,,28.0,,,,-17.0,,-25.0,,,,
AS_MS_ALL,NiTiHf,S. M. Saghaian,Mechanical Engineering,Shape memory behavior of single crystal and polycrystalline Ni-rich NiTiHf high temperature shape memory alloys,2015.0,Ni52.0Ti28.0Hf20.0 %,,,,,,,,20.0,,,52.0,,,,,,28.0,,,,19.0,,19.0,,,,
AS_MS_ALL,NiTiHf,S. M. Saghaian,Mechanical Engineering,Shape memory behavior of single crystal and polycrystalline Ni-rich NiTiHf high temperature shape memory alloys,2015.0,Ni52.0Ti28.0Hf20.0 %,,,,,,,,20.0,,,52.0,,,,,,28.0,,,,4.0,,4.0,,,,
AS_MS_ALL,NiTiHf,S. M. Saghaian,Mechanical Engineering,Shape memory behavior of single crystal and polycrystalline Ni-rich NiTiHf high temperature shape memory alloys,2015.0,Ni52.0Ti28.0Hf20.0 %,,,,,,,,20.0,,,52.0,,,,,,28.0,,,,-6.0,,-13.0,,,,
AS_MS_ALL,NiTiHf,S. M. Saghaian,Mechanical Engineering,Shape memory behavior of single crystal and polycrystalline Ni-rich NiTiHf high temperature shape memory alloys,2015.0,Ni52.0Ti28.0Hf20.0 %,,,,,,,,20.0,,,52.0,,,,,,28.0,,,,89.0,,118.0,,,,
AS_MS_ALL,NiTiHf,S. M. Saghaian,Mechanical Engineering,Shape memory behavior of single crystal and polycrystalline Ni-rich NiTiHf high temperature shape memory alloys,2015.0,Ni52.0Ti28.0Hf20.0 %,,,,,,,,20.0,,,52.0,,,,,,28.0,,,,38.0,,51.0,,,,
AS_MS_ALL,NiTiHf,S. M. Saghaian,Mechanical Engineering,Shape memory behavior of single crystal and polycrystalline Ni-rich NiTiHf high temperature shape memory alloys,2015.0,Ni52.0Ti28.0Hf20.0 %,,,,,,,,20.0,,,52.0,,,,,,28.0,,,,78.0,,97.0,,,,
AS_MS_ALL,NiTiHf,S. M. Saghaian,Mechanical Engineering,Shape memory behavior of single crystal and polycrystalline Ni-rich NiTiHf high temperature shape memory alloys,2015.0,Ni52.0Ti28.0Hf20.0 %,,,,,,,,20.0,,,52.0,,,,,,28.0,,,,106.0,,138.0,,,,
AS_MS_ALL,NiTiHf,S. M. Saghaian,Mechanical Engineering,Shape memory behavior of single crystal and polycrystalline Ni-rich NiTiHf high temperature shape memory alloys,2015.0,Ni52.0Ti28.0Hf20.0 %,,,,,,,,20.0,,,52.0,,,,,,28.0,,,,97.0,,69.0,,,,
AS_MS_ALL,NiTiHf,S. M. Saghaian,Mechanical Engineering,Shape memory behavior of single crystal and polycrystalline Ni-rich NiTiHf high temperature shape memory alloys,2015.0,Ni52.0Ti28.0Hf20.0 %,,,,,,,,20.0,,,52.0,,,,,,28.0,,,,93.0,,57.0,,,,
AS_MS_ALL,NiTiHf,S. M. Saghaian,Mechanical Engineering,Shape memory behavior of single crystal and polycrystalline Ni-rich NiTiHf high temperature shape memory alloys,2015.0,Ni52.0Ti28.0Hf20.0 %,,,,,,,,20.0,,,52.0,,,,,,28.0,,,,78.0,,55.0,,,,
AS_MS_ALL,NiTiHf,S. M. Saghaian,Mechanical Engineering,Shape memory behavior of single crystal and polycrystalline Ni-rich NiTiHf high temperature shape memory alloys,2015.0,Ni52.0Ti28.0Hf20.0 %,,,,,,,,20.0,,,52.0,,,,,,28.0,,,,106.0,,82.0,,,,
AS_MS_ALL,NiTiHf,S. M. Saghaian,Mechanical Engineering,Shape memory behavior of single crystal and polycrystalline Ni-rich NiTiHf high temperature shape memory alloys,2015.0,Ni52.0Ti28.0Hf20.0 %,,,,,,,,20.0,,,52.0,,,,,,28.0,,,,131.0,,133.0,,,,
AS_MS_ALL,NiTiHf,S. M. Saghaian,Mechanical Engineering,Shape memory behavior of single crystal and polycrystalline Ni-rich NiTiHf high temperature shape memory alloys,2015.0,Ni52.0Ti28.0Hf20.0 %,,,,,,,,20.0,,,52.0,,,,,,28.0,,,,115.0,,101.0,,,,
AS_MS_ALL,NiTiHf,S. M. Saghaian,Mechanical Engineering,Shape memory behavior of single crystal and polycrystalline Ni-rich NiTiHf high temperature shape memory alloys,2015.0,Ni52.0Ti28.0Hf20.0 %,,,,,,,,20.0,,,52.0,,,,,,28.0,,,,80.0,,100.0,,,,
AS_MS_ALL,NiTiHf,S. M. Saghaian,Mechanical Engineering,Shape memory behavior of single crystal and polycrystalline Ni-rich NiTiHf high temperature shape memory alloys,2015.0,Ni52.0Ti28.0Hf20.0 %,,,,,,,,20.0,,,52.0,,,,,,28.0,,,,66.0,,88.0,,,,
AS_MS_ALL,NiTiHf,S. M. Saghaian,Mechanical Engineering,Shape memory behavior of single crystal and polycrystalline Ni-rich NiTiHf high temperature shape memory alloys,2015.0,Ni52.0Ti28.0Hf20.0 %,,,,,,,,20.0,,,52.0,,,,,,28.0,,,,63.0,,81.0,,,,
AS_MS_ALL,NiTiHf,S. M. Saghaian,Mechanical Engineering,Shape memory behavior of single crystal and polycrystalline Ni-rich NiTiHf high temperature shape memory alloys,2015.0,Ni52.0Ti28.0Hf20.0 %,,,,,,,,20.0,,,52.0,,,,,,28.0,,,,91.0,,120.0,,,,
AS_MS_ALL,NiTiHf,S. M. Saghaian,Mechanical Engineering,Shape memory behavior of single crystal and polycrystalline Ni-rich NiTiHf high temperature shape memory alloys,2015.0,Ni52.0Ti28.0Hf20.0 %,,,,,,,,20.0,,,52.0,,,,,,28.0,,,,106.0,,144.0,,,,
CR_HR_ALL,NiTi,D. N. Abujudom; M. Y. Kao; P. E. Thoma and D. R. Angst,US5114504,High Transformation Temperature Shape Memory Alloy,1992.0,Ni49.0Ti50.0Zr1.0 %,,,,,,,,,,,49.0,,,,,,50.0,,1.0,,,,,10.0,10.0,,
CR_HR_ALL,NiTi,D. N. Abujudom; M. Y. Kao; P. E. Thoma and D. R. Angst,US5114504,High Transformation Temperature Shape Memory Alloy,1992.0,Ni49.0Ti46.0Zr5.0 %,,,,,,,,,,,49.0,,,,,,46.0,,5.0,,,,,10.0,10.0,,
CR_HR_ALL,NiTi,D. N. Abujudom; M. Y. Kao; P. E. Thoma and D. R. Angst,US5114504,High Transformation Temperature Shape Memory Alloy,1992.0,Ni49.0Ti43.0Zr8.0 %,,,,,,,,,,,49.0,,,,,,43.0,,8.0,,,,,10.0,10.0,,
CR_HR_ALL,NiTi,J. Beyer and J. H. Mulder,Materials Research Society,Recent developments in high temperature shape memory alloys,1994.0,Ni49.5Ti35.5Zr15.0 %,,,,,,,,,,,49.5,,,,,,35.5,,15.0,,,,,20.0,20.0,,
CR_HR_ALL,NiTi,J. H. Mulder; J. Beyer; P. Donner and J. Peterseim,Shape Memory and Superelastic Technologies,On the High Temperature Shape Memory Capabilities of Ni-(TiZr) and Ni-(TiHf) Alloys,1994.0,Ni48.4Ti44.9Zr6.7 %,,,,,,,,,,,48.4,,,,,,44.9,,6.7,,,,,10.0,10.0,,
CR_HR_ALL,NiTi,J. H. Mulder; J. Beyer; P. Donner and J. Peterseim,Shape Memory and Superelastic Technologies,On the High Temperature Shape Memory Capabilities of Ni-(TiZr) and Ni-(TiHf) Alloys,1994.0,Ni48.4Ti44.9Zr6.7 %,,,,,,,,,,,48.4,,,,,,44.9,,6.7,,,,,20.0,20.0,,
CR_HR_ALL,NiTi,J. H. Mulder; J. Beyer; P. Donner and J. Peterseim,Shape Memory and Superelastic Technologies,On the High Temperature Shape Memory Capabilities of Ni-(TiZr) and Ni-(TiHf) Alloys,1994.0,Ni48.4Ti44.9Zr6.7 %,,,,,,,,,,,48.4,,,,,,44.9,,6.7,,,,,20.0,20.0,,
CR_HR_ALL,NiTi,J. H. Mulder; J. Beyer; P. Donner and J. Peterseim,Shape Memory and Superelastic Technologies,On the High Temperature Shape Memory Capabilities of Ni-(TiZr) and Ni-(TiHf) Alloys,1994.0,Ni48.4Ti44.9Zr6.7 %,,,,,,,,,,,48.4,,,,,,44.9,,6.7,,,,,20.0,20.0,,
CR_HR_ALL,NiTi,J. H. Mulder; J. Beyer; P. Donner and J. Peterseim,Shape Memory and Superelastic Technologies,On the High Temperature Shape Memory Capabilities of Ni-(TiZr) and Ni-(TiHf) Alloys,1994.0,Ni48.4Ti44.9Zr6.7 %,,,,,,,,,,,48.4,,,,,,44.9,,6.7,,,,,20.0,20.0,,
CR_HR_ALL,NiTi,J. H. Mulder; J. Beyer; P. Donner and J. Peterseim,Shape Memory and Superelastic Technologies,On the High Temperature Shape Memory Capabilities of Ni-(TiZr) and Ni-(TiHf) Alloys,1994.0,Ni48.4Ti44.9Zr6.7 %,,,,,,,,,,,48.4,,,,,,44.9,,6.7,,,,,20.0,20.0,,
CR_HR_ALL,NiTi,J. H. Mulder; J. Beyer; P. Donner and J. Peterseim,Shape Memory and Superelastic Technologies,On the High Temperature Shape Memory Capabilities of Ni-(TiZr) and Ni-(TiHf) Alloys,1994.0,Ni48.4Ti44.9Zr6.7 %,,,,,,,,,,,48.4,,,,,,44.9,,6.7,,,,,20.0,20.0,,
CR_HR_ALL,NiTi,J. H. Mulder; J. Beyer; P. Donner and J. Peterseim,Shape Memory and Superelastic Technologies,On the High Temperature Shape Memory Capabilities of Ni-(TiZr) and Ni-(TiHf) Alloys,1994.0,Ni49.5Ti38.0Zr12.5 %,,,,,,,,,,,49.5,,,,,,38.0,,12.5,,,,,10.0,10.0,,
CR_HR_ALL,NiTi,J. H. Mulder; J. Beyer; P. Donner and J. Peterseim,Shape Memory and Superelastic Technologies,On the High Temperature Shape Memory Capabilities of Ni-(TiZr) and Ni-(TiHf) Alloys,1994.0,Ni48.0Ti38.0Zr14.0 %,,,,,,,,,,,48.0,,,,,,38.0,,14.0,,,,,10.0,10.0,,
CR_HR_ALL,NiTi,J. H. Mulder; J. Beyer; P. Donner and J. Peterseim,Shape Memory and Superelastic Technologies,On the High Temperature Shape Memory Capabilities of Ni-(TiZr) and Ni-(TiHf) Alloys,1994.0,Ni49.5Ti36.25Zr14.25 %,,,,,,,,,,,49.5,,,,,,36.25,,14.25,,,,,10.0,10.0,,
CR_HR_ALL,NiTi,J. H. Mulder; J. Beyer; P. Donner and J. Peterseim,Shape Memory and Superelastic Technologies,On the High Temperature Shape Memory Capabilities of Ni-(TiZr) and Ni-(TiHf) Alloys,1994.0,Ni49.5Ti35.5Zr15.0 %,,,,,,,,,,,49.5,,,,,,35.5,,15.0,,,,,10.0,10.0,,
CR_HR_ALL,NiTi,J. H. Mulder; J. Beyer; P. Donner and J. Peterseim,Shape Memory and Superelastic Technologies,On the High Temperature Shape Memory Capabilities of Ni-(TiZr) and Ni-(TiHf) Alloys,1994.0,Ni43.0Ti41.0Zr16.0 %,,,,,,,,,,,43.0,,,,,,41.0,,16.0,,,,,10.0,10.0,,
CR_HR_ALL,NiTi,J. H. Mulder; J. Beyer; P. Donner and J. Peterseim,Shape Memory and Superelastic Technologies,On the High Temperature Shape Memory Capabilities of Ni-(TiZr) and Ni-(TiHf) Alloys,1994.0,Ni48.7Ti35.3Zr16.0 %,,,,,,,,,,,48.7,,,,,,35.3,,16.0,,,,,10.0,10.0,,
CR_HR_ALL,NiTi,J. H. Mulder; J. Beyer; P. Donner and J. Peterseim,Shape Memory and Superelastic Technologies,On the High Temperature Shape Memory Capabilities of Ni-(TiZr) and Ni-(TiHf) Alloys,1994.0,Ni48.7Ti35.3Zr16.0 %,,,,,,,,,,,48.7,,,,,,35.3,,16.0,,,,,20.0,20.0,,
CR_HR_ALL,NiTi,J. H. Mulder; J. Beyer; P. Donner and J. Peterseim,Shape Memory and Superelastic Technologies,On the High Temperature Shape Memory Capabilities of Ni-(TiZr) and Ni-(TiHf) Alloys,1994.0,Ni48.7Ti35.3Zr16.0 %,,,,,,,,,,,48.7,,,,,,35.3,,16.0,,,,,20.0,20.0,,
CR_HR_ALL,NiTi,J. H. Mulder; J. Beyer; P. Donner and J. Peterseim,Shape Memory and Superelastic Technologies,On the High Temperature Shape Memory Capabilities of Ni-(TiZr) and Ni-(TiHf) Alloys,1994.0,Ni48.7Ti35.3Zr16.0 %,,,,,,,,,,,48.7,,,,,,35.3,,16.0,,,,,20.0,20.0,,
CR_HR_ALL,NiTi,J. H. Mulder; J. Beyer; P. Donner and J. Peterseim,Shape Memory and Superelastic Technologies,On the High Temperature Shape Memory Capabilities of Ni-(TiZr) and Ni-(TiHf) Alloys,1994.0,Ni48.7Ti35.3Zr16.0 %,,,,,,,,,,,48.7,,,,,,35.3,,16.0,,,,,20.0,20.0,,
CR_HR_ALL,NiTi,J. H. Mulder; J. Beyer; P. Donner and J. Peterseim,Shape Memory and Superelastic Technologies,On the High Temperature Shape Memory Capabilities of Ni-(TiZr) and Ni-(TiHf) Alloys,1994.0,Ni48.7Ti35.3Zr16.0 %,,,,,,,,,,,48.7,,,,,,35.3,,16.0,,,,,20.0,20.0,,
CR_HR_ALL,NiTi,J. H. Mulder; J. Beyer; P. Donner and J. Peterseim,Shape Memory and Superelastic Technologies,On the High Temperature Shape Memory Capabilities of Ni-(TiZr) and Ni-(TiHf) Alloys,1994.0,Ni48.7Ti35.3Zr16.0 %,,,,,,,,,,,48.7,,,,,,35.3,,16.0,,,,,20.0,20.0,,
CR_HR_ALL,NiTi,J. H. Mulder; J. Beyer; P. Donner and J. Peterseim,Shape Memory and Superelastic Technologies,On the High Temperature Shape Memory Capabilities of Ni-(TiZr) and Ni-(TiHf) Alloys,1994.0,Ni48.7Ti35.3Zr16.0 %,,,,,,,,,,,48.7,,,,,,35.3,,16.0,,,,,20.0,20.0,,
CR_HR_ALL,NiTi,J. H. Mulder; J. Beyer; P. Donner and J. Peterseim,Shape Memory and Superelastic Technologies,On the High Temperature Shape Memory Capabilities of Ni-(TiZr) and Ni-(TiHf) Alloys,1994.0,Ni48.7Ti35.3Zr16.0 %,,,,,,,,,,,48.7,,,,,,35.3,,16.0,,,,,20.0,20.0,,
CR_HR_ALL,NiTi,J. H. Mulder; J. Beyer; P. Donner and J. Peterseim,Shape Memory and Superelastic Technologies,On the High Temperature Shape Memory Capabilities of Ni-(TiZr) and Ni-(TiHf) Alloys,1994.0,Ni48.7Ti33.8Zr17.5 %,,,,,,,,,,,48.7,,,,,,33.8,,17.5,,,,,10.0,10.0,,
CR_HR_ALL,NiTi,J. H. Mulder; J. Beyer; P. Donner and J. Peterseim,Shape Memory and Superelastic Technologies,On the High Temperature Shape Memory Capabilities of Ni-(TiZr) and Ni-(TiHf) Alloys,1994.0,Ni48.7Ti33.8Zr17.5 %,,,,,,,,,,,48.7,,,,,,33.8,,17.5,,,,,20.0,20.0,,
CR_HR_ALL,NiTi,J. H. Mulder; J. Beyer; P. Donner and J. Peterseim,Shape Memory and Superelastic Technologies,On the High Temperature Shape Memory Capabilities of Ni-(TiZr) and Ni-(TiHf) Alloys,1994.0,Ni48.7Ti33.8Zr17.5 %,,,,,,,,,,,48.7,,,,,,33.8,,17.5,,,,,20.0,20.0,,
CR_HR_ALL,NiTi,J. H. Mulder; J. Beyer; P. Donner and J. Peterseim,Shape Memory and Superelastic Technologies,On the High Temperature Shape Memory Capabilities of Ni-(TiZr) and Ni-(TiHf) Alloys,1994.0,Ni48.7Ti33.8Zr17.5 %,,,,,,,,,,,48.7,,,,,,33.8,,17.5,,,,,20.0,20.0,,
CR_HR_ALL,NiTi,J. H. Mulder; J. Beyer; P. Donner and J. Peterseim,Shape Memory and Superelastic Technologies,On the High Temperature Shape Memory Capabilities of Ni-(TiZr) and Ni-(TiHf) Alloys,1994.0,Ni48.7Ti33.8Zr17.5 %,,,,,,,,,,,48.7,,,,,,33.8,,17.5,,,,,20.0,20.0,,
CR_HR_ALL,NiTi,J. H. Mulder; J. Beyer; P. Donner and J. Peterseim,Shape Memory and Superelastic Technologies,On the High Temperature Shape Memory Capabilities of Ni-(TiZr) and Ni-(TiHf) Alloys,1994.0,Ni48.7Ti33.8Zr17.5 %,,,,,,,,,,,48.7,,,,,,33.8,,17.5,,,,,20.0,20.0,,
CR_HR_ALL,NiTi,J. H. Mulder; J. Beyer; P. Donner and J. Peterseim,Shape Memory and Superelastic Technologies,On the High Temperature Shape Memory Capabilities of Ni-(TiZr) and Ni-(TiHf) Alloys,1994.0,Ni48.7Ti33.8Zr17.5 %,,,,,,,,,,,48.7,,,,,,33.8,,17.5,,,,,20.0,20.0,,
CR_HR_ALL,NiTi,J. H. Mulder; J. Beyer; P. Donner and J. Peterseim,Shape Memory and Superelastic Technologies,On the High Temperature Shape Memory Capabilities of Ni-(TiZr) and Ni-(TiHf) Alloys,1994.0,Ni48.7Ti33.8Zr17.5 %,,,,,,,,,,,48.7,,,,,,33.8,,17.5,,,,,20.0,20.0,,
CR_HR_ALL,NiTi,J. H. Mulder; J. Beyer; P. Donner and J. Peterseim,Shape Memory and Superelastic Technologies,On the High Temperature Shape Memory Capabilities of Ni-(TiZr) and Ni-(TiHf) Alloys,1994.0,Ni48.7Ti33.8Zr17.5 %,,,,,,,,,,,48.7,,,,,,33.8,,17.5,,,,,20.0,20.0,,
CR_HR_ALL,NiTi,J. H. Mulder; J. Beyer; P. Donner and J. Peterseim,Shape Memory and Superelastic Technologies,On the High Temperature Shape Memory Capabilities of Ni-(TiZr) and Ni-(TiHf) Alloys,1994.0,Ni48.7Ti33.8Zr17.5 %,,,,,,,,,,,48.7,,,,,,33.8,,17.5,,,,,20.0,20.0,,
CR_HR_ALL,NiTi,S. F. Hsieh and S. K. Wu,Materials Characterization,A Study on Ternary Ti-rich TiNiZr Shape Memory Alloys,1998.0,Ni48.5Ti46.5Zr5.0 %,,,,,,,,,,,48.5,,,,,,46.5,,5.0,,,,,10.0,10.0,,
CR_HR_ALL,NiTi,S. F. Hsieh and S. K. Wu,Materials Characterization,A Study on Ternary Ti-rich TiNiZr Shape Memory Alloys,1998.0,Ni49.5Ti45.5Zr5.0 %,,,,,,,,,,,49.5,,,,,,45.5,,5.0,,,,,10.0,10.0,,
CR_HR_ALL,NiTi,S. F. Hsieh and S. K. Wu,Materials Characterization,A Study on Ternary Ti-rich TiNiZr Shape Memory Alloys,1998.0,Ni48.5Ti41.5Zr10.0 %,,,,,,,,,,,48.5,,,,,,41.5,,10.0,,,,,10.0,10.0,,
CR_HR_ALL,NiTi,S. F. Hsieh and S. K. Wu,Materials Characterization,A Study on Ternary Ti-rich TiNiZr Shape Memory Alloys,1998.0,Ni48.5Ti41.5Zr10.0 %,,,,,,,,,,,48.5,,,,,,41.5,,10.0,,,,,10.0,10.0,,
CR_HR_ALL,NiTi,S. F. Hsieh and S. K. Wu,Materials Characterization,A Study on Ternary Ti-rich TiNiZr Shape Memory Alloys,1998.0,Ni48.5Ti41.5Zr10.0 %,,,,,,,,,,,48.5,,,,,,41.5,,10.0,,,,,10.0,10.0,,
CR_HR_ALL,NiTi,S. F. Hsieh and S. K. Wu,Materials Characterization,A Study on Ternary Ti-rich TiNiZr Shape Memory Alloys,1998.0,Ni48.5Ti41.5Zr10.0 %,,,,,,,,,,,48.5,,,,,,41.5,,10.0,,,,,10.0,10.0,,
CR_HR_ALL,NiTi,S. F. Hsieh and S. K. Wu,Materials Characterization,A Study on Ternary Ti-rich TiNiZr Shape Memory Alloys,1998.0,Ni48.5Ti41.5Zr10.0 %,,,,,,,,,,,48.5,,,,,,41.5,,10.0,,,,,10.0,10.0,,
CR_HR_ALL,NiTi,S. F. Hsieh and S. K. Wu,Materials Characterization,A Study on Ternary Ti-rich TiNiZr Shape Memory Alloys,1998.0,Ni48.5Ti41.5Zr10.0 %,,,,,,,,,,,48.5,,,,,,41.5,,10.0,,,,,10.0,10.0,,
CR_HR_ALL,NiTi,S. F. Hsieh and S. K. Wu,Materials Characterization,A Study on Ternary Ti-rich TiNiZr Shape Memory Alloys,1998.0,Ni48.5Ti41.5Zr10.0 %,,,,,,,,,,,48.5,,,,,,41.5,,10.0,,,,,10.0,10.0,,
CR_HR_ALL,NiTi,S. F. Hsieh and S. K. Wu,Materials Characterization,A Study on Ternary Ti-rich TiNiZr Shape Memory Alloys,1998.0,Ni48.5Ti41.5Zr10.0 %,,,,,,,,,,,48.5,,,,,,41.5,,10.0,,,,,10.0,10.0,,
CR_HR_ALL,NiTi,S. F. Hsieh and S. K. Wu,Materials Characterization,A Study on Ternary Ti-rich TiNiZr Shape Memory Alloys,1998.0,Ni49.5Ti40.5Zr10.0 %,,,,,,,,,,,49.5,,,,,,40.5,,10.0,,,,,10.0,10.0,,
CR_HR_ALL,NiTi,S. F. Hsieh and S. K. Wu,Materials Characterization,A Study on Ternary Ti-rich TiNiZr Shape Memory Alloys,1998.0,Ni49.5Ti40.5Zr10.0 %,,,,,,,,,,,49.5,,,,,,40.5,,10.0,,,,,10.0,10.0,,
CR_HR_ALL,NiTi,S. F. Hsieh and S. K. Wu,Materials Characterization,A Study on Ternary Ti-rich TiNiZr Shape Memory Alloys,1998.0,Ni49.5Ti40.5Zr10.0 %,,,,,,,,,,,49.5,,,,,,40.5,,10.0,,,,,10.0,10.0,,
CR_HR_ALL,NiTi,S. F. Hsieh and S. K. Wu,Materials Characterization,A Study on Ternary Ti-rich TiNiZr Shape Memory Alloys,1998.0,Ni49.5Ti40.5Zr10.0 %,,,,,,,,,,,49.5,,,,,,40.5,,10.0,,,,,10.0,10.0,,
CR_HR_ALL,NiTi,S. F. Hsieh and S. K. Wu,Materials Characterization,A Study on Ternary Ti-rich TiNiZr Shape Memory Alloys,1998.0,Ni49.5Ti40.5Zr10.0 %,,,,,,,,,,,49.5,,,,,,40.5,,10.0,,,,,10.0,10.0,,
CR_HR_ALL,NiTi,S. F. Hsieh and S. K. Wu,Materials Characterization,A Study on Ternary Ti-rich TiNiZr Shape Memory Alloys,1998.0,Ni49.5Ti40.5Zr10.0 %,,,,,,,,,,,49.5,,,,,,40.5,,10.0,,,,,10.0,10.0,,
CR_HR_ALL,NiTi,S. F. Hsieh and S. K. Wu,Materials Characterization,A Study on Ternary Ti-rich TiNiZr Shape Memory Alloys,1998.0,Ni49.5Ti40.5Zr10.0 %,,,,,,,,,,,49.5,,,,,,40.5,,10.0,,,,,10.0,10.0,,
CR_HR_ALL,NiTi,S. F. Hsieh and S. K. Wu,Materials Characterization,A Study on Ternary Ti-rich TiNiZr Shape Memory Alloys,1998.0,Ni49.5Ti40.5Zr10.0 %,,,,,,,,,,,49.5,,,,,,40.5,,10.0,,,,,10.0,10.0,,
CR_HR_ALL,NiTi,S. F. Hsieh and S. K. Wu,Materials Characterization,A Study on Ternary Ti-rich TiNiZr Shape Memory Alloys,1998.0,Ni48.5Ti36.5Zr15.0 %,,,,,,,,,,,48.5,,,,,,36.5,,15.0,,,,,10.0,10.0,,
CR_HR_ALL,NiTi,S. F. Hsieh and S. K. Wu,Materials Characterization,A Study on Ternary Ti-rich TiNiZr Shape Memory Alloys,1998.0,Ni49.5Ti35.5Zr15.0 %,,,,,,,,,,,49.5,,,,,,35.5,,15.0,,,,,10.0,10.0,,
CR_HR_ALL,NiTi,S. F. Hsieh and S. K. Wu,Materials Characterization,A Study on Ternary Ti-rich TiNiZr Shape Memory Alloys,1998.0,Ni48.5Ti31.5Zr20.0 %,,,,,,,,,,,48.5,,,,,,31.5,,20.0,,,,,10.0,10.0,,
CR_HR_ALL,NiTi,S. F. Hsieh and S. K. Wu,Materials Characterization,A Study on Ternary Ti-rich TiNiZr Shape Memory Alloys,1998.0,Ni49.5Ti30.5Zr20.0 %,,,,,,,,,,,49.5,,,,,,30.5,,20.0,,,,,10.0,10.0,,
CR_HR_ALL,NiTi,S. F. Hsieh and S. K. Wu,Materials Characterization,A Study on Ternary Ti-rich TiNiZr Shape Memory Alloys,1998.0,Ni48.5Ti26.5Zr25.0 %,,,,,,,,,,,48.5,,,,,,26.5,,25.0,,,,,10.0,10.0,,
CR_HR_ALL,NiTi,S. F. Hsieh and S. K. Wu,Materials Characterization,A Study on Ternary Ti-rich TiNiZr Shape Memory Alloys,1998.0,Ni48.5Ti26.5Zr25.0 %,,,,,,,,,,,48.5,,,,,,26.5,,25.0,,,,,10.0,10.0,,
CR_HR_ALL,NiTi,S. F. Hsieh and S. K. Wu,Materials Characterization,A Study on Ternary Ti-rich TiNiZr Shape Memory Alloys,1998.0,Ni48.5Ti26.5Zr25.0 %,,,,,,,,,,,48.5,,,,,,26.5,,25.0,,,,,10.0,10.0,,
CR_HR_ALL,NiTi,S. F. Hsieh and S. K. Wu,Materials Characterization,A Study on Ternary Ti-rich TiNiZr Shape Memory Alloys,1998.0,Ni48.5Ti26.5Zr25.0 %,,,,,,,,,,,48.5,,,,,,26.5,,25.0,,,,,10.0,10.0,,
CR_HR_ALL,NiTi,S. F. Hsieh and S. K. Wu,Materials Characterization,A Study on Ternary Ti-rich TiNiZr Shape Memory Alloys,1998.0,Ni48.5Ti26.5Zr25.0 %,,,,,,,,,,,48.5,,,,,,26.5,,25.0,,,,,10.0,10.0,,
CR_HR_ALL,NiTi,S. F. Hsieh and S. K. Wu,Materials Characterization,A Study on Ternary Ti-rich TiNiZr Shape Memory Alloys,1998.0,Ni48.5Ti26.5Zr25.0 %,,,,,,,,,,,48.5,,,,,,26.5,,25.0,,,,,10.0,10.0,,
CR_HR_ALL,NiTi,S. F. Hsieh and S. K. Wu,Materials Characterization,A Study on Ternary Ti-rich TiNiZr Shape Memory Alloys,1998.0,Ni48.5Ti26.5Zr25.0 %,,,,,,,,,,,48.5,,,,,,26.5,,25.0,,,,,10.0,10.0,,
CR_HR_ALL,NiTi,S. F. Hsieh and S. K. Wu,Materials Characterization,A Study on Ternary Ti-rich TiNiZr Shape Memory Alloys,1998.0,Ni48.5Ti26.5Zr25.0 %,,,,,,,,,,,48.5,,,,,,26.5,,25.0,,,,,10.0,10.0,,
CR_HR_ALL,NiTi,S. F. Hsieh and S. K. Wu,Materials Characterization,A Study on Ternary Ti-rich TiNiZr Shape Memory Alloys,1998.0,Ni48.5Ti26.5Zr25.0 %,,,,,,,,,,,48.5,,,,,,26.5,,25.0,,,,,10.0,10.0,,
CR_HR_ALL,NiTi,S. F. Hsieh and S. K. Wu,Materials Characterization,A Study on Ternary Ti-rich TiNiZr Shape Memory Alloys,1998.0,Ni48.5Ti26.5Zr25.0 %,,,,,,,,,,,48.5,,,,,,26.5,,25.0,,,,,10.0,10.0,,
CR_HR_ALL,NiTi,S. F. Hsieh and S. K. Wu,Materials Characterization,A Study on Ternary Ti-rich TiNiZr Shape Memory Alloys,1998.0,Ni48.5Ti26.5Zr25.0 %,,,,,,,,,,,48.5,,,,,,26.5,,25.0,,,,,10.0,10.0,,
CR_HR_ALL,NiTi,S. F. Hsieh and S. K. Wu,Materials Characterization,A Study on Ternary Ti-rich TiNiZr Shape Memory Alloys,1998.0,Ni48.5Ti26.5Zr25.0 %,,,,,,,,,,,48.5,,,,,,26.5,,25.0,,,,,10.0,10.0,,
CR_HR_ALL,NiTi,S. F. Hsieh and S. K. Wu,Materials Characterization,A Study on Ternary Ti-rich TiNiZr Shape Memory Alloys,1998.0,Ni48.5Ti26.5Zr25.0 %,,,,,,,,,,,48.5,,,,,,26.5,,25.0,,,,,10.0,10.0,,
CR_HR_ALL,NiTi,S. F. Hsieh and S. K. Wu,Materials Characterization,A Study on Ternary Ti-rich TiNiZr Shape Memory Alloys,1998.0,Ni48.5Ti26.5Zr25.0 %,,,,,,,,,,,48.5,,,,,,26.5,,25.0,,,,,10.0,10.0,,
CR_HR_ALL,NiTi,S. F. Hsieh and S. K. Wu,Materials Characterization,A Study on Ternary Ti-rich TiNiZr Shape Memory Alloys,1998.0,Ni48.5Ti26.5Zr25.0 %,,,,,,,,,,,48.5,,,,,,26.5,,25.0,,,,,10.0,10.0,,
CR_HR_ALL,NiTi,S. F. Hsieh and S. K. Wu,Journal of Alloys and Compounds,Room-temperature phases observed in Ti53−xNi47Zrx high-temperature shape memory alloys,1998.0,Ni47.0Ti48.0Zr5.0 %,,,,,,,,,,,47.0,,,,,,48.0,,5.0,,,,,10.0,10.0,,
CR_HR_ALL,NiTi,S. F. Hsieh and S. K. Wu,Journal of Alloys and Compounds,Room-temperature phases observed in Ti53−xNi47Zrx high-temperature shape memory alloys,1998.0,Ni47.0Ti43.0Zr10.0 %,,,,,,,,,,,47.0,,,,,,43.0,,10.0,,,,,10.0,10.0,,
CR_HR_ALL,NiTi,S. F. Hsieh and S. K. Wu,Journal of Alloys and Compounds,Room-temperature phases observed in Ti53−xNi47Zrx high-temperature shape memory alloys,1998.0,Ni47.0Ti38.0Zr15.0 %,,,,,,,,,,,47.0,,,,,,38.0,,15.0,,,,,10.0,10.0,,
CR_HR_ALL,NiTi,S. F. Hsieh and S. K. Wu,Journal of Alloys and Compounds,Room-temperature phases observed in Ti53−xNi47Zrx high-temperature shape memory alloys,1998.0,Ni47.0Ti33.0Zr20.0 %,,,,,,,,,,,47.0,,,,,,33.0,,20.0,,,,,10.0,10.0,,
CR_HR_ALL,NiTi,S. K. Wu and S. F. Hsieh,Journal of Alloys and Compounds,Martensitic transformation of a Ti-rich Ti40.5Ni49.5Zr10 shape memory alloy,2000.0,Ni49.5Ti40.5Zr10.0 %,,,,,,,,,,,49.5,,,,,,40.5,,10.0,,,,,10.0,10.0,,
CR_HR_ALL,NiTi,S. K. Wu and S. F. Hsieh,Journal of Alloys and Compounds,Martensitic transformation of a Ti-rich Ti40.5Ni49.5Zr10 shape memory alloy,2000.0,Ni49.5Ti40.5Zr10.0 %,,,,,,,,,,,49.5,,,,,,40.5,,10.0,,,,,10.0,10.0,,
CR_HR_ALL,NiTi,S. K. Wu and S. F. Hsieh,Journal of Alloys and Compounds,Martensitic transformation of a Ti-rich Ti40.5Ni49.5Zr10 shape memory alloy,2000.0,Ni49.5Ti40.5Zr10.0 %,,,,,,,,,,,49.5,,,,,,40.5,,10.0,,,,,10.0,10.0,,
CR_HR_ALL,NiTi,S. K. Wu and S. F. Hsieh,Journal of Alloys and Compounds,Martensitic transformation of a Ti-rich Ti40.5Ni49.5Zr10 shape memory alloy,2000.0,Ni49.5Ti40.5Zr10.0 %,,,,,,,,,,,49.5,,,,,,40.5,,10.0,,,,,10.0,10.0,,
CR_HR_ALL,NiTi,S. K. Wu and S. F. Hsieh,Journal of Alloys and Compounds,Martensitic transformation of a Ti-rich Ti40.5Ni49.5Zr10 shape memory alloy,2000.0,Ni49.5Ti40.5Zr10.0 %,,,,,,,,,,,49.5,,,,,,40.5,,10.0,,,,,10.0,10.0,,
CR_HR_ALL,NiTi,S. K. Wu and S. F. Hsieh,Journal of Alloys and Compounds,Martensitic transformation of a Ti-rich Ti40.5Ni49.5Zr10 shape memory alloy,2000.0,Ni49.5Ti40.5Zr10.0 %,,,,,,,,,,,49.5,,,,,,40.5,,10.0,,,,,10.0,10.0,,
CR_HR_ALL,NiTi,F. Cuevas; M. Latroche; P. Ochin; A. Dezellus; J. F. Fernández; C. Sánchez and A. Percheron-Guégan,Journal of Alloys and Compounds,Influence of the martensitic transformation on the hydrogenation properties of Ti50−xZrxNi50 alloys,2002.0,Ni50.0Ti44.0Zr6.0 %,,,,,,,,,,,50.0,,,,,,44.0,,6.0,,,,,10.0,10.0,,
CR_HR_ALL,NiTi,F. Cuevas; M. Latroche; P. Ochin; A. Dezellus; J. F. Fernández; C. Sánchez and A. Percheron-Guégan,Journal of Alloys and Compounds,Influence of the martensitic transformation on the hydrogenation properties of Ti50−xZrxNi50 alloys,2002.0,Ni50.0Ti44.0Zr6.0 %,,,,,,,,,,,50.0,,,,,,44.0,,6.0,,,,,10.0,10.0,,
CR_HR_ALL,NiTi,F. Cuevas; M. Latroche; P. Ochin; A. Dezellus; J. F. Fernández; C. Sánchez and A. Percheron-Guégan,Journal of Alloys and Compounds,Influence of the martensitic transformation on the hydrogenation properties of Ti50−xZrxNi50 alloys,2002.0,Ni50.0Ti38.0Zr12.0 %,,,,,,,,,,,50.0,,,,,,38.0,,12.0,,,,,10.0,10.0,,
CR_HR_ALL,NiTi,F. Cuevas; M. Latroche; P. Ochin; A. Dezellus; J. F. Fernández; C. Sánchez and A. Percheron-Guégan,Journal of Alloys and Compounds,Influence of the martensitic transformation on the hydrogenation properties of Ti50−xZrxNi50 alloys,2002.0,Ni50.0Ti32.0Zr18.0 %,,,,,,,,,,,50.0,,,,,,32.0,,18.0,,,,,10.0,10.0,,
CR_HR_ALL,NiTi,F. Cuevas; M. Latroche; P. Ochin; A. Dezellus; J. F. Fernández; C. Sánchez and A. Percheron-Guégan,Journal of Alloys and Compounds,Influence of the martensitic transformation on the hydrogenation properties of Ti50−xZrxNi50 alloys,2002.0,Ni50.0Ti26.0Zr24.0 %,,,,,,,,,,,50.0,,,,,,26.0,,24.0,,,,,10.0,10.0,,
CR_HR_ALL,NiTi,T. Sawaguchi; M. Sato and A. Ishida,Materials Science Forum,Sputter-Deposited TiZrNi High-Temperature Shape-Memory Thin Films,2002.0,Ni49.7Ti34.9Zr15.4 %,,,,,,,,,,,49.7,,,,,,34.9,,15.4,,,,,10.0,10.0,,
CR_HR_ALL,NiTi,T. Sawaguchi; M. Sato and A. Ishida,Materials Science Forum,Sputter-Deposited TiZrNi High-Temperature Shape-Memory Thin Films,2002.0,Ni49.7Ti34.9Zr15.4 %,,,,,,,,,,,49.7,,,,,,34.9,,15.4,,,,,10.0,10.0,,
CR_HR_ALL,NiTi,T. Sawaguchi; M. Sato and A. Ishida,Materials Science Forum,Sputter-Deposited TiZrNi High-Temperature Shape-Memory Thin Films,2002.0,Ni49.7Ti34.9Zr15.4 %,,,,,,,,,,,49.7,,,,,,34.9,,15.4,,,,,10.0,10.0,,
CR_HR_ALL,NiTi,T. Sawaguchi; M. Sato and A. Ishida,Materials Science Forum,Sputter-Deposited TiZrNi High-Temperature Shape-Memory Thin Films,2002.0,Ni49.7Ti34.9Zr15.4 %,,,,,,,,,,,49.7,,,,,,34.9,,15.4,,,,,10.0,10.0,,
CR_HR_ALL,NiTi,T. Sawaguchi; M. Sato and A. Ishida,Materials Science Forum,Sputter-Deposited TiZrNi High-Temperature Shape-Memory Thin Films,2002.0,Ni49.7Ti34.9Zr15.4 %,,,,,,,,,,,49.7,,,,,,34.9,,15.4,,,,,10.0,10.0,,
CR_HR_ALL,NiTi,T. Sawaguchi; M. Sato and A. Ishida,Materials Science Forum,Sputter-Deposited TiZrNi High-Temperature Shape-Memory Thin Films,2002.0,Ni49.7Ti34.9Zr15.4 %,,,,,,,,,,,49.7,,,,,,34.9,,15.4,,,,,10.0,10.0,,
CR_HR_ALL,NiTi,T. Sawaguchi; M. Sato and A. Ishida,Materials Science Forum,Sputter-Deposited TiZrNi High-Temperature Shape-Memory Thin Films,2002.0,Ni49.7Ti34.9Zr15.4 %,,,,,,,,,,,49.7,,,,,,34.9,,15.4,,,,,10.0,10.0,,
CR_HR_ALL,NiTi,T. Sawaguchi; M. Sato and A. Ishida,Materials Science Forum,Sputter-Deposited TiZrNi High-Temperature Shape-Memory Thin Films,2002.0,Ni49.7Ti34.9Zr15.4 %,,,,,,,,,,,49.7,,,,,,34.9,,15.4,,,,,10.0,10.0,,
CR_HR_ALL,NiTi,T. Sawaguchi; M. Sato and A. Ishida,Materials Science Forum,Sputter-Deposited TiZrNi High-Temperature Shape-Memory Thin Films,2002.0,Ni49.7Ti34.9Zr15.4 %,,,,,,,,,,,49.7,,,,,,34.9,,15.4,,,,,10.0,10.0,,
CR_HR_ALL,NiTi,T. Sawaguchi; M. Sato and A. Ishida,Materials Science Forum,Sputter-Deposited TiZrNi High-Temperature Shape-Memory Thin Films,2002.0,Ni49.7Ti34.9Zr15.4 %,,,,,,,,,,,49.7,,,,,,34.9,,15.4,,,,,10.0,10.0,,
CR_HR_ALL,NiTi,T. Sawaguchi; M. Sato and A. Ishida,Materials Science Forum,Sputter-Deposited TiZrNi High-Temperature Shape-Memory Thin Films,2002.0,Ni49.7Ti34.9Zr15.4 %,,,,,,,,,,,49.7,,,,,,34.9,,15.4,,,,,10.0,10.0,,
CR_HR_ALL,NiTi,T. Sawaguchi; M. Sato and A. Ishida,Materials Science Forum,Sputter-Deposited TiZrNi High-Temperature Shape-Memory Thin Films,2002.0,Ni49.7Ti34.9Zr15.4 %,,,,,,,,,,,49.7,,,,,,34.9,,15.4,,,,,10.0,10.0,,
CR_HR_ALL,NiTi,T. Sawaguchi; M. Sato and A. Ishida,Materials Science Forum,Sputter-Deposited TiZrNi High-Temperature Shape-Memory Thin Films,2002.0,Ni49.7Ti34.9Zr15.4 %,,,,,,,,,,,49.7,,,,,,34.9,,15.4,,,,,10.0,10.0,,
CR_HR_ALL,NiTi,T. Sawaguchi; M. Sato and A. Ishida,Materials Science Forum,Sputter-Deposited TiZrNi High-Temperature Shape-Memory Thin Films,2002.0,Ni49.7Ti34.9Zr15.4 %,,,,,,,,,,,49.7,,,,,,34.9,,15.4,,,,,10.0,10.0,,
CR_HR_ALL,NiTi,T. Sawaguchi; M. Sato and A. Ishida,Materials Science Forum,Sputter-Deposited TiZrNi High-Temperature Shape-Memory Thin Films,2002.0,Ni49.7Ti34.9Zr15.4 %,,,,,,,,,,,49.7,,,,,,34.9,,15.4,,,,,10.0,10.0,,
CR_HR_ALL,NiTi,T. Sawaguchi; M. Sato and A. Ishida,Materials Science Forum,Sputter-Deposited TiZrNi High-Temperature Shape-Memory Thin Films,2002.0,Ni49.7Ti34.9Zr15.4 %,,,,,,,,,,,49.7,,,,,,34.9,,15.4,,,,,10.0,10.0,,
CR_HR_ALL,NiTi,T. Sawaguchi; M. Sato and A. Ishida,Materials Science Forum,Sputter-Deposited TiZrNi High-Temperature Shape-Memory Thin Films,2002.0,Ni49.7Ti34.9Zr15.4 %,,,,,,,,,,,49.7,,,,,,34.9,,15.4,,,,,10.0,10.0,,
CR_HR_ALL,NiTi,T. Sawaguchi; M. Sato and A. Ishida,Materials Science Forum,Sputter-Deposited TiZrNi High-Temperature Shape-Memory Thin Films,2002.0,Ni49.7Ti34.9Zr15.4 %,,,,,,,,,,,49.7,,,,,,34.9,,15.4,,,,,10.0,10.0,,
CR_HR_ALL,NiTi,T. Sawaguchi; M. Sato and A. Ishida,Materials Science Forum,Sputter-Deposited TiZrNi High-Temperature Shape-Memory Thin Films,2002.0,Ni49.7Ti34.9Zr15.4 %,,,,,,,,,,,49.7,,,,,,34.9,,15.4,,,,,10.0,10.0,,
CR_HR_ALL,NiTi,T. Sawaguchi; M. Sato and A. Ishida,Materials Science Forum,Sputter-Deposited TiZrNi High-Temperature Shape-Memory Thin Films,2002.0,Ni49.7Ti34.9Zr15.4 %,,,,,,,,,,,49.7,,,,,,34.9,,15.4,,,,,10.0,10.0,,
CR_HR_ALL,NiTi,T. Sawaguchi; M. Sato and A. Ishida,Materials Science Forum,Sputter-Deposited TiZrNi High-Temperature Shape-Memory Thin Films,2002.0,Ni49.7Ti34.9Zr15.4 %,,,,,,,,,,,49.7,,,,,,34.9,,15.4,,,,,10.0,10.0,,
CR_HR_ALL,NiTi,G. S. Firstov; J. Van Humbeeck and Y. N. Koval,Scripta Materialia,Comparison of high temperature shape memory behaviour for ZrCu-based; Ti–Ni–Zr and Ti–Ni–Hf alloys,2004.0,Ni48.79Ti33.0Zr18.21 %,,,,,,,,,,,48.79,,,,,,33.0,,18.21,,,,,5.0,5.0,,
CR_HR_ALL,NiTi,T. Sawaguchi; M. Sato and A. Ishida,Metallurgical and Materials Transactions A,Grain-size effect on shape-memory behavior of Ti35.0Ni49.7Zr15.4 thin films,2004.0,Ni49.7Ti34.9Zr15.4 %,,,,,,,,,,,49.7,,,,,,34.9,,15.4,,,,,10.0,10.0,,
CR_HR_ALL,NiTi,T. Sawaguchi; M. Sato and A. Ishida,Metallurgical and Materials Transactions A,Grain-size effect on shape-memory behavior of Ti35.0Ni49.7Zr15.4 thin films,2004.0,Ni49.7Ti34.9Zr15.4 %,,,,,,,,,,,49.7,,,,,,34.9,,15.4,,,,,10.0,10.0,,
CR_HR_ALL,NiTi,T. Sawaguchi; M. Sato and A. Ishida,Metallurgical and Materials Transactions A,Grain-size effect on shape-memory behavior of Ti35.0Ni49.7Zr15.4 thin films,2004.0,Ni49.7Ti34.9Zr15.4 %,,,,,,,,,,,49.7,,,,,,34.9,,15.4,,,,,10.0,10.0,,
CR_HR_ALL,NiTi,T. Sawaguchi; M. Sato and A. Ishida,Metallurgical and Materials Transactions A,Grain-size effect on shape-memory behavior of Ti35.0Ni49.7Zr15.4 thin films,2004.0,Ni49.7Ti34.9Zr15.4 %,,,,,,,,,,,49.7,,,,,,34.9,,15.4,,,,,10.0,10.0,,
CR_HR_ALL,NiTi,T. Sawaguchi; M. Sato and A. Ishida,Metallurgical and Materials Transactions A,Grain-size effect on shape-memory behavior of Ti35.0Ni49.7Zr15.4 thin films,2004.0,Ni49.7Ti34.9Zr15.4 %,,,,,,,,,,,49.7,,,,,,34.9,,15.4,,,,,10.0,10.0,,
CR_HR_ALL,NiTi,T. Sawaguchi; M. Sato and A. Ishida,Metallurgical and Materials Transactions A,Grain-size effect on shape-memory behavior of Ti35.0Ni49.7Zr15.4 thin films,2004.0,Ni49.7Ti34.9Zr15.4 %,,,,,,,,,,,49.7,,,,,,34.9,,15.4,,,,,10.0,10.0,,
CR_HR_ALL,NiTi,T. Sawaguchi; M. Sato and A. Ishida,Metallurgical and Materials Transactions A,Grain-size effect on shape-memory behavior of Ti35.0Ni49.7Zr15.4 thin films,2004.0,Ni49.7Ti34.9Zr15.4 %,,,,,,,,,,,49.7,,,,,,34.9,,15.4,,,,,10.0,10.0,,
CR_HR_ALL,NiTi,T. Sawaguchi; M. Sato and A. Ishida,Transactions Materials Research Society Japan,High Temperature Shape Memory Effects in Ternary Ti-Ni-X (X= Pd; Zr) Thin Films,2004.0,Ni49.4Ti35.7Zr14.9 %,,,,,,,,,,,49.4,,,,,,35.7,,14.9,,,,,10.0,10.0,,
CR_HR_ALL,NiTi,T. Sawaguchi; M. Sato and A. Ishida,Transactions Materials Research Society Japan,High Temperature Shape Memory Effects in Ternary Ti-Ni-X (X= Pd; Zr) Thin Films,2004.0,Ni49.7Ti34.9Zr15.4 %,,,,,,,,,,,49.7,,,,,,34.9,,15.4,,,,,10.0,10.0,,
CR_HR_ALL,NiTi,T. Sawaguchi; M. Sato and A. Ishida,Transactions Materials Research Society Japan,High Temperature Shape Memory Effects in Ternary Ti-Ni-X (X= Pd; Zr) Thin Films,2004.0,Ni49.7Ti34.9Zr15.4 %,,,,,,,,,,,49.7,,,,,,34.9,,15.4,,,,,10.0,10.0,,
CR_HR_ALL,NiTi,T. Sawaguchi; M. Sato and A. Ishida,Transactions Materials Research Society Japan,High Temperature Shape Memory Effects in Ternary Ti-Ni-X (X= Pd; Zr) Thin Films,2004.0,Ni49.7Ti34.9Zr15.4 %,,,,,,,,,,,49.7,,,,,,34.9,,15.4,,,,,10.0,10.0,,
CR_HR_ALL,NiTi,S. F. Hsieh and S. K. Wu,Journal of Alloys and Compounds,Damping characteristics of a Ti40.5Ni49.5Zr10 shape memory alloy,2005.0,Ni49.5Ti40.5Zr10.0 %,,,,,,,,,,,49.5,,,,,,40.5,,10.0,,,,,10.0,10.0,,
CR_HR_ALL,NiTi,S. F. Hsieh and S. K. Wu,Journal of Alloys and Compounds,Damping characteristics of a Ti40.5Ni49.5Zr10 shape memory alloy,2005.0,Ni49.5Ti40.5Zr10.0 %,,,,,,,,,,,49.5,,,,,,40.5,,10.0,,,,,10.0,10.0,,
CR_HR_ALL,NiTi,A. M. Sandu; K. Tsuchiya; S. Yamamoto; Y. Todaka and M. Umemoto,Scripta Materialia,Influence of isothermal ageing on mechanical behaviour in Ni-rich Ti–Zr–Ni shape memory alloy,2006.0,Ni52.0Ti42.0Zr6.0 %,,,,,,,,,,,52.0,,,,,,42.0,,6.0,,,,,10.0,10.0,,
CR_HR_ALL,NiTi,A. M. Sandu; K. Tsuchiya; S. Yamamoto; Y. Todaka and M. Umemoto,Scripta Materialia,Influence of isothermal ageing on mechanical behaviour in Ni-rich Ti–Zr–Ni shape memory alloy,2006.0,Ni52.0Ti42.0Zr6.0 %,,,,,,,,,,,52.0,,,,,,42.0,,6.0,,,,,10.0,10.0,,
CR_HR_ALL,NiTi,A. M. Sandu; K. Tsuchiya; S. Yamamoto; Y. Todaka and M. Umemoto,Scripta Materialia,Influence of isothermal ageing on mechanical behaviour in Ni-rich Ti–Zr–Ni shape memory alloy,2006.0,Ni52.0Ti42.0Zr6.0 %,,,,,,,,,,,52.0,,,,,,42.0,,6.0,,,,,10.0,10.0,,
CR_HR_ALL,NiTi,A. M. Sandu; K. Tsuchiya; S. Yamamoto; Y. Todaka and M. Umemoto,Scripta Materialia,Influence of isothermal ageing on mechanical behaviour in Ni-rich Ti–Zr–Ni shape memory alloy,2006.0,Ni52.0Ti42.0Zr6.0 %,,,,,,,,,,,52.0,,,,,,42.0,,6.0,,,,,10.0,10.0,,
