Repository: AyushChauhan9389/Shape-Memory-Alloy-Dataset

File: Combined_SMA_Dataset.csv (part 88 of 113)
Source_Directory,Alloy_Type,Authors,Source,Title,Year,composition,Ag (at.%),Al (at.%),Au (at.%),Cd (at.%),Co (at.%),Cu (at.%),Fe (at.%),Hf (at.%),Mn (at.%),Nb (at.%),Ni (at.%),Pd (at.%),Pt (at.%),Ru (at.%),Si (at.%),Ta (at.%),Ti (at.%),Zn (at.%),Zr (at.%),Austenite Finish Temperature - AF - (°C),Austenite Start Temperature - AS - (°C),Martensite Finish Temperature - MF - (°C),Martensite Start Temperature - MS - (°C),Cooling Rate (°C/min),Heating Rate (°C/min),Calculated Density (g/cm^3),Thermal transformation span (TSPAN) - (AF-MF) - (°C)
TSPAN_CD_ALL,NiTi,Z. Feng; B. Gao; J. Wang; D. Qian and Y. Liu,Materials Science Forum,Influence of Zr Additions on Shape-Memory Effect and Mechanical Properties of Ni-Rich NiTi Alloys,2002.0,Ni50.6Ti49.4 %,,,,,,,,,,,50.6,,,,,,49.4,,,,,,,,,6.733906,53.0
TSPAN_CD_ALL,NiTi,H. Du and Y. Fu,Surface and Coatings Technology,Deposition and characterization of Ti1−x(Ni;Cu)x shape memory alloy thin films,2004.0,Ni49.7Ti50.3 %,,,,,,,,,,,49.7,,,,,,50.3,,,,,,,,,6.694297,22.0
TSPAN_CD_ALL,NiTi,L.L. Meisner; V.P. Sivokha,Physica B: Condensed Matter,The effect of applied stress on the shape memory behavior of TiNi-based alloys with different consequences of martensitic transformations,2004.0,Ni50.5Ti49.5 %,,,,,,,,,,,50.5,,,,,,49.5,,,,,,,,,6.729505,4.0
TSPAN_CD_ALL,NiTi,L.L. Meisner; V.P. Sivokha,Physica B: Condensed Matter,The effect of applied stress on the shape memory behavior of TiNi-based alloys with different consequences of martensitic transformations,2004.0,Ni50.5Ti49.5 %,,,,,,,,,,,50.5,,,,,,49.5,,,,,,,,,6.729505,13.0
TSPAN_CD_ALL,NiTi,L.L. Meisner; V.P. Sivokha,Physica B: Condensed Matter,The effect of applied stress on the shape memory behavior of TiNi-based alloys with different consequences of martensitic transformations,2004.0,Ni50.5Ti49.5 %,,,,,,,,,,,50.5,,,,,,49.5,,,,,,,,,6.729505,17.0
TSPAN_CD_ALL,NiTi,L.L. Meisner; V.P. Sivokha,Physica B: Condensed Matter,The effect of applied stress on the shape memory behavior of TiNi-based alloys with different consequences of martensitic transformations,2004.0,Ni50.5Ti49.5 %,,,,,,,,,,,50.5,,,,,,49.5,,,,,,,,,6.729505,25.0
TSPAN_CD_ALL,NiTi,L.L. Meisner; V.P. Sivokha,Physica B: Condensed Matter,The effect of applied stress on the shape memory behavior of TiNi-based alloys with different consequences of martensitic transformations,2004.0,Ni50.5Ti49.5 %,,,,,,,,,,,50.5,,,,,,49.5,,,,,,,,,6.729505,34.0
TSPAN_CD_ALL,NiTi,L.L. Meisner; V.P. Sivokha,Physica B: Condensed Matter,The effect of applied stress on the shape memory behavior of TiNi-based alloys with different consequences of martensitic transformations,2004.0,Ni50.5Ti49.5 %,,,,,,,,,,,50.5,,,,,,49.5,,,,,,,,,6.729505,32.0
TSPAN_CD_ALL,NiTi,L.L. Meisner; V.P. Sivokha,Physica B: Condensed Matter,The effect of applied stress on the shape memory behavior of TiNi-based alloys with different consequences of martensitic transformations,2004.0,Ni50.5Ti49.5 %,,,,,,,,,,,50.5,,,,,,49.5,,,,,,,,,6.729505,25.0
TSPAN_CD_ALL,NiTi,L.L. Meisner; V.P. Sivokha,Physica B: Condensed Matter,The effect of applied stress on the shape memory behavior of TiNi-based alloys with different consequences of martensitic transformations,2004.0,Ni50.5Ti49.5 %,,,,,,,,,,,50.5,,,,,,49.5,,,,,,,,,6.729505,29.0
TSPAN_CD_ALL,NiTi,L.L. Meisner; V.P. Sivokha,Physica B: Condensed Matter,The effect of applied stress on the shape memory behavior of TiNi-based alloys with different consequences of martensitic transformations,2004.0,Ni50.5Ti49.5 %,,,,,,,,,,,50.5,,,,,,49.5,,,,,,,,,6.729505,25.0
TSPAN_CD_ALL,NiTi,L.L. Meisner; V.P. Sivokha,Physica B: Condensed Matter,The effect of applied stress on the shape memory behavior of TiNi-based alloys with different consequences of martensitic transformations,2004.0,Ni50.5Ti49.5 %,,,,,,,,,,,50.5,,,,,,49.5,,,,,,,,,6.729505,22.0
TSPAN_CD_ALL,NiTi,R. Santamarta; E. Cesari; J. Pons and T. Goryczka,Metallurgical and Materials Transactions A,Shape memory properties of Ni-Ti based Melt Spun ribbons,2004.0,Ni50.0Ti50.0 %,,,,,,,,,,,50.0,,,,,,50.0,,,,,,,,,6.7075,41.0
TSPAN_CD_ALL,NiTi,R. Santamarta; E. Cesari; J. Pons and T. Goryczka,Metallurgical and Materials Transactions A,Shape memory properties of Ni-Ti based Melt Spun ribbons,2004.0,Ni50.0Ti50.0 %,,,,,,,,,,,50.0,,,,,,50.0,,,,,,,,,6.7075,29.0
TSPAN_CD_ALL,NiTi,R. Santamarta; E. Cesari; J. Pons and T. Goryczka,Metallurgical and Materials Transactions A,Shape memory properties of Ni-Ti based Melt Spun ribbons,2004.0,Ni50.0Ti50.0 %,,,,,,,,,,,50.0,,,,,,50.0,,,,,,,,,6.7075,39.0
TSPAN_CD_ALL,NiTi,R. Santamarta; E. Cesari; J. Pons and T. Goryczka,Metallurgical and Materials Transactions A,Shape memory properties of Ni-Ti based Melt Spun ribbons,2004.0,Ni50.0Ti50.0 %,,,,,,,,,,,50.0,,,,,,50.0,,,,,,,,,6.7075,38.0
TSPAN_CD_ALL,NiTi,A. Ishida; M. Sato and K. Ogawa,Philosophical Magazine Letters,Microstructure and shape-memory behavior of annealed Ti51.5Ni33.1Cu15.4 thin films,2006.0,Ni48.5Ti51.5 %,,,,,,,,,,,48.5,,,,,,51.5,,,,,,,,,6.641485,71.0
TSPAN_CD_ALL,NiTi,A. Ishida; M. Sato and K. Ogawa,Philosophical Magazine Letters,Microstructure and shape-memory behavior of annealed Ti51.5Ni33.1Cu15.4 thin films,2006.0,Ni48.5Ti51.5 %,,,,,,,,,,,48.5,,,,,,51.5,,,,,,,,,6.641485,56.0
TSPAN_CD_ALL,NiTi,A. Ishida; M. Sato and K. Ogawa,Philosophical Magazine Letters,Microstructure and shape-memory behavior of annealed Ti51.5Ni33.1Cu15.4 thin films,2006.0,Ni48.5Ti51.5 %,,,,,,,,,,,48.5,,,,,,51.5,,,,,,,,,6.641485,60.0
TSPAN_CD_ALL,NiTi,Y.-W. Kim; S.-H. Lee and T.-H. Nam,Physica Scripta,Microstructure modifications of Ti–Ni–Cu shape memory alloy strips fabricated by VAR melt overflow process,2007.0,Ni50.0Ti50.0 %,,,,,,,,,,,50.0,,,,,,50.0,,,,,,,,,6.7075,57.0
TSPAN_CD_ALL,NiTi,T.-h. Nam; J.-h. Lee; D.-w. Jung; C.-a. Yu; Y. Liu and Y.-w. Kim,Materials Science and Engineering: A,Transformation behaviour of Ti–Ni and Ti–Ni–Cu alloy ribbons with nano Ti2Ni particles,2007.0,Ni49.0Ti51.0 %,,,,,,,,,,,49.0,,,,,,51.0,,,,,,,,,6.66349,59.0
TSPAN_CD_ALL,NiTi,T.-h. Nam; J.-h. Lee; D.-w. Jung; C.-a. Yu; Y. Liu and Y.-w. Kim,Materials Science and Engineering: A,Transformation behaviour of Ti–Ni and Ti–Ni–Cu alloy ribbons with nano Ti2Ni particles,2007.0,Ni50.0Ti50.0 %,,,,,,,,,,,50.0,,,,,,50.0,,,,,,,,,6.7075,55.0
TSPAN_CD_ALL,NiTi,C. Grossmann; J. Frenzel; V. Sampath; T. Depka; A. Oppenkowski; C. Somsen; K. Neuking; W. Theisen and G. Eggeler,Materialwissenschaft und Werkstofftechnik,Processing and property assessment of NiTi and NiTiCu shape memory actuator springs,2008.0,Ni50.0Ti50.0 %,,,,,,,,,,,50.0,,,,,,50.0,,,,,,,,,6.7075,61.0
TSPAN_CD_ALL,NiTi,C. Grossmann; J. Frenzel; V. Sampath; T. Depka; A. Oppenkowski; C. Somsen; K. Neuking; W. Theisen and G. Eggeler,Materialwissenschaft und Werkstofftechnik,Processing and property assessment of NiTi and NiTiCu shape memory actuator springs,2008.0,Ni50.0Ti50.0 %,,,,,,,,,,,50.0,,,,,,50.0,,,,,,,,,6.7075,67.0
TSPAN_CD_ALL,NiTi,C. Grossmann; J. Frenzel; V. Sampath; T. Depka; A. Oppenkowski; C. Somsen; K. Neuking; W. Theisen and G. Eggeler,Materialwissenschaft und Werkstofftechnik,Processing and property assessment of NiTi and NiTiCu shape memory actuator springs,2008.0,Ni50.0Ti50.0 %,,,,,,,,,,,50.0,,,,,,50.0,,,,,,,,,6.7075,64.0
TSPAN_CD_ALL,NiTi,C. Grossmann; J. Frenzel; V. Sampath; T. Depka; A. Oppenkowski; C. Somsen; K. Neuking; W. Theisen and G. Eggeler,Materialwissenschaft und Werkstofftechnik,Processing and property assessment of NiTi and NiTiCu shape memory actuator springs,2008.0,Ni50.0Ti50.0 %,,,,,,,,,,,50.0,,,,,,50.0,,,,,,,,,6.7075,63.0
TSPAN_CD_ALL,NiTi,C. Grossmann; J. Frenzel; V. Sampath; T. Depka; A. Oppenkowski; C. Somsen; K. Neuking; W. Theisen and G. Eggeler,Materialwissenschaft und Werkstofftechnik,Processing and property assessment of NiTi and NiTiCu shape memory actuator springs,2008.0,Ni50.0Ti50.0 %,,,,,,,,,,,50.0,,,,,,50.0,,,,,,,,,6.7075,62.0
TSPAN_CD_ALL,NiTi,C. Grossmann; J. Frenzel; V. Sampath; T. Depka; A. Oppenkowski; C. Somsen; K. Neuking; W. Theisen and G. Eggeler,Materialwissenschaft und Werkstofftechnik,Processing and property assessment of NiTi and NiTiCu shape memory actuator springs,2008.0,Ni50.0Ti50.0 %,,,,,,,,,,,50.0,,,,,,50.0,,,,,,,,,6.7075,73.0
TSPAN_CD_ALL,NiTi,A. J. Muir Wood; S. Sanjabi; Y. Q. Fu; Z. H. Barber and T. W. Clyne,Surface and Coatings Technology,Nanoindentation of binary and ternary Ni–Ti-based shape memory alloy thin films,2008.0,Ni47.2Ti52.8 %,,,,,,,,,,,47.2,,,,,,52.8,,,,,,,,,6.584272,35.0
TSPAN_CD_ALL,NiTi,A. J. Muir Wood; S. Sanjabi; Y. Q. Fu; Z. H. Barber and T. W. Clyne,Surface and Coatings Technology,Nanoindentation of binary and ternary Ni–Ti-based shape memory alloy thin films,2008.0,Ni49.4Ti50.6 %,,,,,,,,,,,49.4,,,,,,50.6,,,,,,,,,6.681094,65.0
TSPAN_CD_ALL,NiTi,A. J. Muir Wood; S. Sanjabi; Y. Q. Fu; Z. H. Barber and T. W. Clyne,Surface and Coatings Technology,Nanoindentation of binary and ternary Ni–Ti-based shape memory alloy thin films,2008.0,Ni51.2Ti48.8 %,,,,,,,,,,,51.2,,,,,,48.8,,,,,,,,,6.760312,70.0
TSPAN_CD_ALL,NiTi,C. Grossmann; J. Frenzel; V. Sampath; T. Depka and G. Eggeler,Metallurgical and Materials Transactions A,Elementary Transformation and Deformation Processes and the Cyclic Stability of NiTi and NiTiCu Shape Memory Spring Actuators,2009.0,Ni50.0Ti50.0 %,,,,,,,,,,,50.0,,,,,,50.0,,,,,,,,,6.7075,62.0
TSPAN_CD_ALL,NiTi,C. Grossmann; J. Frenzel; V. Sampath; T. Depka and G. Eggeler,Metallurgical and Materials Transactions A,Elementary Transformation and Deformation Processes and the Cyclic Stability of NiTi and NiTiCu Shape Memory Spring Actuators,2009.0,Ni50.0Ti50.0 %,,,,,,,,,,,50.0,,,,,,50.0,,,,,,,,,6.7075,75.0
TSPAN_CD_ALL,NiTi,C. Grossmann; J. Frenzel; V. Sampath; T. Depka and G. Eggeler,Metallurgical and Materials Transactions A,Elementary Transformation and Deformation Processes and the Cyclic Stability of NiTi and NiTiCu Shape Memory Spring Actuators,2009.0,Ni50.0Ti50.0 %,,,,,,,,,,,50.0,,,,,,50.0,,,,,,,,,6.7075,83.0
TSPAN_CD_ALL,NiTi,N. Okada; Y. Fujii; Y. Ishikawa; M. Onoda; H. Y. Kim and S. Miyazaki,Journal of the Japan Institute of Metals,Effect of Zr Content on Shape Memory Characteristics and Workability of Ti-Ni-Zr Alloy,2008.0,Ni49.5Ti50.5 %,,,,,,,,,,,49.5,,,,,,50.5,,,,,,,,,6.685495,25.0
TSPAN_CD_ALL,NiTi,C. J. Araújo; N. J. Silva; M. M. Silva and C. H. Gonzalez,Materials & Design,A comparative study of Ni–Ti and Ni–Ti–Cu shape memory alloy processed by plasma melting and injection molding,2011.0,Ni50.0Ti50.0 %,,,,,,,,,,,50.0,,,,,,50.0,,,,,,,,,6.7075,65.0
TSPAN_CD_ALL,NiTi,B. Ingale; W. Wei; P. Chang; Y. Kuo and S. Wu,Journal of Applied Physics,Anomalous transport and thermal properties of NiTi and with Cu and Fe-doped shape memory alloys near the martensitic transition,2011.0,Ni50.0Ti50.0 %,,,,,,,,,,,50.0,,,,,,50.0,,,,,,,,,6.7075,104.0
TSPAN_CD_ALL,NiTi,S. Inoue; N. Sawada and T. Namazu,Vacuum,Effect of Zr content on mechanical properties of Ti–Ni–Zr shape memory alloy films prepared by dc magnetron sputtering,2009.0,Ni49.4Ti50.6 %,,,,,,,,,,,49.4,,,,,,50.6,,,,,,,,,6.681094,59.0
TSPAN_CD_ALL,NiTi,S. Inoue; N. Sawada and T. Namazu,Vacuum,Effect of Zr content on mechanical properties of Ti–Ni–Zr shape memory alloy films prepared by dc magnetron sputtering,2009.0,Ni49.4Ti50.6 %,,,,,,,,,,,49.4,,,,,,50.6,,,,,,,,,6.681094,62.0
TSPAN_CD_ALL,NiTi,A. Phukaoluan; A. Khantachawana; P. Kaewtathip; S. Dechkunakorn; N. Anuwongnukroh; P. Santiwong and J. Kajornchaiyakul,Applied Mechanics and Materials,Property improvement of TiNi by Cu addition for orthodontics applications,2011.0,Ni50.6Ti49.4 %,,,,,,,,,,,50.6,,,,,,49.4,,,,,,,,,6.733906,63.0
TSPAN_CD_ALL,NiTi,A. Ishida; M. Sato and Z. Y. Gao,Journal of Alloys and Compounds,Properties and applications of TiNiCu shape-memory-alloy thin films,2013.0,Ni48.3Ti51.7 %,,,,,,,,,,,48.3,,,,,,51.7,,,,,,,,,6.632683,28.0
TSPAN_CD_ALL,NiTi,A. Ishida; M. Sato and Z. Y. Gao,Journal of Alloys and Compounds,Properties and applications of TiNiCu shape-memory-alloy thin films,2013.0,Ni48.3Ti51.7 %,,,,,,,,,,,48.3,,,,,,51.7,,,,,,,,,6.632683,25.0
TSPAN_CD_ALL,NiTi,A. Ishida; M. Sato and Z. Y. Gao,Journal of Alloys and Compounds,Properties and applications of TiNiCu shape-memory-alloy thin films,2013.0,Ni48.3Ti51.7 %,,,,,,,,,,,48.3,,,,,,51.7,,,,,,,,,6.632683,32.0
TSPAN_CD_ALL,NiTi,H.-j. Jiang; C.-b. Ke; S.-s. Cao; X. Ma and X.-p. Zhang,Transactions of Nonferrous Metals Society of China,Phase transformation and damping behavior of lightweight porous TiNiCu alloys fabricated by powder metallurgy process,2013.0,Ni50.0Ti50.0 %,,,,,,,,,,,50.0,,,,,,50.0,,,,,,,,,6.7075,59.0
TSPAN_CD_ALL,NiTi,B. Ramachandran; R. Tang; P. Chang; Y. Kuo; C. Chien and S. Wu,Journal of Applied Physics,Cu-substitution effect on thermoelectric properties of the TiNi-based shape memory alloys,2013.0,Ni50.0Ti50.0 %,,,,,,,,,,,50.0,,,,,,50.0,,,,,,,,,6.7075,97.0
TSPAN_CD_ALL,NiTi,Y.-w. Kim and E. Choi,Materials ReseVARh Bulletin,Effect of Cu addition on the martensitic transformation of powder metallurgy processed Ti–Ni alloys,2014.0,Ni50.0Ti50.0 %,,,,,,,,,,,50.0,,,,,,50.0,,,,,,,,,6.7075,66.0
TSPAN_CD_ALL,NiTi,Y.-w. Kim and E. Choi,Materials ReseVARh Bulletin,Effect of Cu addition on the martensitic transformation of powder metallurgy processed Ti–Ni alloys,2014.0,Ni50.0Ti50.0 %,,,,,,,,,,,50.0,,,,,,50.0,,,,,,,,,6.7075,43.0
TSPAN_CD_ALL,NiTi,M. Thomasová; H. Seiner; P. Sedlák; M. Frost; M. Ševčík; I. Szurman; R. Kocich; J. Drahokoupil; P. Šittner and M. Landa,Acta Materialia,Evolution of macroscopic elastic moduli of martensitic polycrystalline NiTi and NiTiCu shape memory alloys with pseudoplastic straining,2017.0,Ni50.5Ti49.5 %,,,,,,,,,,,50.5,,,,,,49.5,,,,,,,,,6.729505,46.0
TSPAN_CD_ALL,NiTi,Z. Pu; H. K. Tseng and K. Wu,International Society for Optical Engineering,Innovative system of high-temperature shape memory alloys,1994.0,Ni48.5Ti51.5 %,,,,,,,,,,,48.5,,,,,,51.5,,,,,,,,,6.641485,70.0
TSPAN_CD_ALL,NiTi,Z. Pu; H. K. Tseng and K. Wu,International Society for Optical Engineering,Innovative system of high-temperature shape memory alloys,1994.0,Ni48.5Ti51.5 %,,,,,,,,,,,48.5,,,,,,51.5,,,,,,,,,6.641485,50.0
TSPAN_CD_ALL,NiTi,D. Angst; P. Thoma and M. Kao,Journal de Physique IV,The Effect of Hafnium Content on the Transformation Temperatures of Ni49Ti51-xHfx. Shape Memory Alloys,1995.0,Ni49.0Ti51.0 %,,,,,,,,,,,49.0,,,,,,51.0,,,,,,,,,6.66349,38.0
TSPAN_CD_ALL,NiTi,P. Olier; J. C. Brachet; J. L. Bechade; C. Foucher and G. Guenin,Journal de Physique IV,Investigation of Transformation Temperatures Microstructure and Shape Memory Properties of NiTi; NiTiZr and NiTiHf Alloys,1995.0,Ni50.0Ti50.0 %,,,,,,,,,,,50.0,,,,,,50.0,,,,,,,,,6.7075,55.0
TSPAN_CD_ALL,NiTi,K. H. Wu; Z. Pu; H. Tseng and F. S. Biancaniello,Shape Memory and Superelastic Technologies,The Shape Memory Effect of the NiTi-Hf High Temperature Shape Memory Alloy,1995.0,Ni48.6Ti51.4 %,,,,,,,,,,,48.6,,,,,,51.4,,,,,,,,,6.645886,60.0
TSPAN_CD_ALL,NiTi,K. H. Wu; Z. Pu; H. Tseng and F. S. Biancaniello,Shape Memory and Superelastic Technologies,The Shape Memory Effect of the NiTi-Hf High Temperature Shape Memory Alloy,1995.0,Ni48.6Ti51.4 %,,,,,,,,,,,48.6,,,,,,51.4,,,,,,,,,6.645886,65.0
TSPAN_CD_ALL,NiTi,S. M. Kornegay,,Influence of zirconium additions on nitinol shape memory phase stability; transformation temperatures; and thermo-mechanical properties,2016.0,Ni50.3Ti49.7 %,,,,,,,,,,,50.3,,,,,,49.7,,,,,,,,,6.720703,1.0
TSPAN_CD_ALL,NiTi,S. M. Kornegay,,Influence of zirconium additions on nitinol shape memory phase stability; transformation temperatures; and thermo-mechanical properties,2016.0,Ni50.3Ti49.7 %,,,,,,,,,,,50.3,,,,,,49.7,,,,,,,,,6.720703,18.0
TSPAN_CD_ALL,NiTi,S. M. Kornegay,,Influence of zirconium additions on nitinol shape memory phase stability; transformation temperatures; and thermo-mechanical properties,2016.0,Ni50.3Ti49.7 %,,,,,,,,,,,50.3,,,,,,49.7,,,,,,,,,6.720703,20.0
TSPAN_CD_ALL,NiTi,S. M. Kornegay,,Influence of zirconium additions on nitinol shape memory phase stability; transformation temperatures; and thermo-mechanical properties,2016.0,Ni50.3Ti49.7 %,,,,,,,,,,,50.3,,,,,,49.7,,,,,,,,,6.720703,55.0
TSPAN_CD_ALL,NiTi,S. M. Kornegay,,Influence of zirconium additions on nitinol shape memory phase stability; transformation temperatures; and thermo-mechanical properties,2016.0,Ni50.3Ti49.7 %,,,,,,,,,,,50.3,,,,,,49.7,,,,,,,,,6.720703,58.0
TSPAN_CD_ALL,NiTi,S. M. Kornegay,,Influence of zirconium additions on nitinol shape memory phase stability; transformation temperatures; and thermo-mechanical properties,2016.0,Ni50.3Ti49.7 %,,,,,,,,,,,50.3,,,,,,49.7,,,,,,,,,6.720703,52.0
TSPAN_CD_ALL,NiTi,S. M. Kornegay,,Influence of zirconium additions on nitinol shape memory phase stability; transformation temperatures; and thermo-mechanical properties,2016.0,Ni50.3Ti49.7 %,,,,,,,,,,,50.3,,,,,,49.7,,,,,,,,,6.720703,60.0
TSPAN_CD_ALL,NiTi,P. Olier; J. C. Brachet; J. L. Bechade; C. Foucher and G. Guenin,Journal de Physique IV,Investigation of Transformation Temperatures Microstructure and Shape Memory Properties of NiTi; NiTiZr and NiTiHf Alloys,1995.0,Ni50.0Ti50.0 %,,,,,,,,,,,50.0,,,,,,50.0,,,,,,,,,6.7075,50.0
TSPAN_CD_ALL,NiTi,P. E. Thoma; C. Zhang; J. J. Boehm and R. H. Zee,Journal de Physique IV ,The Effect of Hafnium Content and Cycling under an Applied Axial Stress on the Creep and Martensite Strain of NiTi Based Shape Memory Alloy Wires ,1997.0,Ni49.0Ti51.0 %,,,,,,,,,,,49.0,,,,,,51.0,,,,,,,,,6.66349,98.0
TSPAN_CD_ALL,NiTi,Z. Pu; H. Tseng and K. Wu,International Society for Optical Engineering,Martensite transformation and shape memory effect of NiTi-Zr high-temperature shape memory alloys,1995.0,Ni50.0Ti50.0 %,,,,,,,,,,,50.0,,,,,,50.0,,,,,,,,,6.7075,84.0
TSPAN_CD_ALL,NiTi,S. Kang; H.-J. Im and T.-H. Nam,Journal of the Korean Institute of Metals and Materials(South Korea),Effect of Hf-content on phase transformation behavior and microstructures of Ti-Ni-Hf shape memory alloys,1999.0,Ni50.0Ti50.0 %,,,,,,,,,,,50.0,,,,,,50.0,,,,,,,,,6.7075,98.0
TSPAN_CD_ALL,NiTi,T. Umale; D. Salas; B. Tomes; R. Arroyave and I. Karaman,Scripta Materialia,The effects of wide range of compositional changes on the martensitic transformation characteristics of NiTiHf shape memory alloys,2019.0,Ni49.8Ti50.2 %,,,,,,,,,,,49.8,,,,,,50.2,,,,,,,,,6.698698,35.0
TSPAN_CD_ALL,NiTi,Y. Xu; S. Shimizu; Y. Suzuki; K. Otsuka; T. Ueki; K. Mitose,Acta Materialia,Recovery and Recrystallization Processes in Ti-Pd-Ni High Temperature Shape Memory Alloys,1997.0,Ni50.0Ti50.0 %,,,,,,,,,,,50.0,,,,,,50.0,,,,,,,,,6.7075,131.0
TSPAN_CD_ALL,NiTi,K.C. Atli; I. Karaman; R.D. Noebe; D. Gaydosh ,Materials Science and Engineering A,The effect of training on two-way shape memory effect of binary NiTi and NiTi based ternary high temperature shape memory alloys,2013.0,Ni49.9Ti50.1 %,,,,,,,,,,,49.9,,,,,,50.1,,,,,,,,,6.703099,50.0
TSPAN_CD_ALL,NiTi,K.C. Atli; I. Karaman; R.D. Noebe; D. Gaydosh ,Materials Science and Engineering A,The effect of training on two-way shape memory effect of binary NiTi and NiTi based ternary high temperature shape memory alloys,2013.0,Ni49.9Ti50.1 %,,,,,,,,,,,49.9,,,,,,50.1,,,,,,,,,6.703099,57.0
TSPAN_CD_ALL,NiTi,K.C. Atli; I. Karaman; R.D. Noebe; D. Gaydosh ,Materials Science and Engineering A,The effect of training on two-way shape memory effect of binary NiTi and NiTi based ternary high temperature shape memory alloys,2013.0,Ni49.9Ti50.1 %,,,,,,,,,,,49.9,,,,,,50.1,,,,,,,,,6.703099,58.0
TSPAN_CD_ALL,NiTi,K.C. Atli; I. Karaman; R.D. Noebe; D. Gaydosh ,Materials Science and Engineering A,The effect of training on two-way shape memory effect of binary NiTi and NiTi based ternary high temperature shape memory alloys,2013.0,Ni49.9Ti50.1 %,,,,,,,,,,,49.9,,,,,,50.1,,,,,,,,,6.703099,52.0
TSPAN_CD_ALL,NiTi,K.C. Atli; I. Karaman; R.D. Noebe; D. Gaydosh ,Materials Science and Engineering A,The effect of training on two-way shape memory effect of binary NiTi and NiTi based ternary high temperature shape memory alloys,2013.0,Ni49.9Ti50.1 %,,,,,,,,,,,49.9,,,,,,50.1,,,,,,,,,6.703099,49.0
TSPAN_CD_ALL,NiTi,K.C. Atli; I. Karaman; R.D. Noebe; D. Gaydosh ,Materials Science and Engineering A,The effect of training on two-way shape memory effect of binary NiTi and NiTi based ternary high temperature shape memory alloys,2013.0,Ni49.9Ti50.1 %,,,,,,,,,,,49.9,,,,,,50.1,,,,,,,,,6.703099,48.0
TSPAN_CD_ALL,NiTi,P.G. Lindquist,PhD Thesis,Structure and transformation behavior of martensitic Ti - (Ni;Pd) and Ti - (Ni;Pt) alloys,1988.0,Ni50.0Ti50.0 %,,,,,,,,,,,50.0,,,,,,50.0,,,,,,,,,6.7075,74.0
TSPAN_CD_ALL,NiTi,K. M. Ibrahim; N. Elbagoury and Y. Fouad,Journal of Alloys and Compounds,Microstructure and martensitic transformation of cast TiNiSi shape memory alloys,2011.0,Ni49.0Ti51.0 %,,,,,,,,,,,49.0,,,,,,51.0,,,,,,,,,6.66349,55.0
TSPAN_CD_ALL,NiTi,V.V. Shastry; V.D. Divya; M.A. Azeem; A. Paul; D. Dye; U. Ramamurty,Acta Materialia,Combining indentation and diffusion couple techniques for combinatorial discovery of high temperature shape memory alloys,2013.0,Ni50.0Ti50.0 %,,,,,,,,,,,50.0,,,,,,50.0,,,,,,,,,6.7075,77.0
TSPAN_CD_ALL,NiTi,A. Liu; X. Meng; W. Cai and L. C. Zhao,Materials Science Forum,Effect of Ce addition on martensitic transformation behavior of TiNi shape memory alloys,2005.0,Ni50.0Ti50.0 %,,,,,,,,,,,50.0,,,,,,50.0,,,,,,,,,6.7075,66.0
TSPAN_CD_ALL,NiTi,W. Cai; A. Liu; J. Sui and L. Zhao,Materials transactions,Effects of cerium addition on martensitic transformation and microstructure of Ti49. 3Ni50. 7 alloy,2006.0,Ni50.7Ti49.3 %,,,,,,,,,,,50.7,,,,,,49.3,,,,,,,,,6.738307,42.0
TSPAN_CD_ALL,NiTi,B. Winzek and E. Quandt,Zeitschrift für Metallkunde,Shape-memory Ti-Ni-X-films (X = Cu;Pd) under constraint,1999.0,Ni47.8Ti52.2 %,,,,,,,,,,,47.8,,,,,,52.2,,,,,,,,,6.610678,78.0
TSPAN_CD_ALL,NiTi,B. Lin; K. Gall; H.J. Maier; R. Waldron,Acta Biomaterialia,Structure and thermomechanical behavior of NiTiPt shape memory alloy wires,2009.0,Ni51.0Ti49.0 %,,,,,,,,,,,51.0,,,,,,49.0,,,,,,,,,6.75151,14.0
TSPAN_CD_ALL,NiTi,B. Lin; K. Gall; H.J. Maier; R. Waldron,Acta Biomaterialia,Structure and thermomechanical behavior of NiTiPt shape memory alloy wires,2009.0,Ni51.0Ti49.0 %,,,,,,,,,,,51.0,,,,,,49.0,,,,,,,,,6.75151,14.0
TSPAN_CD_ALL,NiTi,B. Lin; K. Gall; H.J. Maier; R. Waldron,Acta Biomaterialia,Structure and thermomechanical behavior of NiTiPt shape memory alloy wires,2009.0,Ni51.0Ti49.0 %,,,,,,,,,,,51.0,,,,,,49.0,,,,,,,,,6.75151,65.0
TSPAN_CD_ALL,NiTi,B. Lin; K. Gall; H.J. Maier; R. Waldron,Acta Biomaterialia,Structure and thermomechanical behavior of NiTiPt shape memory alloy wires,2009.0,Ni51.0Ti49.0 %,,,,,,,,,,,51.0,,,,,,49.0,,,,,,,,,6.75151,46.0
TSPAN_CD_ALL,NiTi,A. L. Liu; N. N. Mao; J. W. Xu and W. Cai,Materials Science Forum,Investigation on Ce Addition on Microstructure and Martensitic Transformation of a Ti51Ni49 Shape Memory Alloy,2016.0,Ni49.0Ti51.0 %,,,,,,,,,,,49.0,,,,,,51.0,,,,,,,,,6.66349,52.0
TSPAN_CD_ALL,NiTi,A. L. Liu; Z. Y. Gao; L. Gao; W. Cai and Y. Wu,Journal of Alloys and Compounds,Effect of Dy addition on the microstructure and martensitic transformation of a Ni-rich TiNi shape memory alloy,2007.0,Ni50.7Ti49.3 %,,,,,,,,,,,50.7,,,,,,49.3,,,,,,,,,6.738307,42.0
TSPAN_CD_ALL,NiTi,O. Rios; R.D. Noebe; T. Biles; A. Garg; A. Palczer; D. Scheiman; H.J. Seifert; M. Kaufman,SPIE Proceedings,Characterization of Ternary NiTiPt High-Temperature Shape Memory Alloys,2005.0,Ni50.0Ti50.0 %,,,,,,,,,,,50.0,,,,,,50.0,,,,,,,,,6.7075,51.0
TSPAN_CD_ALL,NiTi,J. W. Xu; A. L. Liu; B. Y. Qian and W. Cai,Advanced Materials Research,Investigation on Microstructure and Phase Transformation of La Added Ti49. 3Ni50. 7 Shape Memory Alloy,2012.0,Ni50.7Ti49.3 %,,,,,,,,,,,50.7,,,,,,49.3,,,,,,,,,6.738307,42.0
TSPAN_CD_ALL,NiTi,C. Zhao; W. Li; S. Zhao; Y. Jin; X. Meng and Q. Hou,Vacuum,Effect of La addition on the microstructure and martensitic transformation of Ni-Ti-La alloys,2017.0,Ni50.0Ti50.0 %,,,,,,,,,,,50.0,,,,,,50.0,,,,,,,,,6.7075,76.0
TSPAN_CD_ALL,NiTi,P.G. Lindquist,PhD Thesis,Structure and transformation behavior of martensitic Ti - (Ni;Pd) and Ti - (Ni;Pt) alloys,1988.0,Ni50.0Ti50.0 %,,,,,,,,,,,50.0,,,,,,50.0,,,,,,,,,6.7075,74.0
TSPAN_CD_ALL,NiTi,M. Dovchinvanchig; C. Zhao; S. Zhao; X. Meng; Y. Jin and Y. Xing,Advances in Materials Science and Engineering,Effect of Nd addition on the microstructure and Martensitic transformation of Ni-Ti shape memory alloys,2014.0,Ni50.0Ti50.0 %,,,,,,,,,,,50.0,,,,,,50.0,,,,,,,,,6.7075,49.0
TSPAN_CD_ALL,NiTi,L.L. Meisner; V.P. Sivokha,Physica B: Condensed Matter,The effect of applied stress on the shape memory behavior of TiNi-based alloys with different consequences of martensitic transformations,2004.0,Ni50.5Ti49.5 %,,,,,,,,,,,50.5,,,,,,49.5,,,,,,,,,6.729505,61.0
TSPAN_CD_ALL,NiTi,L.L. Meisner; V.P. Sivokha,Physica B: Condensed Matter,The effect of applied stress on the shape memory behavior of TiNi-based alloys with different consequences of martensitic transformations,2004.0,Ni50.5Ti49.5 %,,,,,,,,,,,50.5,,,,,,49.5,,,,,,,,,6.729505,4.0
TSPAN_CD_ALL,NiTi,L.L. Meisner; V.P. Sivokha,Physica B: Condensed Matter,The effect of applied stress on the shape memory behavior of TiNi-based alloys with different consequences of martensitic transformations,2004.0,Ni50.5Ti49.5 %,,,,,,,,,,,50.5,,,,,,49.5,,,,,,,,,6.729505,13.0
TSPAN_CD_ALL,NiTi,L.L. Meisner; V.P. Sivokha,Physica B: Condensed Matter,The effect of applied stress on the shape memory behavior of TiNi-based alloys with different consequences of martensitic transformations,2004.0,Ni50.5Ti49.5 %,,,,,,,,,,,50.5,,,,,,49.5,,,,,,,,,6.729505,17.0
TSPAN_CD_ALL,NiTi,L.L. Meisner; V.P. Sivokha,Physica B: Condensed Matter,The effect of applied stress on the shape memory behavior of TiNi-based alloys with different consequences of martensitic transformations,2004.0,Ni50.5Ti49.5 %,,,,,,,,,,,50.5,,,,,,49.5,,,,,,,,,6.729505,25.0
TSPAN_CD_ALL,NiTi,L.L. Meisner; V.P. Sivokha,Physica B: Condensed Matter,The effect of applied stress on the shape memory behavior of TiNi-based alloys with different consequences of martensitic transformations,2004.0,Ni50.5Ti49.5 %,,,,,,,,,,,50.5,,,,,,49.5,,,,,,,,,6.729505,34.0
TSPAN_CD_ALL,NiTi,L.L. Meisner; V.P. Sivokha,Physica B: Condensed Matter,The effect of applied stress on the shape memory behavior of TiNi-based alloys with different consequences of martensitic transformations,2004.0,Ni50.5Ti49.5 %,,,,,,,,,,,50.5,,,,,,49.5,,,,,,,,,6.729505,32.0
TSPAN_CD_ALL,NiTi,L.L. Meisner; V.P. Sivokha,Physica B: Condensed Matter,The effect of applied stress on the shape memory behavior of TiNi-based alloys with different consequences of martensitic transformations,2004.0,Ni50.5Ti49.5 %,,,,,,,,,,,50.5,,,,,,49.5,,,,,,,,,6.729505,25.0
TSPAN_CD_ALL,NiTi,L.L. Meisner; V.P. Sivokha,Physica B: Condensed Matter,The effect of applied stress on the shape memory behavior of TiNi-based alloys with different consequences of martensitic transformations,2004.0,Ni50.5Ti49.5 %,,,,,,,,,,,50.5,,,,,,49.5,,,,,,,,,6.729505,29.0
TSPAN_CD_ALL,NiTi,L.L. Meisner; V.P. Sivokha,Physica B: Condensed Matter,The effect of applied stress on the shape memory behavior of TiNi-based alloys with different consequences of martensitic transformations,2004.0,Ni50.5Ti49.5 %,,,,,,,,,,,50.5,,,,,,49.5,,,,,,,,,6.729505,25.0
TSPAN_CD_ALL,NiTi,L.L. Meisner; V.P. Sivokha,Physica B: Condensed Matter,The effect of applied stress on the shape memory behavior of TiNi-based alloys with different consequences of martensitic transformations,2004.0,Ni50.5Ti49.5 %,,,,,,,,,,,50.5,,,,,,49.5,,,,,,,,,6.729505,22.0
TSPAN_CD_ALL,NiTi,D. Maashaa; U.-O. Dorj; M. Lee; M. H. Lee; C. Zhao; M. Dashjav and S.-M. Woo,Modern Physics Letters B,Investigation on microstructure and martensitic transformation of neodymium-added NiTi shape memory alloys,2016.0,Ni50.0Ti50.0 %,,,,,,,,,,,50.0,,,,,,50.0,,,,,,,,,6.7075,47.0
TSPAN_CD_ALL,NiTi,"Liu; Fushun
Ding; Zhen
Li; Yan
Xu; Huibin",Intermatallics ,Phase transformation behaviors and mechanical properties of TiNiMo shape memory alloys,2005.0,Ni50.0Ti50.0 %,,,,,,,,,,,50.0,,,,,,50.0,,,,,,,,,6.7075,64.0
TSPAN_CD_ALL,NiTi,"Jiang; Hai Chang
Rong; Li Jian",Materials Science Forum,Microstructures and Mechanical Properties of Porous Ti<sub>51</sub>Ni<sub>(49-x)</sub>Mo<sub>x</sub> Shape Memory Alloys,2007.0,Ni49.0Ti51.0 %,,,,,,,,,,,49.0,,,,,,51.0,,,,,,,,,6.66349,43.0
TSPAN_CD_ALL,NiTi,J. Ma; F. Yang; J. I. Subirana; Z. J. Pu and K.-H. Wu,5th Annual International Symposium on Smart Structures and Materials,Study of NiTi-Ta shape memory alloys,1998.0,Ni51.0Ti49.0 %,,,,,,,,,,,51.0,,,,,,49.0,,,,,,,,,6.75151,70.0
TSPAN_CD_ALL,NiTi,J. Ma; K. Wu and Z. Pu,Materials science forum,Microstructure and transformation behavior of Ni50Ti50-xTax alloys,2000.0,Ni50.0Ti50.0 %,,,,,,,,,,,50.0,,,,,,50.0,,,,,,,,,6.7075,71.0
TSPAN_CD_ALL,NiTi,J.J Wang; T. Omori; Y. Sutou; R. Kainuma and K. Ishida,Scripta Materialia,Two-way shape memory effect induced by cold-rolling in Ti-Ni and Ti-Ni-Fe alloys,2005.0,Ni51.0Ti49.0 %,,,,,,,,,,,51.0,,,,,,49.0,,,,,,,,,6.75151,66.94680395
TSPAN_CD_ALL,NiTi,S.K. Wu; H.C. Lin and T.Y. Lin,Materials Science and Engineering:A,Electrical resistivity of Ti–Ni binary and Ti–Ni–X (X=Fe; Cu) ternary shape memory alloys,2006.0,Ni50.0Ti50.0 %,,,,,,,,,,,50.0,,,,,,50.0,,,,,,,,,6.7075,76.43
TSPAN_CD_ALL,NiTi,S.K. Wu; H.C. Lin and T.Y. Lin,Materials Science and Engineering:A,Electrical resistivity of Ti–Ni binary and Ti–Ni–X (X=Fe; Cu) ternary shape memory alloys,2006.0,Ni51.0Ti49.0 %,,,,,,,,,,,51.0,,,,,,49.0,,,,,,,,,6.75151,127.8186971
TSPAN_CD_ALL,NiTi,S. Gururaja; M. Yaya and Y.S. Kang,Journal of Applied Physics,Design of ferromagnetic shape memory alloy composite made of Fe and TiNi particles,2007.0,Ni50.9Ti49.1 %,,,,,,,,,,,50.9,,,,,,49.1,,,,,,,,,6.747109,25.0
TSPAN_CD_ALL,NiTi,M. Bitzer; M. Bram; H. Buchkremer and D. Stöver,Journal of materials engineering and performance,Phase transformation behavior of hot isostatically pressed NiTi-X (X= Ag; Nb; W) alloys for functional engineering applications,2012.0,Ni50.8Ti49.2 %,,,,,,,,,,,50.8,,,,,,49.2,,,,,,,,,6.742708,54.0
TSPAN_CD_ALL,NiTi,A. L. Liu; J. H. Sui; Y. C. Lei; W. Cai; Z. Y. Gao and L. C. Zhao,Journal of Materials Science,Effect of Y addition on microstructure and martensitic transformation of a Ni-rich Ti–Ni shape memory alloy,2007.0,Ni50.7Ti49.3 %,,,,,,,,,,,50.7,,,,,,49.3,,,,,,,,,6.738307,42.0
TSPAN_CD_ALL,NiTi,R.M. Manjeri,Department of Mechanical; Materials and Aerospace Engineering; University of Central Florida,Low temperature and reduced length scale behavior of shape memory and superelastic NiTi and NiTiFe alloys,2009.0,Ni50.0Ti50.0 %,,,,,,,,,,,50.0,,,,,,50.0,,,,,,,,,6.7075,52.0
TSPAN_CD_ALL,NiTi,R.M. Manjeri,Department of Mechanical; Materials and Aerospace Engineering; University of Central Florida,Low temperature and reduced length scale behavior of shape memory and superelastic NiTi and NiTiFe alloys,2009.0,Ni50.0Ti50.0 %,,,,,,,,,,,50.0,,,,,,50.0,,,,,,,,,6.7075,70.0
TSPAN_CD_ALL,NiTi,T. Nishiura and M. Nishida,Materials Transactions,Internal defects of B19' martensite vi R-phase in Ti-Ni-Fe and thermally cycled Ti-Ni alloys,2009.0,Ni50.0Ti50.0 %,,,,,,,,,,,50.0,,,,,,50.0,,,,,,,,,6.7075,55.99547797
TSPAN_CD_ALL,NiTi,T. Nishiura and M. Nishida,Materials Transactions,Internal defects of B19' martensite vi R-phase in Ti-Ni-Fe and thermally cycled Ti-Ni alloys,2009.0,Ni50.0Ti50.0 %,,,,,,,,,,,50.0,,,,,,50.0,,,,,,,,,6.7075,56.20451336
TSPAN_CD_ALL,NiTi,T. Nishiura and M. Nishida,Materials Transactions,Internal defects of B19' martensite vi R-phase in Ti-Ni-Fe and thermally cycled Ti-Ni alloys,2009.0,Ni50.0Ti50.0 %,,,,,,,,,,,50.0,,,,,,50.0,,,,,,,,,6.7075,60.33485511
TSPAN_CD_ALL,NiTi,Y. V. Kudryavtsev and E. Semenova,Powder Metallurgy and Metal Ceramics,Effect of scandium and yttrium on martensitic transformations in TiNi-based alloys,2009.0,Ni50.0Ti50.0 %,,,,,,,,,,,50.0,,,,,,50.0,,,,,,,,,6.7075,77.0
TSPAN_CD_ALL,NiTi,Y. V. Kudryavtsev and E. Semenova,Powder Metallurgy and Metal Ceramics,Effect of scandium and yttrium on martensitic transformations in TiNi-based alloys,2009.0,Ni50.0Ti50.0 %,,,,,,,,,,,50.0,,,,,,50.0,,,,,,,,,6.7075,78.0
TSPAN_CD_ALL,NiTi,D. König; P. Frowein; A. Wieczorek; J. Frenzel; S. Hamann; G. Eggeler and A. Ludwig,Shape Memory and Superelasticity,Composition; Constitution and Phase Transformation Behavior in Thin-Film and Bulk Ti–Ni–Y,2017.0,Ni50.0Ti50.0 %,,,,,,,,,,,50.0,,,,,,50.0,,,,,,,,,6.7075,62.0
TSPAN_CD_ALL,NiTi,B.D. Ingale; W.C. Wei; P.C. Chang; Y.K. Kuo and S.K. Wu,Journal of Applied Physics,Anomalous transport and thermal properties of NiTi and with Cu and Fe-doped shape memory alloys near the martensitic transition,2011.0,Ni50.0Ti50.0 %,,,,,,,,,,,50.0,,,,,,50.0,,,,,,,,,6.7075,103.5824223
TSPAN_CD_ALL,NiTi,C-Y. Nien; H-K. Wang; C-H. Chen; S. Li; S-K Wu and C-H Hsueh,Journals of Materials Research: Cambridge University Press,Superelasticity of TiNi-based shape memory alloys at micro/nanoscale,2014.0,Ni50.07Ti49.93 %,,,,,,,,,,,50.07,,,,,,49.93,,,,,,,,,6.7105807,60.6
TSPAN_CD_ALL,NiTi,C-Y. Nien; H-K. Wang; C-H. Chen; S. Li; S-K Wu and C-H Hsueh,Journals of Materials Research: Cambridge University Press,Superelasticity of TiNi-based shape memory alloys at micro/nanoscale,2014.0,Ni50.95Ti49.05 %,,,,,,,,,,,50.95,,,,,,49.05,,,,,,,,,6.7493095,71.9
TSPAN_CD_ALL,NiTi,G.K. Gupta; K. K. Patel; R. Purohit and P. Bhagoria,Materials Today: Proceedings,Effect Of Rolling On Ni-Ti-Fe Shape Memory Alloys Prepared Through Novel Powder Metallurgy Route,2017.0,Ni50.0Ti50.0 %,,,,,,,,,,,50.0,,,,,,50.0,,,,,,,,,6.7075,45.82815551
TSPAN_CD_ALL,NiTi,Y-Q. Zhang; S-Y. Jiang; X-M. Zhu; Y-N. Zhao; Y-L. Liang and D. Sun,Transactions of Nonferrous Metals Society of China,Influence of Fe addition on phase transformation behavior of NiTi shape memory alloy,2017.0,Ni50.0Ti50.0 %,,,,,,,,,,,50.0,,,,,,50.0,,,,,,,,,6.7075,54.9
TSPAN_CD_ALL,NiTi,Y-N. Zhao; S-Y. Jiang; Y-Q. Zhang and Y-L. Liang,Acta Metallurgica Sinica (English Letters),Influence of Fe Addition on Phase Transformation; Microstructure and Mechanical Property of Equiatomic NiTi Shape Memory Alloy,2017.0,Ni50.0Ti50.0 %,,,,,,,,,,,50.0,,,,,,50.0,,,,,,,,,6.7075,69.88505747
TSPAN_CD_ALL,NiTi,"Kök; Mediha
Zardawi; Hanaa Shahab Ahmed
Qader; Ibrahim Nazem
Sait Kanca; M.",The European Physical Journal Plus,The effects of cobalt elements addition on Ti2Ni phases; thermodynamics parameters; crystal structure and transformation temperature of NiTi shape memory alloys,2019.0,Ni49.0Ti51.0 %,,,,,,,,,,,49.0,,,,,,51.0,,,,,,,,,6.66349,81.0
TSPAN_CD_ALL,NiTi,El-Bagoury; N.,Materials Science and Technology,Microstructure and martensitic transformation and mechanical properties of cast Ni rich NiTiCo shape memory alloy,2014.0,Ni51.0Ti49.0 %,,,,,,,,,,,51.0,,,,,,49.0,,,,,,,,,6.75151,47.0
TSPAN_CD_ALL,NiTi,P. Li; H. E. Karaca and Y.-T. Cheng,Journal of Alloys and Compounds,Spherical indentation of NiTi-based shape memory alloys,2015.0,Ni50.1Ti49.9 %,,,,,,,,,,,50.1,,,,,,49.9,,,,,,,,,6.711901,77.0
TSPAN_CD_ALL,NiTi,P. Li; H. E. Karaca and Y.-T. Cheng,Journal of Alloys and Compounds,Spherical indentation of NiTi-based shape memory alloys,2015.0,Ni50.8Ti49.2 %,,,,,,,,,,,50.8,,,,,,49.2,,,,,,,,,6.742708,44.0
TSPAN_CD_ALL,NiTi,T. Sakuma; Y. Mihara; Y. Ochi; M. Ozawa; K. Okita and N. Okabe,Materials Science Forum,Effects of Pre-Strain and Nb Content on Transformation Temperatures in Ti-Ni-Nb Shape Memory Alloy,2005.0,Ni50.0Ti50.0 %,,,,,,,,,,,50.0,,,,,,50.0,,,,,,,,,6.7075,47.0
TSPAN_CD_ALL,NiTi,K. Uchida; N. Shigenaka; T. Sakuma; Y. Sutou and K. Yamauchi,Materials transactions,Effect of Nb content on martensitic transformation temperatures and mechanical properties of Ti-Ni-Nb shape memory alloys for pipe joint applications,2007.0,Ni50.36Ti49.64 %,,,,,,,,,,,50.36,,,,,,49.64,,,,,,,,,6.7233436,66.0
TSPAN_CD_ALL,NiTi,N. El-Bagoury and A. A. Nofal,Materials Science and Technology,Phase transformation and microstructure and mechanical properties of as cast NiTiRe shape memory alloys,2014.0,Ni52.0Ti48.0 %,,,,,,,,,,,52.0,,,,,,48.0,,,,,,,,,6.79552,12.0
TSPAN_CD_ALL,NiTiCu,K. Yamazaki; S. Kajiwara; T. Kikuchi; K. Ogawa and S. Miyazaki,Journal de Physique IV ,Super-high strength shape memory thin films,2003.0,Ni40.0Ti54.3Cu5.7 %,,,,,,5.7,,,,,40.0,,,,,,54.3,,,,,,,,,6.518941,87.0
TSPAN_CD_ALL,NiTiCu,T. Matsunaga; S. Kajiwara; K. Ogawa; T. Kikuchi and S. Miyazaki,Acta Materialia,Internal structures and shape memory properties of sputter-deposited thin films of a Ti–Ni–Cu alloy,2001.0,Ni43.0Ti50.8Cu6.2 %,,,,,,6.2,,,,,43.0,,,,,,50.8,,,,,,,,,6.673036,89.0
TSPAN_CD_ALL,NiTiCu,A. Ishida and M. Sato,Intermetallics,Shape memory behaviour of Ti51.5Ni(48.5−x)Cux (x=23.4–37.3) thin films with submicron grain sizes,2011.0,Ni21.1Ti51.3Cu27.6 %,,,,,,27.6,,,,,21.1,,,,,,51.3,,,,,,,,,6.653599,73.0
TSPAN_CD_ALL,NiTiCu,A. Ishida and M. Sato,Intermetallics,Shape memory behaviour of Ti51.5Ni(48.5−x)Cux (x=23.4–37.3) thin films with submicron grain sizes,2011.0,Ni25.2Ti51.4Cu23.4 %,,,,,,23.4,,,,,25.2,,,,,,51.4,,,,,,,,,6.648694,68.0
TSPAN_CD_ALL,NiTiCu,A. Ishida; M. Sato and K. Ogawa,Materials Science and Engineering: A,Microstructure and shape memory behavior of annealed Ti–36.8at.% Ni–11.6at.% Cu thin film,2008.0,Ni36.8Ti51.6Cu11.6 %,,,,,,11.6,,,,,36.8,,,,,,51.6,,,,,,,,,6.638476,59.0
TSPAN_CD_ALL,NiTiCu,K. Yamazaki; S. Kajiwara; T. Kikuchi; K. Ogawa and S. Miyazaki,Journal de Physique IV ,Super-high strength shape memory thin films,2003.0,Ni40.0Ti54.3Cu5.7 %,,,,,,5.7,,,,,40.0,,,,,,54.3,,,,,,,,,6.518941,73.0
TSPAN_CD_ALL,NiTiCu,T. Matsunaga; S. Kajiwara; K. Ogawa; T. Kikuchi and S. Miyazaki,Materials Science and Engineering: A,High strength Ti–Ni-based shape memory thin films,1999.0,Ni43.0Ti50.8Cu6.2 %,,,,,,6.2,,,,,43.0,,,,,,50.8,,,,,,,,,6.673036,84.0
TSPAN_CD_ALL,NiTiCu,A. Ishida and M. Sato,Philosophical Magazine,Shape memory behaviour of annealed Ti48.5Ni(51.5− x )Cu x (x = 6.2–33.5) thin films,2008.0,Ni35.9Ti48.6Cu15.5 %,,,,,,15.5,,,,,35.9,,,,,,48.6,,,,,,,,,6.770974,82.0
TSPAN_CD_ALL,NiTiCu,A. Ishida and M. Sato,Intermetallics,Shape memory behaviour of Ti51.5Ni(48.5−x)Cux (x=23.4–37.3) thin films with submicron grain sizes,2011.0,Ni25.2Ti51.4Cu23.4 %,,,,,,23.4,,,,,25.2,,,,,,51.4,,,,,,,,,6.648694,51.0
TSPAN_CD_ALL,NiTiCu,A. Ishida and M. Sato,Intermetallics,Shape memory behaviour of Ti51.5Ni(48.5−x)Cux (x=23.4–37.3) thin films with submicron grain sizes,2011.0,Ni21.1Ti51.3Cu27.6 %,,,,,,27.6,,,,,21.1,,,,,,51.3,,,,,,,,,6.653599,63.0
TSPAN_CD_ALL,NiTiCu,T. Matsunaga; S. Kajiwara; K. Ogawa; T. Kikuchi and S. Miyazaki,Acta Materialia,Internal structures and shape memory properties of sputter-deposited thin films of a Ti–Ni–Cu alloy,2001.0,Ni43.0Ti50.8Cu6.2 %,,,,,,6.2,,,,,43.0,,,,,,50.8,,,,,,,,,6.673036,77.0
TSPAN_CD_ALL,NiTiCu,A. Ishida and M. Sato,Philosophical Magazine,Shape memory behaviour of annealed Ti48.5Ni(51.5− x )Cu x (x = 6.2–33.5) thin films,2008.0,Ni35.9Ti48.6Cu15.5 %,,,,,,15.5,,,,,35.9,,,,,,48.6,,,,,,,,,6.770974,59.0
TSPAN_CD_ALL,NiTiCu,A. Ishida and M. Sato,Philosophical Magazine,Shape memory behaviour of annealed Ti48.5Ni(51.5− x )Cu x (x = 6.2–33.5) thin films,2008.0,Ni35.9Ti48.6Cu15.5 %,,,,,,15.5,,,,,35.9,,,,,,48.6,,,,,,,,,6.770974,72.0
TSPAN_CD_ALL,NiTiCu,A. Ishida and M. Sato,Intermetallics,Shape memory behaviour of Ti51.5Ni(48.5−x)Cux (x=23.4–37.3) thin films with submicron grain sizes,2011.0,Ni15.7Ti51.2Cu33.1 %,,,,,,33.1,,,,,15.7,,,,,,51.2,,,,,,,,,6.65866,74.0
TSPAN_CD_ALL,NiTiCu,A. Ishida; M. Sato and K. Ogawa,Materials Science and Engineering: A,Microstructure and shape memory behavior of annealed Ti–36.8at.% Ni–11.6at.% Cu thin film,2008.0,Ni36.8Ti51.6Cu11.6 %,,,,,,11.6,,,,,36.8,,,,,,51.6,,,,,,,,,6.638476,52.0
TSPAN_CD_ALL,NiTiCu,A. Ishida; M. Sato; K. Ogawa and K. Yamada,Materials Science and Engineering: A,Shape memory behavior of Ti–Ni–Cu thin films,2006.0,Ni36.8Ti51.6Cu11.6 %,,,,,,11.6,,,,,36.8,,,,,,51.6,,,,,,,,,6.638476,57.0
TSPAN_CD_ALL,NiTiCu,A. Ishida; M. Sato and K. Ogawa,Materials Science and Engineering: A,Microstructure and shape memory behavior of annealed Ti–36.8at.% Ni–11.6at.% Cu thin film,2008.0,Ni36.8Ti51.6Cu11.6 %,,,,,,11.6,,,,,36.8,,,,,,51.6,,,,,,,,,6.638476,56.0
TSPAN_CD_ALL,NiTiCu,K. Yamazaki; S. Kajiwara; T. Kikuchi; K. Ogawa and S. Miyazaki,Journal de Physique IV ,Super-high strength shape memory thin films,2003.0,Ni40.0Ti54.3Cu5.7 %,,,,,,5.7,,,,,40.0,,,,,,54.3,,,,,,,,,6.518941,58.0
TSPAN_CD_ALL,NiTiCu,A. Ishida and M. Sato,Philosophical Magazine,Shape memory behaviour of annealed Ti48.5Ni(51.5− x )Cu x (x = 6.2–33.5) thin films,2008.0,Ni35.9Ti48.6Cu15.5 %,,,,,,15.5,,,,,35.9,,,,,,48.6,,,,,,,,,6.770974,54.0
