Repository: AyushChauhan9389/Shape-Memory-Alloy-Dataset

File: Combined_SMA_Dataset.csv (part 89 of 113)
Source_Directory,Alloy_Type,Authors,Source,Title,Year,composition,Ag (at.%),Al (at.%),Au (at.%),Cd (at.%),Co (at.%),Cu (at.%),Fe (at.%),Hf (at.%),Mn (at.%),Nb (at.%),Ni (at.%),Pd (at.%),Pt (at.%),Ru (at.%),Si (at.%),Ta (at.%),Ti (at.%),Zn (at.%),Zr (at.%),Austenite Finish Temperature - AF - (°C),Austenite Start Temperature - AS - (°C),Martensite Finish Temperature - MF - (°C),Martensite Start Temperature - MS - (°C),Cooling Rate (°C/min),Heating Rate (°C/min),Calculated Density (g/cm^3),Thermal transformation span (TSPAN) - (AF-MF) - (°C)
TSPAN_CD_ALL,NiTiCu,A. Ishida and M. Sato,Philosophical Magazine,Shape memory behaviour of annealed Ti48.5Ni(51.5− x )Cu x (x = 6.2–33.5) thin films,2008.0,Ni35.9Ti48.6Cu15.5 %,,,,,,15.5,,,,,35.9,,,,,,48.6,,,,,,,,,6.770974,66.0
TSPAN_CD_ALL,NiTiCu,A. Ishida and M. Sato,Philosophical Magazine,Shape memory behaviour of annealed Ti48.5Ni(51.5− x )Cu x (x = 6.2–33.5) thin films,2008.0,Ni35.9Ti48.6Cu15.5 %,,,,,,15.5,,,,,35.9,,,,,,48.6,,,,,,,,,6.770974,46.0
TSPAN_CD_ALL,NiTiCu,A. Ishida and M. Sato,Intermetallics,Shape memory behaviour of Ti51.5Ni(48.5−x)Cux (x=23.4–37.3) thin films with submicron grain sizes,2011.0,Ni21.1Ti51.3Cu27.6 %,,,,,,27.6,,,,,21.1,,,,,,51.3,,,,,,,,,6.653599,57.0
TSPAN_CD_ALL,NiTiCu,A. Ishida and M. Sato,Intermetallics,Shape memory behaviour of Ti51.5Ni(48.5−x)Cux (x=23.4–37.3) thin films with submicron grain sizes,2011.0,Ni21.1Ti51.3Cu27.6 %,,,,,,27.6,,,,,21.1,,,,,,51.3,,,,,,,,,6.653599,50.0
TSPAN_CD_ALL,NiTiCu,A. Ishida and M. Sato,Intermetallics,Shape memory behaviour of Ti51.5Ni(48.5−x)Cux (x=23.4–37.3) thin films with submicron grain sizes,2011.0,Ni25.2Ti51.4Cu23.4 %,,,,,,23.4,,,,,25.2,,,,,,51.4,,,,,,,,,6.648694,42.0
TSPAN_CD_ALL,NiTiCu,A. Ishida and M. Sato,Intermetallics,Shape memory behaviour of Ti51.5Ni(48.5−x)Cux (x=23.4–37.3) thin films with submicron grain sizes,2011.0,Ni15.7Ti51.2Cu33.1 %,,,,,,33.1,,,,,15.7,,,,,,51.2,,,,,,,,,6.65866,56.0
TSPAN_CD_ALL,NiTiCu,Y. Tong; Y. Liu; Z. Xie and M. Zarinejad,Acta Materialia,Effect of precipitation on the shape memory effect of Ti50Ni25Cu25 Melt Spun ribbon,2008.0,Ni25.0Ti50.0Cu25.0 %,,,,,,25.0,,,,,25.0,,,,,,50.0,,,,,,,,,6.7105,47.0
TSPAN_CD_ALL,NiTiCu,A. Ishida and M. Sato,Intermetallics,Shape memory behaviour of Ti51.5Ni(48.5−x)Cux (x=23.4–37.3) thin films with submicron grain sizes,2011.0,Ni21.1Ti51.3Cu27.6 %,,,,,,27.6,,,,,21.1,,,,,,51.3,,,,,,,,,6.653599,45.0
TSPAN_CD_ALL,NiTiCu,A. Ishida and M. Sato,Intermetallics,Shape memory behaviour of Ti51.5Ni(48.5−x)Cux (x=23.4–37.3) thin films with submicron grain sizes,2011.0,Ni15.7Ti51.2Cu33.1 %,,,,,,33.1,,,,,15.7,,,,,,51.2,,,,,,,,,6.65866,57.0
TSPAN_CD_ALL,NiTiCu,A. Ishida and M. Sato,Intermetallics,Shape memory behaviour of Ti51.5Ni(48.5−x)Cux (x=23.4–37.3) thin films with submicron grain sizes,2011.0,Ni11.3Ti51.4Cu37.3 %,,,,,,37.3,,,,,11.3,,,,,,51.4,,,,,,,,,6.650362,49.0
TSPAN_CD_ALL,NiTiCu,A. Ishida and M. Sato,Philosophical Magazine,Shape memory behaviour of annealed Ti48.5Ni(51.5− x )Cu x (x = 6.2–33.5) thin films,2008.0,Ni35.9Ti48.6Cu15.5 %,,,,,,15.5,,,,,35.9,,,,,,48.6,,,,,,,,,6.770974,58.0
TSPAN_CD_ALL,NiTiCu,A. Ishida; M. Sato and K. Ogawa,Philosophical Magazine Letters,Microstructure and shape-memory behavior of annealed Ti51.5Ni33.1Cu15.4 thin films,2006.0,Ni33.1Ti51.5Cu15.4 %,,,,,,15.4,,,,,33.1,,,,,,51.5,,,,,,,,,6.643333,43.0
TSPAN_CD_ALL,NiTiCu,Y. Tong; Y. Liu; Z. Xie and M. Zarinejad,Acta Materialia,Effect of precipitation on the shape memory effect of Ti50Ni25Cu25 Melt Spun ribbon,2008.0,Ni25.0Ti50.0Cu25.0 %,,,,,,25.0,,,,,25.0,,,,,,50.0,,,,,,,,,6.7105,37.0
TSPAN_CD_ALL,NiTiCu,Y. Tong; Y. Liu; Z. Xie and M. Zarinejad,Acta Materialia,Effect of precipitation on the shape memory effect of Ti50Ni25Cu25 Melt Spun ribbon,2008.0,Ni25.0Ti50.0Cu25.0 %,,,,,,25.0,,,,,25.0,,,,,,50.0,,,,,,,,,6.7105,35.0
TSPAN_CD_ALL,NiTiCu,Y. Tong; Y. Liu; Z. Xie and M. Zarinejad,Acta Materialia,Effect of precipitation on the shape memory effect of Ti50Ni25Cu25 Melt Spun ribbon,2008.0,Ni25.0Ti50.0Cu25.0 %,,,,,,25.0,,,,,25.0,,,,,,50.0,,,,,,,,,6.7105,39.0
TSPAN_CD_ALL,NiTiCu,A. Ishida and M. Sato,Philosophical Magazine,Shape memory behaviour of annealed Ti48.5Ni(51.5− x )Cu x (x = 6.2–33.5) thin films,2008.0,Ni35.9Ti48.6Cu15.5 %,,,,,,15.5,,,,,35.9,,,,,,48.6,,,,,,,,,6.770974,43.0
TSPAN_CD_ALL,NiTiCu,A. Ishida and M. Sato,Philosophical Magazine,Shape memory behaviour of annealed Ti48.5Ni(51.5− x )Cu x (x = 6.2–33.5) thin films,2008.0,Ni18.0Ti48.5Cu33.5 %,,,,,,33.5,,,,,18.0,,,,,,48.5,,,,,,,,,6.777535,57.0
TSPAN_CD_ALL,NiTiCu,A. Ishida; M. Sato and K. Ogawa,Materials Science and Engineering: A,Microstructure and shape memory behavior of annealed Ti–36.8at.% Ni–11.6at.% Cu thin film,2008.0,Ni36.8Ti51.6Cu11.6 %,,,,,,11.6,,,,,36.8,,,,,,51.6,,,,,,,,,6.638476,41.0
TSPAN_CD_ALL,NiTiCu,R. Zarnetta; M. Ehmann; A. Savan and A. Ludwig,Smart Materials and Structures,Identification of optimized Ti–Ni–Cu shape memory alloy compositions for high-frequency thin film microactuator applications,2010.0,Ni41.0Ti50.0Cu9.0 %,,,,,,9.0,,,,,41.0,,,,,,50.0,,,,,,,,,6.70858,3.0
TSPAN_CD_ALL,NiTiCu,A. Ishida; M. Sato; K. Ogawa and K. Yamada,Materials Science and Engineering: A,Shape memory behavior of Ti–Ni–Cu thin films,2006.0,Ni36.8Ti51.6Cu11.6 %,,,,,,11.6,,,,,36.8,,,,,,51.6,,,,,,,,,6.638476,39.0
TSPAN_CD_ALL,NiTiCu,A. Ishida; M. Sato; K. Ogawa and K. Yamada,Materials Science and Engineering: A,Shape memory behavior of Ti–Ni–Cu thin films,2006.0,Ni36.8Ti51.6Cu11.6 %,,,,,,11.6,,,,,36.8,,,,,,51.6,,,,,,,,,6.638476,44.0
TSPAN_CD_ALL,NiTiCu,A. Ishida; M. Sato and K. Ogawa,Materials Science and Engineering: A,Microstructure and shape memory behavior of annealed Ti–36.8at.% Ni–11.6at.% Cu thin film,2008.0,Ni36.8Ti51.6Cu11.6 %,,,,,,11.6,,,,,36.8,,,,,,51.6,,,,,,,,,6.638476,40.0
TSPAN_CD_ALL,NiTiCu,R. Zarnetta; M. Ehmann; A. Savan and A. Ludwig,Smart Materials and Structures,Identification of optimized Ti–Ni–Cu shape memory alloy compositions for high-frequency thin film microactuator applications,2010.0,Ni42.0Ti49.0Cu9.0 %,,,,,,9.0,,,,,42.0,,,,,,49.0,,,,,,,,,6.75259,3.0
TSPAN_CD_ALL,NiTiCu,R. Zarnetta; M. Ehmann; A. Savan and A. Ludwig,Smart Materials and Structures,Identification of optimized Ti–Ni–Cu shape memory alloy compositions for high-frequency thin film microactuator applications,2010.0,Ni40.0Ti51.0Cu9.0 %,,,,,,9.0,,,,,40.0,,,,,,51.0,,,,,,,,,6.66457,3.0
TSPAN_CD_ALL,NiTiCu,R. Zarnetta; M. Ehmann; A. Savan and A. Ludwig,Smart Materials and Structures,Identification of optimized Ti–Ni–Cu shape memory alloy compositions for high-frequency thin film microactuator applications,2010.0,Ni39.0Ti52.0Cu9.0 %,,,,,,9.0,,,,,39.0,,,,,,52.0,,,,,,,,,6.62056,4.0
TSPAN_CD_ALL,NiTiCu,R. Zarnetta; M. Ehmann; A. Savan and A. Ludwig,Smart Materials and Structures,Identification of optimized Ti–Ni–Cu shape memory alloy compositions for high-frequency thin film microactuator applications,2010.0,Ni36.0Ti55.0Cu9.0 %,,,,,,9.0,,,,,36.0,,,,,,55.0,,,,,,,,,6.48853,4.0
TSPAN_CD_ALL,NiTiCu,R. Zarnetta; M. Ehmann; A. Savan and A. Ludwig,Smart Materials and Structures,Identification of optimized Ti–Ni–Cu shape memory alloy compositions for high-frequency thin film microactuator applications,2010.0,Ni35.0Ti56.0Cu9.0 %,,,,,,9.0,,,,,35.0,,,,,,56.0,,,,,,,,,6.44452,3.0
TSPAN_CD_ALL,NiTiCu,R. Zarnetta; M. Ehmann; A. Savan and A. Ludwig,Smart Materials and Structures,Identification of optimized Ti–Ni–Cu shape memory alloy compositions for high-frequency thin film microactuator applications,2010.0,Ni34.0Ti57.0Cu9.0 %,,,,,,9.0,,,,,34.0,,,,,,57.0,,,,,,,,,6.40051,3.0
TSPAN_CD_ALL,NiTiCu,R. Zarnetta; M. Ehmann; A. Savan and A. Ludwig,Smart Materials and Structures,Identification of optimized Ti–Ni–Cu shape memory alloy compositions for high-frequency thin film microactuator applications,2010.0,Ni32.0Ti59.0Cu9.0 %,,,,,,9.0,,,,,32.0,,,,,,59.0,,,,,,,,,6.31249,3.0
TSPAN_CD_ALL,NiTiCu,R. Zarnetta; M. Ehmann; A. Savan and A. Ludwig,Smart Materials and Structures,Identification of optimized Ti–Ni–Cu shape memory alloy compositions for high-frequency thin film microactuator applications,2010.0,Ni31.0Ti60.0Cu9.0 %,,,,,,9.0,,,,,31.0,,,,,,60.0,,,,,,,,,6.26848,3.0
TSPAN_CD_ALL,NiTiCu,R. Zarnetta; M. Ehmann; A. Savan and A. Ludwig,Smart Materials and Structures,Identification of optimized Ti–Ni–Cu shape memory alloy compositions for high-frequency thin film microactuator applications,2010.0,Ni29.0Ti62.0Cu9.0 %,,,,,,9.0,,,,,29.0,,,,,,62.0,,,,,,,,,6.18046,4.0
TSPAN_CD_ALL,NiTiCu,R. Zarnetta; M. Ehmann; A. Savan and A. Ludwig,Smart Materials and Structures,Identification of optimized Ti–Ni–Cu shape memory alloy compositions for high-frequency thin film microactuator applications,2010.0,Ni28.0Ti63.0Cu9.0 %,,,,,,9.0,,,,,28.0,,,,,,63.0,,,,,,,,,6.13645,3.0
TSPAN_CD_ALL,NiTiCu,T. Matsunaga; S. Kajiwara; K. Ogawa; T. Kikuchi and S. Miyazaki,Materials Science and Engineering: A,High strength Ti–Ni-based shape memory thin films,1999.0,Ni43.0Ti50.8Cu6.2 %,,,,,,6.2,,,,,43.0,,,,,,50.8,,,,,,,,,6.673036,62.0
TSPAN_CD_ALL,NiTiCu,R. Zarnetta; M. Ehmann; A. Savan and A. Ludwig,Smart Materials and Structures,Identification of optimized Ti–Ni–Cu shape memory alloy compositions for high-frequency thin film microactuator applications,2010.0,Ni43.0Ti48.0Cu9.0 %,,,,,,9.0,,,,,43.0,,,,,,48.0,,,,,,,,,6.7966,5.0
TSPAN_CD_ALL,NiTiCu,R. Zarnetta; M. Ehmann; A. Savan and A. Ludwig,Smart Materials and Structures,Identification of optimized Ti–Ni–Cu shape memory alloy compositions for high-frequency thin film microactuator applications,2010.0,Ni33.0Ti58.0Cu9.0 %,,,,,,9.0,,,,,33.0,,,,,,58.0,,,,,,,,,6.3565,3.0
TSPAN_CD_ALL,NiTiCu,R. Zarnetta; M. Ehmann; A. Savan and A. Ludwig,Smart Materials and Structures,Identification of optimized Ti–Ni–Cu shape memory alloy compositions for high-frequency thin film microactuator applications,2010.0,Ni30.0Ti61.0Cu9.0 %,,,,,,9.0,,,,,30.0,,,,,,61.0,,,,,,,,,6.22447,4.0
TSPAN_CD_ALL,NiTiCu,A. Ishida and M. Sato,Intermetallics,Shape memory behaviour of Ti51.5Ni(48.5−x)Cux (x=23.4–37.3) thin films with submicron grain sizes,2011.0,Ni25.2Ti51.4Cu23.4 %,,,,,,23.4,,,,,25.2,,,,,,51.4,,,,,,,,,6.648694,39.0
TSPAN_CD_ALL,NiTiCu,A. Ishida and M. Sato,Philosophical Magazine,Microstructure and shape memory behaviour of annealed Ti51.5Ni(48.5- x )Cu x ( x  = 6.5–20.9) thin films,2007.0,Ni27.4Ti51.7Cu20.9 %,,,,,,20.9,,,,,27.4,,,,,,51.7,,,,,,,,,6.635191,30.0
TSPAN_CD_ALL,NiTiCu,A. Ishida and M. Sato,Philosophical Magazine,Shape memory behaviour of annealed Ti48.5Ni(51.5− x )Cu x (x = 6.2–33.5) thin films,2008.0,Ni35.9Ti48.6Cu15.5 %,,,,,,15.5,,,,,35.9,,,,,,48.6,,,,,,,,,6.770974,48.0
TSPAN_CD_ALL,NiTiCu,R. Zarnetta; M. Ehmann; A. Savan and A. Ludwig,Smart Materials and Structures,Identification of optimized Ti–Ni–Cu shape memory alloy compositions for high-frequency thin film microactuator applications,2010.0,Ni44.0Ti47.0Cu9.0 %,,,,,,9.0,,,,,44.0,,,,,,47.0,,,,,,,,,6.84061,6.0
TSPAN_CD_ALL,NiTiCu,A. Ishida and M. Sato,Philosophical Magazine,Shape memory behaviour of annealed Ti48.5Ni(51.5− x )Cu x (x = 6.2–33.5) thin films,2008.0,Ni35.9Ti48.6Cu15.5 %,,,,,,15.5,,,,,35.9,,,,,,48.6,,,,,,,,,6.770974,39.0
TSPAN_CD_ALL,NiTiCu,K. Hori; T. Namazu and S. Inoue,Thin Solid Films,Effect of Cu content on the shape memory behavior of Ti–Ni–Cu alloy thin films prepared by triple-source dc magnetron sputtering,2010.0,Ni41.8Ti52.1Cu6.1 %,,,,,,6.1,,,,,41.8,,,,,,52.1,,,,,,,,,6.615811,69.0
TSPAN_CD_ALL,NiTiCu,Y. Tong; Y. Liu; Z. Xie and M. Zarinejad,Acta Materialia,Effect of precipitation on the shape memory effect of Ti50Ni25Cu25 Melt Spun ribbon,2008.0,Ni25.0Ti50.0Cu25.0 %,,,,,,25.0,,,,,25.0,,,,,,50.0,,,,,,,,,6.7105,27.0
TSPAN_CD_ALL,NiTiCu,A. Ishida and M. Sato,Intermetallics,Shape memory behaviour of Ti51.5Ni(48.5−x)Cux (x=23.4–37.3) thin films with submicron grain sizes,2011.0,Ni25.2Ti51.4Cu23.4 %,,,,,,23.4,,,,,25.2,,,,,,51.4,,,,,,,,,6.648694,31.0
TSPAN_CD_ALL,NiTiCu,A. Ishida and M. Sato,Philosophical Magazine,Shape memory behaviour of annealed Ti48.5Ni(51.5− x )Cu x (x = 6.2–33.5) thin films,2008.0,Ni48.3Ti28.4Cu23.3 %,,,,,,23.3,,,,,48.3,,,,,,28.4,,,,,,,,,7.660912,35.0
TSPAN_CD_ALL,NiTiCu,A. Ishida and M. Sato,Philosophical Magazine,Shape memory behaviour of annealed Ti48.5Ni(51.5− x )Cu x (x = 6.2–33.5) thin films,2008.0,Ni18.0Ti48.5Cu33.5 %,,,,,,33.5,,,,,18.0,,,,,,48.5,,,,,,,,,6.777535,55.0
TSPAN_CD_ALL,NiTiCu,R. Zarnetta; M. Ehmann; A. Savan and A. Ludwig,Smart Materials and Structures,Identification of optimized Ti–Ni–Cu shape memory alloy compositions for high-frequency thin film microactuator applications,2010.0,Ni45.0Ti46.0Cu9.0 %,,,,,,9.0,,,,,45.0,,,,,,46.0,,,,,,,,,6.88462,9.0
TSPAN_CD_ALL,NiTiCu,A. Ishida and M. Sato,Philosophical Magazine,Shape memory behaviour of annealed Ti48.5Ni(51.5− x )Cu x (x = 6.2–33.5) thin films,2008.0,Ni35.9Ti48.6Cu15.5 %,,,,,,15.5,,,,,35.9,,,,,,48.6,,,,,,,,,6.770974,43.0
TSPAN_CD_ALL,NiTiCu,R. Zarnetta; M. Ehmann; A. Savan and A. Ludwig,Smart Materials and Structures,Identification of optimized Ti–Ni–Cu shape memory alloy compositions for high-frequency thin film microactuator applications,2010.0,Ni46.0Ti45.0Cu9.0 %,,,,,,9.0,,,,,46.0,,,,,,45.0,,,,,,,,,6.92863,11.0
TSPAN_CD_ALL,NiTiCu,A. Ishida and M. Sato,Intermetallics,Shape memory behaviour of Ti51.5Ni(48.5−x)Cux (x=23.4–37.3) thin films with submicron grain sizes,2011.0,Ni15.7Ti51.2Cu33.1 %,,,,,,33.1,,,,,15.7,,,,,,51.2,,,,,,,,,6.65866,44.0
TSPAN_CD_ALL,NiTiCu,A. Ishida and M. Sato,Intermetallics,Shape memory behaviour of Ti51.5Ni(48.5−x)Cux (x=23.4–37.3) thin films with submicron grain sizes,2011.0,Ni11.3Ti51.4Cu37.3 %,,,,,,37.3,,,,,11.3,,,,,,51.4,,,,,,,,,6.650362,45.0
TSPAN_CD_ALL,NiTiCu,T. Matsunaga; S. Kajiwara; K. Ogawa; T. Kikuchi and S. Miyazaki,Acta Materialia,Internal structures and shape memory properties of sputter-deposited thin films of a Ti–Ni–Cu alloy,2001.0,Ni43.0Ti50.8Cu6.2 %,,,,,,6.2,,,,,43.0,,,,,,50.8,,,,,,,,,6.673036,53.0
TSPAN_CD_ALL,NiTiCu,A. Ishida and M. Sato,Philosophical Magazine,Shape memory behaviour of annealed Ti48.5Ni(51.5− x )Cu x (x = 6.2–33.5) thin films,2008.0,Ni35.9Ti48.6Cu15.5 %,,,,,,15.5,,,,,35.9,,,,,,48.6,,,,,,,,,6.770974,35.0
TSPAN_CD_ALL,NiTiCu,A. Ishida and M. Sato,Intermetallics,Shape memory behaviour of Ti51.5Ni(48.5−x)Cux (x=23.4–37.3) thin films with submicron grain sizes,2011.0,Ni21.1Ti51.3Cu27.6 %,,,,,,27.6,,,,,21.1,,,,,,51.3,,,,,,,,,6.653599,44.0
TSPAN_CD_ALL,NiTiCu,A. Ishida and M. Sato,Intermetallics,Shape memory behaviour of Ti51.5Ni(48.5−x)Cux (x=23.4–37.3) thin films with submicron grain sizes,2011.0,Ni21.1Ti51.3Cu27.6 %,,,,,,27.6,,,,,21.1,,,,,,51.3,,,,,,,,,6.653599,41.0
TSPAN_CD_ALL,NiTiCu,A. Ishida; M. Sato and K. Ogawa,Materials Science and Engineering: A,Microstructure and shape memory behavior of annealed Ti–36.8at.% Ni–11.6at.% Cu thin film,2008.0,Ni36.8Ti51.6Cu11.6 %,,,,,,11.6,,,,,36.8,,,,,,51.6,,,,,,,,,6.638476,32.0
TSPAN_CD_ALL,NiTiCu,A. Ishida; M. Sato and K. Ogawa,Philosophical Magazine Letters,Microstructure and shape-memory behavior of annealed Ti51.5Ni33.1Cu15.4 thin films,2006.0,Ni33.1Ti51.5Cu15.4 %,,,,,,15.4,,,,,33.1,,,,,,51.5,,,,,,,,,6.643333,28.0
TSPAN_CD_ALL,NiTiCu,A. Ishida and M. Sato,Philosophical Magazine,Shape memory behaviour of annealed Ti48.5Ni(51.5− x )Cu x (x = 6.2–33.5) thin films,2008.0,Ni48.3Ti28.4Cu23.3 %,,,,,,23.3,,,,,48.3,,,,,,28.4,,,,,,,,,7.660912,30.0
TSPAN_CD_ALL,NiTiCu,A. Ishida and M. Sato,Philosophical Magazine,Shape memory behaviour of annealed Ti48.5Ni(51.5− x )Cu x (x = 6.2–33.5) thin films,2008.0,Ni23.9Ti48.3Cu27.8 %,,,,,,27.8,,,,,23.9,,,,,,48.3,,,,,,,,,6.785653,33.0
TSPAN_CD_ALL,NiTiCu,A. Ishida and M. Sato,Philosophical Magazine,Shape memory behaviour of annealed Ti48.5Ni(51.5− x )Cu x (x = 6.2–33.5) thin films,2008.0,Ni18.0Ti48.5Cu33.5 %,,,,,,33.5,,,,,18.0,,,,,,48.5,,,,,,,,,6.777535,53.0
TSPAN_CD_ALL,NiTiCu,A. Ishida and M. Sato,Philosophical Magazine,Microstructure and shape memory behaviour of annealed Ti51.5Ni(48.5- x )Cu x ( x  = 6.5–20.9) thin films,2007.0,Ni27.4Ti51.7Cu20.9 %,,,,,,20.9,,,,,27.4,,,,,,51.7,,,,,,,,,6.635191,25.0
TSPAN_CD_ALL,NiTiCu,A. Ishida and M. Sato,Philosophical Magazine,Shape memory behaviour of annealed Ti48.5Ni(51.5− x )Cu x (x = 6.2–33.5) thin films,2008.0,Ni35.9Ti48.6Cu15.5 %,,,,,,15.5,,,,,35.9,,,,,,48.6,,,,,,,,,6.770974,36.0
TSPAN_CD_ALL,NiTiCu,A. Ishida and M. Sato,Philosophical Magazine,Shape memory behaviour of annealed Ti48.5Ni(51.5− x )Cu x (x = 6.2–33.5) thin films,2008.0,Ni18.0Ti48.5Cu33.5 %,,,,,,33.5,,,,,18.0,,,,,,48.5,,,,,,,,,6.777535,48.0
TSPAN_CD_ALL,NiTiCu,A. Ishida and M. Sato,Intermetallics,Shape memory behaviour of Ti51.5Ni(48.5−x)Cux (x=23.4–37.3) thin films with submicron grain sizes,2011.0,Ni21.1Ti51.3Cu27.6 %,,,,,,27.6,,,,,21.1,,,,,,51.3,,,,,,,,,6.653599,33.0
TSPAN_CD_ALL,NiTiCu,A. Ishida and M. Sato,Intermetallics,Shape memory behaviour of Ti51.5Ni(48.5−x)Cux (x=23.4–37.3) thin films with submicron grain sizes,2011.0,Ni15.7Ti51.2Cu33.1 %,,,,,,33.1,,,,,15.7,,,,,,51.2,,,,,,,,,6.65866,47.0
TSPAN_CD_ALL,NiTiCu,A. Ishida and M. Sato,Intermetallics,Shape memory behaviour of Ti51.5Ni(48.5−x)Cux (x=23.4–37.3) thin films with submicron grain sizes,2011.0,Ni11.3Ti51.4Cu37.3 %,,,,,,37.3,,,,,11.3,,,,,,51.4,,,,,,,,,6.650362,48.0
TSPAN_CD_ALL,NiTiCu,A. Ishida and M. Sato,Philosophical Magazine,Microstructure and shape memory behaviour of annealed Ti51.5Ni(48.5- x )Cu x ( x  = 6.5–20.9) thin films,2007.0,Ni41.6Ti51.9Cu6.5 %,,,,,,6.5,,,,,41.6,,,,,,51.9,,,,,,,,,6.624661,46.0
TSPAN_CD_ALL,NiTiCu,A. Ishida and M. Sato,Philosophical Magazine,Shape memory behaviour of annealed Ti48.5Ni(51.5− x )Cu x (x = 6.2–33.5) thin films,2008.0,Ni35.9Ti48.6Cu15.5 %,,,,,,15.5,,,,,35.9,,,,,,48.6,,,,,,,,,6.770974,31.0
TSPAN_CD_ALL,NiTiCu,A. Ishida and M. Sato,Philosophical Magazine,Shape memory behaviour of annealed Ti48.5Ni(51.5− x )Cu x (x = 6.2–33.5) thin films,2008.0,Ni35.9Ti48.6Cu15.5 %,,,,,,15.5,,,,,35.9,,,,,,48.6,,,,,,,,,6.770974,41.0
TSPAN_CD_ALL,NiTiCu,A. Ishida; M. Sato; K. Ogawa and K. Yamada,Materials Science and Engineering: A,Shape memory behavior of Ti–Ni–Cu thin films,2006.0,Ni36.8Ti51.6Cu11.6 %,,,,,,11.6,,,,,36.8,,,,,,51.6,,,,,,,,,6.638476,32.0
TSPAN_CD_ALL,NiTiCu,A. Ishida; M. Sato; K. Ogawa and K. Yamada,Materials Science and Engineering: A,Shape memory behavior of Ti–Ni–Cu thin films,2006.0,Ni36.8Ti51.6Cu11.6 %,,,,,,11.6,,,,,36.8,,,,,,51.6,,,,,,,,,6.638476,29.0
TSPAN_CD_ALL,NiTiCu,A. Ishida and M. Sato,Philosophical Magazine,Shape memory behaviour of annealed Ti48.5Ni(51.5− x )Cu x (x = 6.2–33.5) thin films,2008.0,Ni18.0Ti48.5Cu33.5 %,,,,,,33.5,,,,,18.0,,,,,,48.5,,,,,,,,,6.777535,46.0
TSPAN_CD_ALL,NiTiCu,M. Tomozawa; H. Y. Kim and S. Miyazaki,Acta Materialia,Shape memory behavior and internal structure of Ti–Ni–Cu shape memory alloy thin films and their application for microactuators,2009.0,Ni38.3Ti52.4Cu9.3 %,,,,,,9.3,,,,,38.3,,,,,,52.4,,,,,,,,,6.602992,30.0
TSPAN_CD_ALL,NiTiCu,Y. Fu; H. Du; S. Zhang and Y. Gu,Surface and Coatings Technology,Stress and surface morphology of TiNiCu thin films: effect of annealing temperature,2005.0,Ni47.5Ti49.5Cu3.0 %,,,,,,3.0,,,,,47.5,,,,,,49.5,,,,,,,,,6.729865,59.0
TSPAN_CD_ALL,NiTiCu,A. Ishida and M. Sato,Philosophical Magazine,Shape memory behaviour of annealed Ti48.5Ni(51.5− x )Cu x (x = 6.2–33.5) thin films,2008.0,Ni18.0Ti48.5Cu33.5 %,,,,,,33.5,,,,,18.0,,,,,,48.5,,,,,,,,,6.777535,50.0
TSPAN_CD_ALL,NiTiCu,Y. Fu; H. Du; S. Zhang and Y. Gu,Surface and Coatings Technology,Stress and surface morphology of TiNiCu thin films: effect of annealing temperature,2005.0,Ni47.5Ti49.5Cu3.0 %,,,,,,3.0,,,,,47.5,,,,,,49.5,,,,,,,,,6.729865,64.0
TSPAN_CD_ALL,NiTiCu,A. Ishida and M. Sato,Philosophical Magazine,Shape memory behaviour of annealed Ti48.5Ni(51.5− x )Cu x (x = 6.2–33.5) thin films,2008.0,Ni18.0Ti48.5Cu33.5 %,,,,,,33.5,,,,,18.0,,,,,,48.5,,,,,,,,,6.777535,45.0
TSPAN_CD_ALL,NiTiCu,A. Ishida; M. Sato and K. Ogawa,Materials Science and Engineering: A,Microstructure and shape memory behavior of annealed Ti–36.8at.% Ni–11.6at.% Cu thin film,2008.0,Ni36.8Ti51.6Cu11.6 %,,,,,,11.6,,,,,36.8,,,,,,51.6,,,,,,,,,6.638476,26.0
TSPAN_CD_ALL,NiTiCu,M. Tomozawa; H. Y. Kim and S. Miyazaki,Acta Materialia,Shape memory behavior and internal structure of Ti–Ni–Cu shape memory alloy thin films and their application for microactuators,2009.0,Ni38.3Ti52.4Cu9.3 %,,,,,,9.3,,,,,38.3,,,,,,52.4,,,,,,,,,6.602992,32.0
TSPAN_CD_ALL,NiTiCu,A. Ishida and M. Sato,Intermetallics,Shape memory behaviour of Ti51.5Ni(48.5−x)Cux (x=23.4–37.3) thin films with submicron grain sizes,2011.0,Ni25.2Ti51.4Cu23.4 %,,,,,,23.4,,,,,25.2,,,,,,51.4,,,,,,,,,6.648694,27.0
TSPAN_CD_ALL,NiTiCu,C. Araujo; M. Morin and G. Guénin,Journal de Physique IV,Fatigue behavior of Ti-Ni-Cu thin wires SME,1997.0,Ni45.0Ti50.0Cu5.0 %,,,,,,5.0,,,,,45.0,,,,,,50.0,,,,,,,,,6.7081,23.0
TSPAN_CD_ALL,NiTiCu,A. Ishida and M. Sato,Philosophical Magazine,Microstructure and shape memory behaviour of annealed Ti51.5Ni(48.5- x )Cu x ( x  = 6.5–20.9) thin films,2007.0,Ni41.6Ti51.9Cu6.5 %,,,,,,6.5,,,,,41.6,,,,,,51.9,,,,,,,,,6.624661,39.0
TSPAN_CD_ALL,NiTiCu,A. Ishida and M. Sato,Philosophical Magazine,Shape memory behaviour of annealed Ti48.5Ni(51.5− x )Cu x (x = 6.2–33.5) thin films,2008.0,Ni35.9Ti48.6Cu15.5 %,,,,,,15.5,,,,,35.9,,,,,,48.6,,,,,,,,,6.770974,32.0
TSPAN_CD_ALL,NiTiCu,A. Ishida and M. Sato,Philosophical Magazine,Shape memory behaviour of annealed Ti48.5Ni(51.5− x )Cu x (x = 6.2–33.5) thin films,2008.0,Ni35.9Ti48.6Cu15.5 %,,,,,,15.5,,,,,35.9,,,,,,48.6,,,,,,,,,6.770974,28.0
TSPAN_CD_ALL,NiTiCu,A. Ishida; M. Sato and K. Ogawa,Materials Science and Engineering: A,Microstructure and shape memory behavior of annealed Ti–36.8at.% Ni–11.6at.% Cu thin film,2008.0,Ni36.8Ti51.6Cu11.6 %,,,,,,11.6,,,,,36.8,,,,,,51.6,,,,,,,,,6.638476,30.0
TSPAN_CD_ALL,NiTiCu,M. Nishida; T. Ueda; Y. Toyama and A. Chiba,Materials Science Forum,Phase transformations in Ti40Ni60-XCuX alloys,1990.0,Ni56.5Ti40.0Cu3.5 %,,,,,,3.5,,,,,56.5,,,,,,40.0,,,,,,,,,7.14802,73.0
TSPAN_CD_ALL,NiTiCu,Y. Fu; H. Du; S. Zhang and Y. Gu,Surface and Coatings Technology,Stress and surface morphology of TiNiCu thin films: effect of annealing temperature,2005.0,Ni47.5Ti49.5Cu3.0 %,,,,,,3.0,,,,,47.5,,,,,,49.5,,,,,,,,,6.729865,61.0
TSPAN_CD_ALL,NiTiCu,A. Ishida and M. Sato,Philosophical Magazine,Shape memory behaviour of annealed Ti48.5Ni(51.5− x )Cu x (x = 6.2–33.5) thin films,2008.0,Ni35.9Ti48.6Cu15.5 %,,,,,,15.5,,,,,35.9,,,,,,48.6,,,,,,,,,6.770974,35.0
TSPAN_CD_ALL,NiTiCu,A. Ishida and M. Sato,Philosophical Magazine,Shape memory behaviour of annealed Ti48.5Ni(51.5− x )Cu x (x = 6.2–33.5) thin films,2008.0,Ni35.9Ti48.6Cu15.5 %,,,,,,15.5,,,,,35.9,,,,,,48.6,,,,,,,,,6.770974,33.0
TSPAN_CD_ALL,NiTiCu,A. Ishida and M. Sato,Philosophical Magazine,Shape memory behaviour of annealed Ti48.5Ni(51.5− x )Cu x (x = 6.2–33.5) thin films,2008.0,Ni35.9Ti48.6Cu15.5 %,,,,,,15.5,,,,,35.9,,,,,,48.6,,,,,,,,,6.770974,41.0
TSPAN_CD_ALL,NiTiCu,A. Ishida and M. Sato,Philosophical Magazine,Shape memory behaviour of annealed Ti48.5Ni(51.5− x )Cu x (x = 6.2–33.5) thin films,2008.0,Ni18.0Ti48.5Cu33.5 %,,,,,,33.5,,,,,18.0,,,,,,48.5,,,,,,,,,6.777535,44.0
TSPAN_CD_ALL,NiTiCu,N. G. Jones and D. Dye,Intermetallics,Influence of applied stress on the transformation behaviour and martensite evolution of a Ti–Ni–Cu shape memory alloy,2013.0,Ni41.0Ti50.0Cu9.0 %,,,,,,9.0,,,,,41.0,,,,,,50.0,,,,,,,,,6.70858,46.0
TSPAN_CD_ALL,NiTiCu,A. Ishida and M. Sato,Philosophical Magazine,Shape memory behaviour of annealed Ti48.5Ni(51.5− x )Cu x (x = 6.2–33.5) thin films,2008.0,Ni18.0Ti48.5Cu33.5 %,,,,,,33.5,,,,,18.0,,,,,,48.5,,,,,,,,,6.777535,48.0
TSPAN_CD_ALL,NiTiCu,K. Yamazaki; S. Kajiwara; T. Kikuchi; K. Ogawa and S. Miyazaki,Journal de Physique IV ,Super-high strength shape memory thin films,2003.0,Ni40.0Ti54.3Cu5.7 %,,,,,,5.7,,,,,40.0,,,,,,54.3,,,,,,,,,6.518941,46.0
TSPAN_CD_ALL,NiTiCu,G.-b. Cho; C.-a. Yu; J.-h. Lee; Y.-w. Kim and T.-h. Nam,Scripta Materialia,Lattice deformation and shape memory characteristics of Ti–30Ni–20Cu(at.%) alloy ribbons,2006.0,Ni30.0Ti50.0Cu20.0 %,,,,,,20.0,,,,,30.0,,,,,,50.0,,,,,,,,,6.7099,6.0
TSPAN_CD_ALL,NiTiCu,K. Hori; T. Namazu and S. Inoue,Thin Solid Films,Effect of Cu content on the shape memory behavior of Ti–Ni–Cu alloy thin films prepared by triple-source dc magnetron sputtering,2010.0,Ni32.9Ti48.1Cu19.0 %,,,,,,19.0,,,,,32.9,,,,,,48.1,,,,,,,,,6.793399,32.0
TSPAN_CD_ALL,NiTiCu,T.-H. Nam and Y.-W. Kim,Intermetallics,Shape memory characteristics of rapidly solidified Ti50Ni15Cu35 alloy ribbons,2010.0,Ni15.0Ti50.0Cu35.0 %,,,,,,35.0,,,,,15.0,,,,,,50.0,,,,,,,,,6.7117,20.0
TSPAN_CD_ALL,NiTiCu,A. Ishida and M. Sato,Intermetallics,Shape memory behaviour of Ti51.5Ni(48.5−x)Cux (x=23.4–37.3) thin films with submicron grain sizes,2011.0,Ni11.3Ti51.4Cu37.3 %,,,,,,37.3,,,,,11.3,,,,,,51.4,,,,,,,,,6.650362,31.0
TSPAN_CD_ALL,NiTiCu,T. Matsunaga; S. Kajiwara; K. Ogawa; T. Kikuchi and S. Miyazaki,Materials Science and Engineering: A,High strength Ti–Ni-based shape memory thin films,1999.0,Ni43.0Ti50.8Cu6.2 %,,,,,,6.2,,,,,43.0,,,,,,50.8,,,,,,,,,6.673036,46.0
TSPAN_CD_ALL,NiTiCu,A. Ishida and M. Sato,Philosophical Magazine,Shape memory behaviour of annealed Ti48.5Ni(51.5− x )Cu x (x = 6.2–33.5) thin films,2008.0,Ni35.9Ti48.6Cu15.5 %,,,,,,15.5,,,,,35.9,,,,,,48.6,,,,,,,,,6.770974,27.0
TSPAN_CD_ALL,NiTiCu,A. Ishida and M. Sato,Philosophical Magazine,Shape memory behaviour of annealed Ti48.5Ni(51.5− x )Cu x (x = 6.2–33.5) thin films,2008.0,Ni18.0Ti48.5Cu33.5 %,,,,,,33.5,,,,,18.0,,,,,,48.5,,,,,,,,,6.777535,38.0
TSPAN_CD_ALL,NiTiCu,V. Tokarev; A. Savvinov and V. Khachin,Fiz. Met. Metalloved.,Shape-Memory Effect During Martensite Transformations in TiNi--TiCu Alloys,1983.0,Ni30.0Ti50.0Cu20.0 %,,,,,,20.0,,,,,30.0,,,,,,50.0,,,,,,,,,6.7099,49.0
TSPAN_CD_ALL,NiTiCu,A. Ishida; M. Sato; K. Ogawa and K. Yamada,Materials Science and Engineering: A,Shape memory behavior of Ti–Ni–Cu thin films,2006.0,Ni36.8Ti51.6Cu11.6 %,,,,,,11.6,,,,,36.8,,,,,,51.6,,,,,,,,,6.638476,21.0
TSPAN_CD_ALL,NiTiCu,A. Ishida and M. Sato,Philosophical Magazine,Shape memory behaviour of annealed Ti48.5Ni(51.5− x )Cu x (x = 6.2–33.5) thin films,2008.0,Ni18.0Ti48.5Cu33.5 %,,,,,,33.5,,,,,18.0,,,,,,48.5,,,,,,,,,6.777535,49.0
TSPAN_CD_ALL,NiTiCu,M. Tomozawa; H. Y. Kim and S. Miyazaki,Acta Materialia,Shape memory behavior and internal structure of Ti–Ni–Cu shape memory alloy thin films and their application for microactuators,2009.0,Ni38.3Ti52.4Cu9.3 %,,,,,,9.3,,,,,38.3,,,,,,52.4,,,,,,,,,6.602992,41.0
TSPAN_CD_ALL,NiTiCu,K. Hori; T. Namazu and S. Inoue,Thin Solid Films,Effect of Cu content on the shape memory behavior of Ti–Ni–Cu alloy thin films prepared by triple-source dc magnetron sputtering,2010.0,Ni41.8Ti52.1Cu6.1 %,,,,,,6.1,,,,,41.8,,,,,,52.1,,,,,,,,,6.615811,59.0
TSPAN_CD_ALL,NiTiCu,T.-H. Nam and Y.-W. Kim,Intermetallics,Shape memory characteristics of rapidly solidified Ti50Ni15Cu35 alloy ribbons,2010.0,Ni15.0Ti50.0Cu35.0 %,,,,,,35.0,,,,,15.0,,,,,,50.0,,,,,,,,,6.7117,18.0
TSPAN_CD_ALL,NiTiCu,A. Ishida and M. Sato,Intermetallics,Shape memory behaviour of Ti51.5Ni(48.5−x)Cux (x=23.4–37.3) thin films with submicron grain sizes,2011.0,Ni25.2Ti51.4Cu23.4 %,,,,,,23.4,,,,,25.2,,,,,,51.4,,,,,,,,,6.648694,25.0
TSPAN_CD_ALL,NiTiCu,T. Hashinaga; S. Miyazaki; T. Ueki and H. Horikawa,Journal de Physique IV,Transformation and deformation behavior in sputter-deposited Ti-Ni-Cu thin films,1995.0,Ni42.6Ti52.4Cu5.0 %,,,,,,5.0,,,,,42.6,,,,,,52.4,,,,,,,,,6.602476,56.0
TSPAN_CD_ALL,NiTiCu,A. Ishida and M. Sato,Philosophical Magazine,Shape memory behaviour of annealed Ti48.5Ni(51.5− x )Cu x (x = 6.2–33.5) thin films,2008.0,Ni40.0Ti48.5Cu11.5 %,,,,,,11.5,,,,,40.0,,,,,,48.5,,,,,,,,,6.774895,42.0
TSPAN_CD_ALL,NiTiCu,A. Ishida and M. Sato,Philosophical Magazine,Shape memory behaviour of annealed Ti48.5Ni(51.5− x )Cu x (x = 6.2–33.5) thin films,2008.0,Ni40.0Ti48.5Cu11.5 %,,,,,,11.5,,,,,40.0,,,,,,48.5,,,,,,,,,6.774895,54.0
TSPAN_CD_ALL,NiTiCu,A. Ishida and M. Sato,Philosophical Magazine,Shape memory behaviour of annealed Ti48.5Ni(51.5− x )Cu x (x = 6.2–33.5) thin films,2008.0,Ni35.9Ti48.6Cu15.5 %,,,,,,15.5,,,,,35.9,,,,,,48.6,,,,,,,,,6.770974,31.0
TSPAN_CD_ALL,NiTiCu,A. Ishida and M. Sato,Philosophical Magazine,Shape memory behaviour of annealed Ti48.5Ni(51.5− x )Cu x (x = 6.2–33.5) thin films,2008.0,Ni23.9Ti48.3Cu27.8 %,,,,,,27.8,,,,,23.9,,,,,,48.3,,,,,,,,,6.785653,33.0
TSPAN_CD_ALL,NiTiCu,M. Tomozawa; H. Y. Kim and S. Miyazaki,Acta Materialia,Shape memory behavior and internal structure of Ti–Ni–Cu shape memory alloy thin films and their application for microactuators,2009.0,Ni38.3Ti52.4Cu9.3 %,,,,,,9.3,,,,,38.3,,,,,,52.4,,,,,,,,,6.602992,24.0
TSPAN_CD_ALL,NiTiCu,A. Ishida and M. Sato,Intermetallics,Shape memory behaviour of Ti51.5Ni(48.5−x)Cux (x=23.4–37.3) thin films with submicron grain sizes,2011.0,Ni11.3Ti51.4Cu37.3 %,,,,,,37.3,,,,,11.3,,,,,,51.4,,,,,,,,,6.650362,40.0
TSPAN_CD_ALL,NiTiCu,C. J. d. Araújo; C. H. Gonzalez; M. Morin and G. Guénin,Materials ReseVARh,Influence of the mechanical loading history on the stress assisted two way memory effect in a Ti-Ni-Cu alloy,2001.0,Ni45.0Ti50.0Cu5.0 %,,,,,,5.0,,,,,45.0,,,,,,50.0,,,,,,,,,6.7081,25.0
TSPAN_CD_ALL,NiTiCu,Y. Q. Fu; J. Luo; A. Flewitt; S.-E. Ong; S. Zhang; H. Du and W. Milne,Smart Materials and Structures,Microactuators of free-standing TiNiCu films,2007.0,Ni47.0Ti50.0Cu3.0 %,,,,,,3.0,,,,,47.0,,,,,,50.0,,,,,,,,,6.70786,45.0
TSPAN_CD_ALL,NiTiCu,M. Tomozawa; H. Y. Kim and S. Miyazaki,Acta Materialia,Shape memory behavior and internal structure of Ti–Ni–Cu shape memory alloy thin films and their application for microactuators,2009.0,Ni38.3Ti52.4Cu9.3 %,,,,,,9.3,,,,,38.3,,,,,,52.4,,,,,,,,,6.602992,21.0
TSPAN_CD_ALL,NiTiCu,A. Ishida and M. Sato,Intermetallics,Shape memory behaviour of Ti51.5Ni(48.5−x)Cux (x=23.4–37.3) thin films with submicron grain sizes,2011.0,Ni25.2Ti51.4Cu23.4 %,,,,,,23.4,,,,,25.2,,,,,,51.4,,,,,,,,,6.648694,31.0
TSPAN_CD_ALL,NiTiCu,A. Ishida and M. Sato,Intermetallics,Shape memory behaviour of Ti51.5Ni(48.5−x)Cux (x=23.4–37.3) thin films with submicron grain sizes,2011.0,Ni15.7Ti51.2Cu33.1 %,,,,,,33.1,,,,,15.7,,,,,,51.2,,,,,,,,,6.65866,34.0
TSPAN_CD_ALL,NiTiCu,A. Ishida and M. Sato,Philosophical Magazine,Shape memory behaviour of annealed Ti48.5Ni(51.5− x )Cu x (x = 6.2–33.5) thin films,2008.0,Ni35.9Ti48.6Cu15.5 %,,,,,,15.5,,,,,35.9,,,,,,48.6,,,,,,,,,6.770974,29.0
TSPAN_CD_ALL,NiTiCu,A. Ishida and M. Sato,Philosophical Magazine,Shape memory behaviour of annealed Ti48.5Ni(51.5− x )Cu x (x = 6.2–33.5) thin films,2008.0,Ni18.0Ti48.5Cu33.5 %,,,,,,33.5,,,,,18.0,,,,,,48.5,,,,,,,,,6.777535,41.0
TSPAN_CD_ALL,NiTiCu,M. Tomozawa; H. Y. Kim and S. Miyazaki,Acta Materialia,Shape memory behavior and internal structure of Ti–Ni–Cu shape memory alloy thin films and their application for microactuators,2009.0,Ni38.3Ti52.4Cu9.3 %,,,,,,9.3,,,,,38.3,,,,,,52.4,,,,,,,,,6.602992,31.0
TSPAN_CD_ALL,NiTiCu,T.-H. Nam and Y.-W. Kim,Intermetallics,Shape memory characteristics of rapidly solidified Ti50Ni15Cu35 alloy ribbons,2010.0,Ni15.0Ti50.0Cu35.0 %,,,,,,35.0,,,,,15.0,,,,,,50.0,,,,,,,,,6.7117,16.0
TSPAN_CD_ALL,NiTiCu,A. Terayama and H. Kyogoku,Materials Science and Engineering: A,Shape memory characteristics of the P/M-processed Ti–Ni–Cu alloys,2010.0,Ni30.2Ti49.8Cu20.0 %,,,,,,20.0,,,,,30.2,,,,,,49.8,,,,,,,,,6.718702,36.0
TSPAN_CD_ALL,NiTiCu,A. Ishida and M. Sato,Intermetallics,Shape memory behaviour of Ti51.5Ni(48.5−x)Cux (x=23.4–37.3) thin films with submicron grain sizes,2011.0,Ni21.1Ti51.3Cu27.6 %,,,,,,27.6,,,,,21.1,,,,,,51.3,,,,,,,,,6.653599,38.0
TSPAN_CD_ALL,NiTiCu,S. Miyazaki and A. Ishida,Materials Science and Engineering: A,Martensitic transformation and shape memory behavior in sputter-deposited TiNi-base thin films,1999.0,Ni37.0Ti53.5Cu9.5 %,,,,,,9.5,,,,,37.0,,,,,,53.5,,,,,,,,,6.554605,35.0
TSPAN_CD_ALL,NiTiCu,Y. Fu; H. Du; S. Zhang and Y. Gu,Surface and Coatings Technology,Stress and surface morphology of TiNiCu thin films: effect of annealing temperature,2005.0,Ni47.5Ti49.5Cu3.0 %,,,,,,3.0,,,,,47.5,,,,,,49.5,,,,,,,,,6.729865,71.0
TSPAN_CD_ALL,NiTiCu,G.-b. Cho; C.-a. Yu; J.-h. Lee; Y.-w. Kim and T.-h. Nam,Scripta Materialia,Lattice deformation and shape memory characteristics of Ti–30Ni–20Cu(at.%) alloy ribbons,2006.0,Ni30.0Ti50.0Cu20.0 %,,,,,,20.0,,,,,30.0,,,,,,50.0,,,,,,,,,6.7099,7.0
TSPAN_CD_ALL,NiTiCu,A. Ishida; M. Sato and K. Ogawa,Philosophical Magazine Letters,Microstructure and shape-memory behavior of annealed Ti51.5Ni33.1Cu15.4 thin films,2006.0,Ni33.1Ti51.5Cu15.4 %,,,,,,15.4,,,,,33.1,,,,,,51.5,,,,,,,,,6.643333,24.0
TSPAN_CD_ALL,NiTiCu,A. Ishida and M. Sato,Philosophical Magazine,Shape memory behaviour of annealed Ti48.5Ni(51.5− x )Cu x (x = 6.2–33.5) thin films,2008.0,Ni18.0Ti48.5Cu33.5 %,,,,,,33.5,,,,,18.0,,,,,,48.5,,,,,,,,,6.777535,23.0
TSPAN_CD_ALL,NiTiCu,A. Ishida; M. Sato and K. Ogawa,Materials Science and Engineering: A,Microstructure and shape memory behavior of annealed Ti–36.8at.% Ni–11.6at.% Cu thin film,2008.0,Ni36.8Ti51.6Cu11.6 %,,,,,,11.6,,,,,36.8,,,,,,51.6,,,,,,,,,6.638476,23.0
TSPAN_CD_ALL,NiTiCu,A. Ishida and M. Sato,Intermetallics,Shape memory behaviour of Ti51.5Ni(48.5−x)Cux (x=23.4–37.3) thin films with submicron grain sizes,2011.0,Ni15.7Ti51.2Cu33.1 %,,,,,,33.1,,,,,15.7,,,,,,51.2,,,,,,,,,6.65866,34.0
TSPAN_CD_ALL,NiTiCu,B. Ramachandran; R. Tang; P. Chang; Y. Kuo; C. Chien and S. Wu,Journal of Applied Physics,Cu-substitution effect on thermoelectric properties of the TiNi-based shape memory alloys,2013.0,Ni20.0Ti50.0Cu30.0 %,,,,,,30.0,,,,,20.0,,,,,,50.0,,,,,,,,,6.7111,8.0
TSPAN_CD_ALL,NiTiCu,S. Miyazaki and A. Ishida,Materials Science and Engineering: A,Martensitic transformation and shape memory behavior in sputter-deposited TiNi-base thin films,1999.0,Ni42.6Ti52.4Cu5.0 %,,,,,,5.0,,,,,42.6,,,,,,52.4,,,,,,,,,6.602476,57.0
TSPAN_CD_ALL,NiTiCu,A. Ishida; M. Sato; K. Ogawa and K. Yamada,Materials Science and Engineering: A,Shape memory behavior of Ti–Ni–Cu thin films,2006.0,Ni36.8Ti51.6Cu11.6 %,,,,,,11.6,,,,,36.8,,,,,,51.6,,,,,,,,,6.638476,25.0
TSPAN_CD_ALL,NiTiCu,A. Ishida and M. Sato,Philosophical Magazine,Shape memory behaviour of annealed Ti48.5Ni(51.5− x )Cu x (x = 6.2–33.5) thin films,2008.0,Ni35.9Ti48.6Cu15.5 %,,,,,,15.5,,,,,35.9,,,,,,48.6,,,,,,,,,6.770974,29.0
TSPAN_CD_ALL,NiTiCu,M. Tomozawa; H. Y. Kim and S. Miyazaki,Acta Materialia,Shape memory behavior and internal structure of Ti–Ni–Cu shape memory alloy thin films and their application for microactuators,2009.0,Ni38.3Ti52.4Cu9.3 %,,,,,,9.3,,,,,38.3,,,,,,52.4,,,,,,,,,6.602992,22.0
TSPAN_CD_ALL,NiTiCu,M. Tomozawa; H. Y. Kim; A. Yamamoto; S. Hiromoto and S. Miyazaki,Acta Materialia,Effect of heat treatment temperature on the microstructure and actuation behavior of a Ti–Ni–Cu thin film microactuator,2010.0,Ni38.0Ti52.0Cu10.0 %,,,,,,10.0,,,,,38.0,,,,,,52.0,,,,,,,,,6.62068,15.0
TSPAN_CD_ALL,NiTiCu,A. Ishida and M. Sato,Intermetallics,Shape memory behaviour of Ti51.5Ni(48.5−x)Cux (x=23.4–37.3) thin films with submicron grain sizes,2011.0,Ni21.1Ti51.3Cu27.6 %,,,,,,27.6,,,,,21.1,,,,,,51.3,,,,,,,,,6.653599,32.0
TSPAN_CD_ALL,NiTiCu,T. Hashinaga; S. Miyazaki; T. Ueki and H. Horikawa,Journal de Physique IV,Transformation and deformation behavior in sputter-deposited Ti-Ni-Cu thin films,1995.0,Ni37.0Ti53.5Cu9.5 %,,,,,,9.5,,,,,37.0,,,,,,53.5,,,,,,,,,6.554605,37.0
TSPAN_CD_ALL,NiTiCu,A. Ishida and M. Sato,Philosophical Magazine,Shape memory behaviour of annealed Ti48.5Ni(51.5− x )Cu x (x = 6.2–33.5) thin films,2008.0,Ni35.9Ti48.6Cu15.5 %,,,,,,15.5,,,,,35.9,,,,,,48.6,,,,,,,,,6.770974,25.0
TSPAN_CD_ALL,NiTiCu,A. Ishida and M. Sato,Philosophical Magazine,Shape memory behaviour of annealed Ti48.5Ni(51.5− x )Cu x (x = 6.2–33.5) thin films,2008.0,Ni18.0Ti48.5Cu33.5 %,,,,,,33.5,,,,,18.0,,,,,,48.5,,,,,,,,,6.777535,41.0
TSPAN_CD_ALL,NiTiCu,A. Ishida; M. Sato and K. Ogawa,Materials Science and Engineering: A,Microstructure and shape memory behavior of annealed Ti–36.8at.% Ni–11.6at.% Cu thin film,2008.0,Ni36.8Ti51.6Cu11.6 %,,,,,,11.6,,,,,36.8,,,,,,51.6,,,,,,,,,6.638476,29.0
TSPAN_CD_ALL,NiTiCu,T.-H. Nam and Y.-W. Kim,Intermetallics,Shape memory characteristics of rapidly solidified Ti50Ni15Cu35 alloy ribbons,2010.0,Ni15.0Ti50.0Cu35.0 %,,,,,,35.0,,,,,15.0,,,,,,50.0,,,,,,,,,6.7117,14.0
TSPAN_CD_ALL,NiTiCu,T. Goryczka,Shape Memory Alloys-Processing; Characterization and Applications,Ni25Ti50Cu25 shape memory alloy produced by nonconventional techniques,2013.0,Ni25.0Ti50.0Cu25.0 %,,,,,,25.0,,,,,25.0,,,,,,50.0,,,,,,,,,6.7105,44.0
TSPAN_CD_ALL,NiTiCu,T. Hashinaga; S. Miyazaki; T. Ueki and H. Horikawa,Journal de Physique IV,Transformation and deformation behavior in sputter-deposited Ti-Ni-Cu thin films,1995.0,Ni42.6Ti52.4Cu5.0 %,,,,,,5.0,,,,,42.6,,,,,,52.4,,,,,,,,,6.602476,46.0
TSPAN_CD_ALL,NiTiCu,C. Araujo; M. Morin and G. Guénin,Journal de Physique IV,Fatigue behavior of Ti-Ni-Cu thin wires SME,1997.0,Ni45.0Ti50.0Cu5.0 %,,,,,,5.0,,,,,45.0,,,,,,50.0,,,,,,,,,6.7081,77.0
TSPAN_CD_ALL,NiTiCu,C. J. d. Araújo; C. H. Gonzalez; M. Morin and G. Guénin,Materials ReseVARh,Influence of the mechanical loading history on the stress assisted two way memory effect in a Ti-Ni-Cu alloy,2001.0,Ni45.0Ti50.0Cu5.0 %,,,,,,5.0,,,,,45.0,,,,,,50.0,,,,,,,,,6.7081,22.0
TSPAN_CD_ALL,NiTiCu,G.-b. Cho; C.-a. Yu; J.-h. Lee; Y.-w. Kim and T.-h. Nam,Scripta Materialia,Lattice deformation and shape memory characteristics of Ti–30Ni–20Cu(at.%) alloy ribbons,2006.0,Ni30.0Ti50.0Cu20.0 %,,,,,,20.0,,,,,30.0,,,,,,50.0,,,,,,,,,6.7099,6.0
TSPAN_CD_ALL,NiTiCu,T. Goryczka and J. Van Humbeeck,Journal of Achievements in Materials and Manufacturing Engineering,Characterization of a NiTiCu shape memory alloy produced by powder technology,2006.0,Ni30.0Ti50.0Cu20.0 %,,,,,,20.0,,,,,30.0,,,,,,50.0,,,,,,,,,6.7099,43.0
TSPAN_CD_ALL,NiTiCu,A. Ishida; M. Sato; K. Ogawa and K. Yamada,Materials Science and Engineering: A,Shape memory behavior of Ti–Ni–Cu thin films,2006.0,Ni36.8Ti51.6Cu11.6 %,,,,,,11.6,,,,,36.8,,,,,,51.6,,,,,,,,,6.638476,26.0
TSPAN_CD_ALL,NiTiCu,A. Ishida and M. Sato,Philosophical Magazine,Shape memory behaviour of annealed Ti48.5Ni(51.5− x )Cu x (x = 6.2–33.5) thin films,2008.0,Ni35.9Ti48.6Cu15.5 %,,,,,,15.5,,,,,35.9,,,,,,48.6,,,,,,,,,6.770974,27.0
TSPAN_CD_ALL,NiTiCu,A. Ishida and M. Sato,Philosophical Magazine,Shape memory behaviour of annealed Ti48.5Ni(51.5− x )Cu x (x = 6.2–33.5) thin films,2008.0,Ni18.0Ti48.5Cu33.5 %,,,,,,33.5,,,,,18.0,,,,,,48.5,,,,,,,,,6.777535,41.0
TSPAN_CD_ALL,NiTiCu,A. Ishida and M. Sato,Philosophical Magazine,Shape memory behaviour of annealed Ti48.5Ni(51.5− x )Cu x (x = 6.2–33.5) thin films,2008.0,Ni18.0Ti48.5Cu33.5 %,,,,,,33.5,,,,,18.0,,,,,,48.5,,,,,,,,,6.777535,41.0
TSPAN_CD_ALL,NiTiCu,A. Ishida and M. Sato,Philosophical Magazine,Shape memory behaviour of annealed Ti48.5Ni(51.5− x )Cu x (x = 6.2–33.5) thin films,2008.0,Ni18.0Ti48.5Cu33.5 %,,,,,,33.5,,,,,18.0,,,,,,48.5,,,,,,,,,6.777535,34.0
TSPAN_CD_ALL,NiTiCu,A. Terayama and H. Kyogoku,Materials Science and Engineering: A,Shape memory characteristics of the P/M-processed Ti–Ni–Cu alloys,2010.0,Ni30.2Ti49.8Cu20.0 %,,,,,,20.0,,,,,30.2,,,,,,49.8,,,,,,,,,6.718702,19.0
TSPAN_CD_ALL,NiTiCu,T. Goryczka,Shape Memory Alloys-Processing; Characterization and Applications,Ni25Ti50Cu25 shape memory alloy produced by nonconventional techniques,2013.0,Ni25.0Ti50.0Cu25.0 %,,,,,,25.0,,,,,25.0,,,,,,50.0,,,,,,,,,6.7105,42.0
TSPAN_CD_ALL,NiTiCu,T. Hashinaga; S. Miyazaki; T. Ueki and H. Horikawa,Journal de Physique IV,Transformation and deformation behavior in sputter-deposited Ti-Ni-Cu thin films,1995.0,Ni42.6Ti52.4Cu5.0 %,,,,,,5.0,,,,,42.6,,,,,,52.4,,,,,,,,,6.602476,42.0
TSPAN_CD_ALL,NiTiCu,I. Yoshida; D. Monma; K. Iino; K. Otsuka; M. Asai and H. Tsuzuki,Journal of Alloys and Compounds,Damping properties of Ti50Ni50−xCux alloys utilizing martensitic transformation,2003.0,Ni34.0Ti50.0Cu16.0 %,,,,,,16.0,,,,,34.0,,,,,,50.0,,,,,,,,,6.70942,28.0
TSPAN_CD_ALL,NiTiCu,I. Yoshida; D. Monma; K. Iino; K. Otsuka; M. Asai and H. Tsuzuki,Journal of Alloys and Compounds,Damping properties of Ti50Ni50−xCux alloys utilizing martensitic transformation,2003.0,Ni30.0Ti50.0Cu20.0 %,,,,,,20.0,,,,,30.0,,,,,,50.0,,,,,,,,,6.7099,24.0
TSPAN_CD_ALL,NiTiCu,A. Ishida; M. Sato and K. Ogawa,Materials Science and Engineering: A,Microstructure and shape memory behavior of annealed Ti–36.8at.% Ni–11.6at.% Cu thin film,2008.0,Ni36.8Ti51.6Cu11.6 %,,,,,,11.6,,,,,36.8,,,,,,51.6,,,,,,,,,6.638476,29.0
