Repository: AyushChauhan9389/Shape-Memory-Alloy-Dataset

File: Combined_SMA_Dataset.csv (part 90 of 113)
Source_Directory,Alloy_Type,Authors,Source,Title,Year,composition,Ag (at.%),Al (at.%),Au (at.%),Cd (at.%),Co (at.%),Cu (at.%),Fe (at.%),Hf (at.%),Mn (at.%),Nb (at.%),Ni (at.%),Pd (at.%),Pt (at.%),Ru (at.%),Si (at.%),Ta (at.%),Ti (at.%),Zn (at.%),Zr (at.%),Austenite Finish Temperature - AF - (°C),Austenite Start Temperature - AS - (°C),Martensite Finish Temperature - MF - (°C),Martensite Start Temperature - MS - (°C),Cooling Rate (°C/min),Heating Rate (°C/min),Calculated Density (g/cm^3),Thermal transformation span (TSPAN) - (AF-MF) - (°C)
TSPAN_CD_ALL,NiTiCu,S.-w. Kang; Y.-M. Lim; Y.-h. Lee; H.-j. Moon; Y.-w. Kim and T.-h. Nam,Scripta Materialia,Microstructures and shape memory characteristics of a Ti–20Ni–30Cu (at.%) alloy strip fabricated by the melt overflow process,2010.0,Ni20.0Ti50.0Cu30.0 %,,,,,,30.0,,,,,20.0,,,,,,50.0,,,,,,,,,6.7111,15.0
TSPAN_CD_ALL,NiTiCu,T. Goryczka,Shape Memory Alloys-Processing; Characterization and Applications,Ni25Ti50Cu25 shape memory alloy produced by nonconventional techniques,2013.0,Ni25.0Ti50.0Cu25.0 %,,,,,,25.0,,,,,25.0,,,,,,50.0,,,,,,,,,6.7105,41.0
TSPAN_CD_ALL,NiTiCu,B. Ramachandran; R. Tang; P. Chang; Y. Kuo; C. Chien and S. Wu,Journal of Applied Physics,Cu-substitution effect on thermoelectric properties of the TiNi-based shape memory alloys,2013.0,Ni30.0Ti50.0Cu20.0 %,,,,,,20.0,,,,,30.0,,,,,,50.0,,,,,,,,,6.7099,8.0
TSPAN_CD_ALL,NiTiCu,J. Li; W. L. Song; X. L. Meng; P. Wu; W. Cai and L. C. Zhao,Journal of Alloys and Compounds,The microstructure of martensite in a Ti50.2Ni29.8Cu20 shape memory alloy ribbons,2015.0,Ni29.8Ti50.2Cu20.0 %,,,,,,20.0,,,,,29.8,,,,,,50.2,,,,,,,,,6.701098,13.0
TSPAN_CD_ALL,NiTiCu,C. J. d. Araújo; C. H. Gonzalez; M. Morin and G. Guénin,Materials ReseVARh,Influence of the mechanical loading history on the stress assisted two way memory effect in a Ti-Ni-Cu alloy,2001.0,Ni45.0Ti50.0Cu5.0 %,,,,,,5.0,,,,,45.0,,,,,,50.0,,,,,,,,,6.7081,31.0
TSPAN_CD_ALL,NiTiCu,T. Matsunaga; S. Kajiwara; K. Ogawa; T. Kikuchi and S. Miyazaki,Acta Materialia,Internal structures and shape memory properties of sputter-deposited thin films of a Ti–Ni–Cu alloy,2001.0,Ni43.0Ti50.8Cu6.2 %,,,,,,6.2,,,,,43.0,,,,,,50.8,,,,,,,,,6.673036,28.0
TSPAN_CD_ALL,NiTiCu,V. Saravanan; A. Khantachawana and S. Miyazaki,Materials Transactions,Texture analysis and properties of rapidly solidified Ti52Ni38Cu10 shape memory alloy,2004.0,Ni38.0Ti52.0Cu10.0 %,,,,,,10.0,,,,,38.0,,,,,,52.0,,,,,,,,,6.62068,36.0
TSPAN_CD_ALL,NiTiCu,E. López Cuellar; G. Guénin and M. Morin,Materials Science Forum,Strain-resistivity behavior of a Ti-45Ni-5Cu shape memory alloy during superelastic and SATWME cycling,2006.0,Ni45.0Ti50.0Cu5.0 %,,,,,,5.0,,,,,45.0,,,,,,50.0,,,,,,,,,6.7081,25.0
TSPAN_CD_ALL,NiTiCu,A. Ishida and M. Sato,Philosophical Magazine,Shape memory behaviour of annealed Ti48.5Ni(51.5− x )Cu x (x = 6.2–33.5) thin films,2008.0,Ni35.9Ti48.6Cu15.5 %,,,,,,15.5,,,,,35.9,,,,,,48.6,,,,,,,,,6.770974,29.0
TSPAN_CD_ALL,NiTiCu,A. Ishida and M. Sato,Philosophical Magazine,Shape memory behaviour of annealed Ti48.5Ni(51.5− x )Cu x (x = 6.2–33.5) thin films,2008.0,Ni23.9Ti48.3Cu27.8 %,,,,,,27.8,,,,,23.9,,,,,,48.3,,,,,,,,,6.785653,21.0
TSPAN_CD_ALL,NiTiCu,A. Ishida and M. Sato,Philosophical Magazine,Shape memory behaviour of annealed Ti48.5Ni(51.5− x )Cu x (x = 6.2–33.5) thin films,2008.0,Ni18.0Ti48.5Cu33.5 %,,,,,,33.5,,,,,18.0,,,,,,48.5,,,,,,,,,6.777535,29.0
TSPAN_CD_ALL,NiTiCu,M. Tomozawa; H. Y. Kim and S. Miyazaki,Acta Materialia,Shape memory behavior and internal structure of Ti–Ni–Cu shape memory alloy thin films and their application for microactuators,2009.0,Ni38.3Ti52.4Cu9.3 %,,,,,,9.3,,,,,38.3,,,,,,52.4,,,,,,,,,6.602992,33.0
TSPAN_CD_ALL,NiTiCu,K. Hori; T. Namazu and S. Inoue,Thin Solid Films,Effect of Cu content on the shape memory behavior of Ti–Ni–Cu alloy thin films prepared by triple-source dc magnetron sputtering,2010.0,Ni32.9Ti48.1Cu19.0 %,,,,,,19.0,,,,,32.9,,,,,,48.1,,,,,,,,,6.793399,23.0
TSPAN_CD_ALL,NiTiCu,T. Goryczka,Shape Memory Alloys-Processing; Characterization and Applications,Ni25Ti50Cu25 shape memory alloy produced by nonconventional techniques,2013.0,Ni25.0Ti50.0Cu25.0 %,,,,,,25.0,,,,,25.0,,,,,,50.0,,,,,,,,,6.7105,35.0
TSPAN_CD_ALL,NiTiCu,Y. Furuya; M. Matsumoto and T. Matsumoto,International Conference on Martensitic Transformations,Mechanical properties and microstructure of rapidly solidified NiTiCu alloy,1992.0,Ni40.0Ti50.0Cu10.0 %,,,,,,10.0,,,,,40.0,,,,,,50.0,,,,,,,,,6.7087,27.0
TSPAN_CD_ALL,NiTiCu,I. Yoshida; D. Monma; K. Iino; K. Otsuka; M. Asai and H. Tsuzuki,Journal of Alloys and Compounds,Damping properties of Ti50Ni50−xCux alloys utilizing martensitic transformation,2003.0,Ni38.0Ti50.0Cu12.0 %,,,,,,12.0,,,,,38.0,,,,,,50.0,,,,,,,,,6.70894,19.0
TSPAN_CD_ALL,NiTiCu,H. Miyamoto; T. Taniwaki; T. Ohba; K. Otsuka; S. Nishigori and K. Kato,Scripta Materialia,Two-stage B2–B19–B19′ martensitic transformation in a Ti50Ni30Cu20 alloy observed by synchrotron radiation,2005.0,Ni30.0Ti50.0Cu20.0 %,,,,,,20.0,,,,,30.0,,,,,,50.0,,,,,,,,,6.7099,14.0
TSPAN_CD_ALL,NiTiCu,T. Goryczka and J. Van Humbeeck,Journal of Achievements in Materials and Manufacturing Engineering,Characterization of a NiTiCu shape memory alloy produced by powder technology,2006.0,Ni30.0Ti50.0Cu20.0 %,,,,,,20.0,,,,,30.0,,,,,,50.0,,,,,,,,,6.7099,44.0
TSPAN_CD_ALL,NiTiCu,A. Ishida and M. Sato,Philosophical Magazine,Microstructure and shape memory behaviour of annealed Ti51.5Ni(48.5- x )Cu x ( x  = 6.5–20.9) thin films,2007.0,Ni27.4Ti51.7Cu20.9 %,,,,,,20.9,,,,,27.4,,,,,,51.7,,,,,,,,,6.635191,31.0
TSPAN_CD_ALL,NiTiCu,A. Ishida and M. Sato,Philosophical Magazine,Shape memory behaviour of annealed Ti48.5Ni(51.5− x )Cu x (x = 6.2–33.5) thin films,2008.0,Ni35.9Ti48.6Cu15.5 %,,,,,,15.5,,,,,35.9,,,,,,48.6,,,,,,,,,6.770974,24.0
TSPAN_CD_ALL,NiTiCu,A. Ishida and M. Sato,Intermetallics,Shape memory behaviour of Ti51.5Ni(48.5−x)Cux (x=23.4–37.3) thin films with submicron grain sizes,2011.0,Ni11.3Ti51.4Cu37.3 %,,,,,,37.3,,,,,11.3,,,,,,51.4,,,,,,,,,6.650362,25.0
TSPAN_CD_ALL,NiTiCu,T. Goryczka,Shape Memory Alloys-Processing; Characterization and Applications,Ni25Ti50Cu25 shape memory alloy produced by nonconventional techniques,2013.0,Ni25.0Ti50.0Cu25.0 %,,,,,,25.0,,,,,25.0,,,,,,50.0,,,,,,,,,6.7105,34.0
TSPAN_CD_ALL,NiTiCu,W. Moberly; J. Proft; T. Duerig and R. Sinclair,Materials Science Forum,Twinless martensite in TiNiCu shape memory alloys,1990.0,Ni40.0Ti50.0Cu10.0 %,,,,,,10.0,,,,,40.0,,,,,,50.0,,,,,,,,,6.7087,59.0
TSPAN_CD_ALL,NiTiCu,T. Hashinaga; S. Miyazaki; T. Ueki and H. Horikawa,Journal de Physique IV,Transformation and deformation behavior in sputter-deposited Ti-Ni-Cu thin films,1995.0,Ni37.0Ti53.5Cu9.5 %,,,,,,9.5,,,,,37.0,,,,,,53.5,,,,,,,,,6.554605,35.0
TSPAN_CD_ALL,NiTiCu,S. Miyazaki and A. Ishida,Materials Science and Engineering: A,Martensitic transformation and shape memory behavior in sputter-deposited TiNi-base thin films,1999.0,Ni37.0Ti53.5Cu9.5 %,,,,,,9.5,,,,,37.0,,,,,,53.5,,,,,,,,,6.554605,33.0
TSPAN_CD_ALL,NiTiCu,C. J. d. Araújo; C. H. Gonzalez; M. Morin and G. Guénin,Materials ReseVARh,Influence of the mechanical loading history on the stress assisted two way memory effect in a Ti-Ni-Cu alloy,2001.0,Ni45.0Ti50.0Cu5.0 %,,,,,,5.0,,,,,45.0,,,,,,50.0,,,,,,,,,6.7081,24.0
TSPAN_CD_ALL,NiTiCu,A. Ishida and M. Sato,Philosophical Magazine,Shape memory behaviour of annealed Ti48.5Ni(51.5− x )Cu x (x = 6.2–33.5) thin films,2008.0,Ni35.9Ti48.6Cu15.5 %,,,,,,15.5,,,,,35.9,,,,,,48.6,,,,,,,,,6.770974,29.0
TSPAN_CD_ALL,NiTiCu,A. Ishida and M. Sato,Philosophical Magazine,Shape memory behaviour of annealed Ti48.5Ni(51.5− x )Cu x (x = 6.2–33.5) thin films,2008.0,Ni23.9Ti48.3Cu27.8 %,,,,,,27.8,,,,,23.9,,,,,,48.3,,,,,,,,,6.785653,33.0
TSPAN_CD_ALL,NiTiCu,A. Ishida and M. Sato,Philosophical Magazine,Shape memory behaviour of annealed Ti48.5Ni(51.5− x )Cu x (x = 6.2–33.5) thin films,2008.0,Ni18.0Ti48.5Cu33.5 %,,,,,,33.5,,,,,18.0,,,,,,48.5,,,,,,,,,6.777535,30.0
TSPAN_CD_ALL,NiTiCu,B. Ramachandran; R. Tang; P. Chang; Y. Kuo; C. Chien and S. Wu,Journal of Applied Physics,Cu-substitution effect on thermoelectric properties of the TiNi-based shape memory alloys,2013.0,Ni25.0Ti50.0Cu25.0 %,,,,,,25.0,,,,,25.0,,,,,,50.0,,,,,,,,,6.7105,10.0
TSPAN_CD_ALL,NiTiCu,Z. Xie; J. Van Humbeeck; Y. Liu and L. Delaey,Scripta Materialia,TEM study of Ti50Ni25Cu25 melt spun ribbons,1997.0,Ni25.0Ti50.0Cu25.0 %,,,,,,25.0,,,,,25.0,,,,,,50.0,,,,,,,,,6.7105,19.0
TSPAN_CD_ALL,NiTiCu,S. M. Tan; V. H. No and S. Miyazaki,Acta Materialia,Ti-content and annealing temperature dependence of deformation characteristics of TiXNi(92−X)Cu8 shape memory alloys,1998.0,Ni41.0Ti51.0Cu8.0 %,,,,,,8.0,,,,,41.0,,,,,,51.0,,,,,,,,,6.66445,29.0
TSPAN_CD_ALL,NiTiCu,T. Matsunaga; S. Kajiwara; K. Ogawa; T. Kikuchi and S. Miyazaki,Materials Science and Engineering: A,High strength Ti–Ni-based shape memory thin films,1999.0,Ni43.0Ti50.8Cu6.2 %,,,,,,6.2,,,,,43.0,,,,,,50.8,,,,,,,,,6.673036,40.0
TSPAN_CD_ALL,NiTiCu,S. Miyazaki and A. Ishida,Materials Science and Engineering: A,Martensitic transformation and shape memory behavior in sputter-deposited TiNi-base thin films,1999.0,Ni42.6Ti52.4Cu5.0 %,,,,,,5.0,,,,,42.6,,,,,,52.4,,,,,,,,,6.602476,45.0
TSPAN_CD_ALL,NiTiCu,S. Miyazaki and A. Ishida,Materials Science and Engineering: A,Martensitic transformation and shape memory behavior in sputter-deposited TiNi-base thin films,1999.0,Ni42.6Ti52.4Cu5.0 %,,,,,,5.0,,,,,42.6,,,,,,52.4,,,,,,,,,6.602476,47.0
TSPAN_CD_ALL,NiTiCu,S. Miyazaki and A. Ishida,Materials Science and Engineering: A,Martensitic transformation and shape memory behavior in sputter-deposited TiNi-base thin films,1999.0,Ni37.0Ti53.5Cu9.5 %,,,,,,9.5,,,,,37.0,,,,,,53.5,,,,,,,,,6.554605,32.0
TSPAN_CD_ALL,NiTiCu,A. Ishida and M. Sato,Philosophical Magazine,Shape memory behaviour of annealed Ti48.5Ni(51.5− x )Cu x (x = 6.2–33.5) thin films,2008.0,Ni35.9Ti48.6Cu15.5 %,,,,,,15.5,,,,,35.9,,,,,,48.6,,,,,,,,,6.770974,24.0
TSPAN_CD_ALL,NiTiCu,A. Ishida and M. Sato,Philosophical Magazine,Shape memory behaviour of annealed Ti48.5Ni(51.5− x )Cu x (x = 6.2–33.5) thin films,2008.0,Ni48.3Ti28.4Cu23.3 %,,,,,,23.3,,,,,48.3,,,,,,28.4,,,,,,,,,7.660912,27.0
TSPAN_CD_ALL,NiTiCu,A. Ishida and M. Sato,Philosophical Magazine,Shape memory behaviour of annealed Ti48.5Ni(51.5− x )Cu x (x = 6.2–33.5) thin films,2008.0,Ni48.3Ti28.4Cu23.3 %,,,,,,23.3,,,,,48.3,,,,,,28.4,,,,,,,,,7.660912,29.0
TSPAN_CD_ALL,NiTiCu,A. Ishida and M. Sato,Philosophical Magazine,Shape memory behaviour of annealed Ti48.5Ni(51.5− x )Cu x (x = 6.2–33.5) thin films,2008.0,Ni48.3Ti28.4Cu23.3 %,,,,,,23.3,,,,,48.3,,,,,,28.4,,,,,,,,,7.660912,26.0
TSPAN_CD_ALL,NiTiCu,M. Tomozawa; H. Y. Kim and S. Miyazaki,Acta Materialia,Shape memory behavior and internal structure of Ti–Ni–Cu shape memory alloy thin films and their application for microactuators,2009.0,Ni38.3Ti52.4Cu9.3 %,,,,,,9.3,,,,,38.3,,,,,,52.4,,,,,,,,,6.602992,21.0
TSPAN_CD_ALL,NiTiCu,M. Tomozawa; H. Y. Kim and S. Miyazaki,Acta Materialia,Shape memory behavior and internal structure of Ti–Ni–Cu shape memory alloy thin films and their application for microactuators,2009.0,Ni38.3Ti52.4Cu9.3 %,,,,,,9.3,,,,,38.3,,,,,,52.4,,,,,,,,,6.602992,31.0
TSPAN_CD_ALL,NiTiCu,M. Tomozawa; H. Y. Kim; A. Yamamoto; S. Hiromoto and S. Miyazaki,Acta Materialia,Effect of heat treatment temperature on the microstructure and actuation behavior of a Ti–Ni–Cu thin film microactuator,2010.0,Ni38.0Ti52.0Cu10.0 %,,,,,,10.0,,,,,38.0,,,,,,52.0,,,,,,,,,6.62068,15.0
TSPAN_CD_ALL,NiTiCu,A. Ishida and M. Sato,Intermetallics,Shape memory behaviour of Ti51.5Ni(48.5−x)Cux (x=23.4–37.3) thin films with submicron grain sizes,2011.0,Ni11.3Ti51.4Cu37.3 %,,,,,,37.3,,,,,11.3,,,,,,51.4,,,,,,,,,6.650362,29.0
TSPAN_CD_ALL,NiTiCu,M. Valeanu; M. Lucaci; A. D. Crisan; M. Sofronie; L. Leonat and V. Kuncser,Journal of Alloys and Compounds,Martensitic transformation of Ti50Ni30Cu20 alloy prepared by powder metallurgy,2011.0,Ni30.0Ti50.0Cu20.0 %,,,,,,20.0,,,,,30.0,,,,,,50.0,,,,,,,,,6.7099,47.0
TSPAN_CD_ALL,NiTiCu,Y.-w. Kim; K.-c. Choi; Y.-s. Chung; E. Choi and T.-h. Nam,Journal of Alloys and Compounds,Microstructure and martensitic transformation characteristics of gas-atomized Ti–Ni–Cu powders,2013.0,Ni30.0Ti50.0Cu20.0 %,,,,,,20.0,,,,,30.0,,,,,,50.0,,,,,,,,,6.7099,13.0
TSPAN_CD_ALL,NiTiCu,T. Hashinaga; S. Miyazaki; T. Ueki and H. Horikawa,Journal de Physique IV,Transformation and deformation behavior in sputter-deposited Ti-Ni-Cu thin films,1995.0,Ni26.6Ti55.4Cu18.0 %,,,,,,18.0,,,,,26.6,,,,,,55.4,,,,,,,,,6.472006,34.0
TSPAN_CD_ALL,NiTiCu,K. Yamazaki; S. Kajiwara; T. Kikuchi; K. Ogawa and S. Miyazaki,Journal de Physique IV ,Super-high strength shape memory thin films,2003.0,Ni40.0Ti54.3Cu5.7 %,,,,,,5.7,,,,,40.0,,,,,,54.3,,,,,,,,,6.518941,45.0
TSPAN_CD_ALL,NiTiCu,G.-b. Cho; C.-a. Yu; J.-h. Lee; Y.-w. Kim and T.-h. Nam,Scripta Materialia,Lattice deformation and shape memory characteristics of Ti–30Ni–20Cu(at.%) alloy ribbons,2006.0,Ni30.0Ti50.0Cu20.0 %,,,,,,20.0,,,,,30.0,,,,,,50.0,,,,,,,,,6.7099,7.0
TSPAN_CD_ALL,NiTiCu,A. Ishida and M. Sato,Philosophical Magazine,Shape memory behaviour of annealed Ti48.5Ni(51.5− x )Cu x (x = 6.2–33.5) thin films,2008.0,Ni35.9Ti48.6Cu15.5 %,,,,,,15.5,,,,,35.9,,,,,,48.6,,,,,,,,,6.770974,27.0
TSPAN_CD_ALL,NiTiCu,A. Ishida and M. Sato,Philosophical Magazine,Shape memory behaviour of annealed Ti48.5Ni(51.5− x )Cu x (x = 6.2–33.5) thin films,2008.0,Ni35.9Ti48.6Cu15.5 %,,,,,,15.5,,,,,35.9,,,,,,48.6,,,,,,,,,6.770974,26.0
TSPAN_CD_ALL,NiTiCu,A. Ishida and M. Sato,Philosophical Magazine,Shape memory behaviour of annealed Ti48.5Ni(51.5− x )Cu x (x = 6.2–33.5) thin films,2008.0,Ni18.0Ti48.5Cu33.5 %,,,,,,33.5,,,,,18.0,,,,,,48.5,,,,,,,,,6.777535,36.0
TSPAN_CD_ALL,NiTiCu,T.-H. Nam and Y.-W. Kim,Intermetallics,Shape memory characteristics of rapidly solidified Ti50Ni15Cu35 alloy ribbons,2010.0,Ni15.0Ti50.0Cu35.0 %,,,,,,35.0,,,,,15.0,,,,,,50.0,,,,,,,,,6.7117,26.0
TSPAN_CD_ALL,NiTiCu,M. Valeanu; M. Lucaci; A. D. Crisan; M. Sofronie; L. Leonat and V. Kuncser,Journal of Alloys and Compounds,Martensitic transformation of Ti50Ni30Cu20 alloy prepared by powder metallurgy,2011.0,Ni30.0Ti50.0Cu20.0 %,,,,,,20.0,,,,,30.0,,,,,,50.0,,,,,,,,,6.7099,48.0
TSPAN_CD_ALL,NiTiCu,A. Ishida; M. Sato and Z. Y. Gao,Journal of Alloys and Compounds,Properties and applications of TiNiCu shape-memory-alloy thin films,2013.0,Ni33.1Ti51.5Cu15.4 %,,,,,,15.4,,,,,33.1,,,,,,51.5,,,,,,,,,6.643333,90.0
TSPAN_CD_ALL,NiTiCu,J. Frenzel; A. Wieczorek; I. Opahle; B. Maaß; R. Drautz and G. Eggeler,Acta Materialia,On the effect of alloy composition on martensite start temperatures and latent heats in Ni–Ti-based shape memory alloys,2015.0,Ni47.5Ti50.0Cu2.5 %,,,,,,2.5,,,,,47.5,,,,,,50.0,,,,,,,,,6.7078,62.0
TSPAN_CD_ALL,NiTiCu,J. Frenzel; A. Wieczorek; I. Opahle; B. Maaß; R. Drautz and G. Eggeler,Acta Materialia,On the effect of alloy composition on martensite start temperatures and latent heats in Ni–Ti-based shape memory alloys,2015.0,Ni45.0Ti50.0Cu5.0 %,,,,,,5.0,,,,,45.0,,,,,,50.0,,,,,,,,,6.7081,51.0
TSPAN_CD_ALL,NiTiCu,S. M. Tan; V. H. No and S. Miyazaki,Acta Materialia,Ti-content and annealing temperature dependence of deformation characteristics of TiXNi(92−X)Cu8 shape memory alloys,1998.0,Ni41.0Ti51.0Cu8.0 %,,,,,,8.0,,,,,41.0,,,,,,51.0,,,,,,,,,6.66445,31.0
TSPAN_CD_ALL,NiTiCu,T. Goryczka and J. Van Humbeeck,Journal of Achievements in Materials and Manufacturing Engineering,Characterization of a NiTiCu shape memory alloy produced by powder technology,2006.0,Ni47.0Ti50.0Cu3.0 %,,,,,,3.0,,,,,47.0,,,,,,50.0,,,,,,,,,6.70786,56.0
TSPAN_CD_ALL,NiTiCu,E. López Cuellar; G. Guénin and M. Morin,Materials Science Forum,Strain-resistivity behavior of a Ti-45Ni-5Cu shape memory alloy during superelastic and SATWME cycling,2006.0,Ni45.0Ti50.0Cu5.0 %,,,,,,5.0,,,,,45.0,,,,,,50.0,,,,,,,,,6.7081,27.0
TSPAN_CD_ALL,NiTiCu,A. Terayama and H. Kyogoku,Materials Science and Engineering: A,Shape memory characteristics of the P/M-processed Ti–Ni–Cu alloys,2010.0,Ni30.2Ti49.8Cu20.0 %,,,,,,20.0,,,,,30.2,,,,,,49.8,,,,,,,,,6.718702,16.0
TSPAN_CD_ALL,NiTiCu,T. Hashinaga; S. Miyazaki; T. Ueki and H. Horikawa,Journal de Physique IV,Transformation and deformation behavior in sputter-deposited Ti-Ni-Cu thin films,1995.0,Ni37.0Ti53.5Cu9.5 %,,,,,,9.5,,,,,37.0,,,,,,53.5,,,,,,,,,6.554605,34.0
TSPAN_CD_ALL,NiTiCu,N. Matveeva; V. Pushin; A. Shelyakov; Y. A. Bykovskii; S. Volkova and V. Kraposhin,Physics of Metals and Metallography,Effect of the conditions of crystallization of amorphous TiNi-TiCu alloys on their structure and shape memory,1997.0,Ni25.0Ti50.0Cu25.0 %,,,,,,25.0,,,,,25.0,,,,,,50.0,,,,,,,,,6.7105,28.0
TSPAN_CD_ALL,NiTiCu,S. Miyazaki and A. Ishida,Materials Science and Engineering: A,Martensitic transformation and shape memory behavior in sputter-deposited TiNi-base thin films,1999.0,Ni26.6Ti55.4Cu18.0 %,,,,,,18.0,,,,,26.6,,,,,,55.4,,,,,,,,,6.472006,31.0
TSPAN_CD_ALL,NiTiCu,C. J. d. Araújo; C. H. Gonzalez; M. Morin and G. Guénin,Materials ReseVARh,Influence of the mechanical loading history on the stress assisted two way memory effect in a Ti-Ni-Cu alloy,2001.0,Ni45.0Ti50.0Cu5.0 %,,,,,,5.0,,,,,45.0,,,,,,50.0,,,,,,,,,6.7081,23.0
TSPAN_CD_ALL,NiTiCu,T. Goryczka and J. Van Humbeeck,Journal of Achievements in Materials and Manufacturing Engineering,Characterization of a NiTiCu shape memory alloy produced by powder technology,2006.0,Ni47.0Ti50.0Cu3.0 %,,,,,,3.0,,,,,47.0,,,,,,50.0,,,,,,,,,6.70786,147.0
TSPAN_CD_ALL,NiTiCu,A. Ishida; M. Sato; K. Ogawa and K. Yamada,Materials Science and Engineering: A,Shape memory behavior of Ti–Ni–Cu thin films,2006.0,Ni36.8Ti51.6Cu11.6 %,,,,,,11.6,,,,,36.8,,,,,,51.6,,,,,,,,,6.638476,20.0
TSPAN_CD_ALL,NiTiCu,A. Ishida and M. Sato,Philosophical Magazine,Shape memory behaviour of annealed Ti48.5Ni(51.5− x )Cu x (x = 6.2–33.5) thin films,2008.0,Ni18.0Ti48.5Cu33.5 %,,,,,,33.5,,,,,18.0,,,,,,48.5,,,,,,,,,6.777535,29.0
TSPAN_CD_ALL,NiTiCu,Y. Tong; Y. Liu; Z. Xie and M. Zarinejad,Acta Materialia,Effect of precipitation on the shape memory effect of Ti50Ni25Cu25 Melt Spun ribbon,2008.0,Ni25.0Ti50.0Cu25.0 %,,,,,,25.0,,,,,25.0,,,,,,50.0,,,,,,,,,6.7105,18.0
TSPAN_CD_ALL,NiTiCu,S.-w. Kang; Y.-M. Lim; Y.-h. Lee; H.-j. Moon; Y.-w. Kim and T.-h. Nam,Scripta Materialia,Microstructures and shape memory characteristics of a Ti–20Ni–30Cu (at.%) alloy strip fabricated by the melt overflow process,2010.0,Ni20.0Ti50.0Cu30.0 %,,,,,,30.0,,,,,20.0,,,,,,50.0,,,,,,,,,6.7111,15.0
TSPAN_CD_ALL,NiTiCu,Y. Tong and Y. Liu,Materials Chemistry and Physics,Effect of precipitation on two-way shape memory effect of Melt Spun Ti50Ni25Cu25 ribbon,2010.0,Ni25.0Ti50.0Cu25.0 %,,,,,,25.0,,,,,25.0,,,,,,50.0,,,,,,,,,6.7105,29.0
TSPAN_CD_ALL,NiTiCu,T. Goryczka,Shape Memory Alloys-Processing; Characterization and Applications,Ni25Ti50Cu25 shape memory alloy produced by nonconventional techniques,2013.0,Ni25.0Ti50.0Cu25.0 %,,,,,,25.0,,,,,25.0,,,,,,50.0,,,,,,,,,6.7105,12.0
TSPAN_CD_ALL,NiTiCu,J. Rak; T. Goryczka and P. Ochin,Acta Physica Polonica A,Martensite Reorientation after Thermal Cycling in NiTiCu Shape Memory Alloys Studied by EBSD Technique,2016.0,Ni25.0Ti50.0Cu25.0 %,,,,,,25.0,,,,,25.0,,,,,,50.0,,,,,,,,,6.7105,16.0
TSPAN_CD_ALL,NiTiCu,J. Rak; T. Goryczka and P. Ochin,Acta Physica Polonica A,Martensite Reorientation after Thermal Cycling in NiTiCu Shape Memory Alloys Studied by EBSD Technique,2016.0,Ni25.0Ti50.0Cu25.0 %,,,,,,25.0,,,,,25.0,,,,,,50.0,,,,,,,,,6.7105,16.0
TSPAN_CD_ALL,NiTiCu,J. Rak; T. Goryczka and P. Ochin,Acta Physica Polonica A,Martensite Reorientation after Thermal Cycling in NiTiCu Shape Memory Alloys Studied by EBSD Technique,2016.0,Ni25.0Ti50.0Cu25.0 %,,,,,,25.0,,,,,25.0,,,,,,50.0,,,,,,,,,6.7105,16.0
TSPAN_CD_ALL,NiTiCu,J. Rak; T. Goryczka and P. Ochin,Acta Physica Polonica A,Martensite Reorientation after Thermal Cycling in NiTiCu Shape Memory Alloys Studied by EBSD Technique,2016.0,Ni25.0Ti50.0Cu25.0 %,,,,,,25.0,,,,,25.0,,,,,,50.0,,,,,,,,,6.7105,17.0
TSPAN_CD_ALL,NiTiCu,J. Rak; T. Goryczka and P. Ochin,Acta Physica Polonica A,Martensite Reorientation after Thermal Cycling in NiTiCu Shape Memory Alloys Studied by EBSD Technique,2016.0,Ni25.0Ti50.0Cu25.0 %,,,,,,25.0,,,,,25.0,,,,,,50.0,,,,,,,,,6.7105,18.0
TSPAN_CD_ALL,NiTiCu,S. Miyazaki; T. Hashinaga and A. Ishida,Thin Solid Films,Martensitic transformations in sputter-deposited Ti−Ni−Cu shape memory alloy thin films,1996.0,Ni43.0Ti50.8Cu6.2 %,,,,,,6.2,,,,,43.0,,,,,,50.8,,,,,,,,,6.673036,42.0
TSPAN_CD_ALL,NiTiCu,T. Matsunaga; S. Kajiwara; K. Ogawa; T. Kikuchi and S. Miyazaki,Acta Materialia,Internal structures and shape memory properties of sputter-deposited thin films of a Ti–Ni–Cu alloy,2001.0,Ni43.0Ti50.8Cu6.2 %,,,,,,6.2,,,,,43.0,,,,,,50.8,,,,,,,,,6.673036,27.0
TSPAN_CD_ALL,NiTiCu,Y.-W. Kim; S.-H. Lee and T.-H. Nam,Physica Scripta,Microstructure modifications of Ti–Ni–Cu shape memory alloy strips fabricated by VAR melt overflow process,2007.0,Ni30.0Ti50.0Cu20.0 %,,,,,,20.0,,,,,30.0,,,,,,50.0,,,,,,,,,6.7099,29.0
TSPAN_CD_ALL,NiTiCu,A. Ishida and M. Sato,Philosophical Magazine,Shape memory behaviour of annealed Ti48.5Ni(51.5− x )Cu x (x = 6.2–33.5) thin films,2008.0,Ni35.9Ti48.6Cu15.5 %,,,,,,15.5,,,,,35.9,,,,,,48.6,,,,,,,,,6.770974,27.0
TSPAN_CD_ALL,NiTiCu,A. Ishida and M. Sato,Philosophical Magazine,Shape memory behaviour of annealed Ti48.5Ni(51.5− x )Cu x (x = 6.2–33.5) thin films,2008.0,Ni35.9Ti48.6Cu15.5 %,,,,,,15.5,,,,,35.9,,,,,,48.6,,,,,,,,,6.770974,27.0
TSPAN_CD_ALL,NiTiCu,A. Ishida and M. Sato,Philosophical Magazine,Shape memory behaviour of annealed Ti48.5Ni(51.5− x )Cu x (x = 6.2–33.5) thin films,2008.0,Ni18.0Ti48.5Cu33.5 %,,,,,,33.5,,,,,18.0,,,,,,48.5,,,,,,,,,6.777535,36.0
TSPAN_CD_ALL,NiTiCu,A. Ishida and M. Sato,Philosophical Magazine,Shape memory behaviour of annealed Ti48.5Ni(51.5− x )Cu x (x = 6.2–33.5) thin films,2008.0,Ni18.0Ti48.5Cu33.5 %,,,,,,33.5,,,,,18.0,,,,,,48.5,,,,,,,,,6.777535,21.0
TSPAN_CD_ALL,NiTiCu,S.-w. Kang; Y.-M. Lim; Y.-h. Lee; H.-j. Moon; Y.-w. Kim and T.-h. Nam,Scripta Materialia,Microstructures and shape memory characteristics of a Ti–20Ni–30Cu (at.%) alloy strip fabricated by the melt overflow process,2010.0,Ni20.0Ti50.0Cu30.0 %,,,,,,30.0,,,,,20.0,,,,,,50.0,,,,,,,,,6.7111,16.0
TSPAN_CD_ALL,NiTiCu,A. Terayama and H. Kyogoku,Materials Science and Engineering: A,Shape memory characteristics of the P/M-processed Ti–Ni–Cu alloys,2010.0,Ni30.2Ti49.8Cu20.0 %,,,,,,20.0,,,,,30.2,,,,,,49.8,,,,,,,,,6.718702,18.0
TSPAN_CD_ALL,NiTiCu,J. Frenzel; A. Wieczorek; I. Opahle; B. Maaß; R. Drautz and G. Eggeler,Acta Materialia,On the effect of alloy composition on martensite start temperatures and latent heats in Ni–Ti-based shape memory alloys,2015.0,Ni44.75Ti50.25Cu5.0 %,,,,,,5.0,,,,,44.75,,,,,,50.25,,,,,,,,,6.6970975,39.0
TSPAN_CD_ALL,NiTiCu,G. C. Wang; K. P. Hu; Y. X. Tong; B. Tian; F. Chen; L. Li; Y. F. Zheng and Z. Y. Gao,Intermetallics,Influence of Nb content on martensitic transformation and mechanical properties of TiNiCuNb shape memory alloys,2016.0,Ni40.0Ti50.0Cu10.0 %,,,,,,10.0,,,,,40.0,,,,,,50.0,,,,,,,,,6.7087,22.0
TSPAN_CD_ALL,NiTiCu,T. Hashinaga; S. Miyazaki; T. Ueki and H. Horikawa,Journal de Physique IV,Transformation and deformation behavior in sputter-deposited Ti-Ni-Cu thin films,1995.0,Ni26.6Ti55.4Cu18.0 %,,,,,,18.0,,,,,26.6,,,,,,55.4,,,,,,,,,6.472006,32.0
TSPAN_CD_ALL,NiTiCu,Z. Xie; J. Van Humbeeck; Y. Liu and L. Delaey,Scripta Materialia,TEM study of Ti50Ni25Cu25 melt spun ribbons,1997.0,Ni25.0Ti50.0Cu25.0 %,,,,,,25.0,,,,,25.0,,,,,,50.0,,,,,,,,,6.7105,11.0
TSPAN_CD_ALL,NiTiCu,V. Saravanan; A. Khantachawana and S. Miyazaki,Materials Transactions,Texture analysis and properties of rapidly solidified Ti52Ni38Cu10 shape memory alloy,2004.0,Ni38.0Ti52.0Cu10.0 %,,,,,,10.0,,,,,38.0,,,,,,52.0,,,,,,,,,6.62068,15.0
TSPAN_CD_ALL,NiTiCu,A. Ishida; M. Sato; K. Ogawa and K. Yamada,Materials Science and Engineering: A,Shape memory behavior of Ti–Ni–Cu thin films,2006.0,Ni36.8Ti51.6Cu11.6 %,,,,,,11.6,,,,,36.8,,,,,,51.6,,,,,,,,,6.638476,31.0
TSPAN_CD_ALL,NiTiCu,A. Ishida and M. Sato,Philosophical Magazine,Shape memory behaviour of annealed Ti48.5Ni(51.5− x )Cu x (x = 6.2–33.5) thin films,2008.0,Ni35.9Ti48.6Cu15.5 %,,,,,,15.5,,,,,35.9,,,,,,48.6,,,,,,,,,6.770974,28.0
TSPAN_CD_ALL,NiTiCu,A. Ishida and M. Sato,Philosophical Magazine,Shape memory behaviour of annealed Ti48.5Ni(51.5− x )Cu x (x = 6.2–33.5) thin films,2008.0,Ni18.0Ti48.5Cu33.5 %,,,,,,33.5,,,,,18.0,,,,,,48.5,,,,,,,,,6.777535,38.0
TSPAN_CD_ALL,NiTiCu,A. Ishida and M. Sato,Philosophical Magazine,Shape memory behaviour of annealed Ti48.5Ni(51.5− x )Cu x (x = 6.2–33.5) thin films,2008.0,Ni18.0Ti48.5Cu33.5 %,,,,,,33.5,,,,,18.0,,,,,,48.5,,,,,,,,,6.777535,28.0
TSPAN_CD_ALL,NiTiCu,M. Tomozawa; H. Y. Kim and S. Miyazaki,Acta Materialia,Shape memory behavior and internal structure of Ti–Ni–Cu shape memory alloy thin films and their application for microactuators,2009.0,Ni38.3Ti52.4Cu9.3 %,,,,,,9.3,,,,,38.3,,,,,,52.4,,,,,,,,,6.602992,24.0
TSPAN_CD_ALL,NiTiCu,Z. Y. Gao; M. Sato and A. Ishida,Journal of Alloys and Compounds,Formation of B19′ martensite in annealed Ti44.6Ni40.1Cu15.3 thin films and their shape recovery characteristic,2010.0,Ni40.1Ti44.6Cu15.3 %,,,,,,15.3,,,,,40.1,,,,,,44.6,,,,,,,,,6.94699,42.0
TSPAN_CD_ALL,NiTiCu,A. Ishida and M. Sato,Intermetallics,Shape memory behaviour of Ti51.5Ni(48.5−x)Cux (x=23.4–37.3) thin films with submicron grain sizes,2011.0,Ni15.7Ti51.2Cu33.1 %,,,,,,33.1,,,,,15.7,,,,,,51.2,,,,,,,,,6.65866,27.0
TSPAN_CD_ALL,NiTiCu,O. Mercier and K. N. Melton,Metallurgical Transactions A,The substitution of Cu for Ni in NiTi shape memory alloys,1979.0,Ni20.4Ti52.2Cu27.4 %,,,,,,27.4,,,,,20.4,,,,,,52.2,,,,,,,,,6.613966,48.0
TSPAN_CD_ALL,NiTiCu,C. Araujo; M. Morin and G. Guénin,Journal de Physique IV,Fatigue behavior of Ti-Ni-Cu thin wires SME,1997.0,Ni45.0Ti50.0Cu5.0 %,,,,,,5.0,,,,,45.0,,,,,,50.0,,,,,,,,,6.7081,35.0
TSPAN_CD_ALL,NiTiCu,N. Matveeva; V. Pushin; A. Shelyakov; Y. A. Bykovskii; S. Volkova and V. Kraposhin,Physics of Metals and Metallography,Effect of the conditions of crystallization of amorphous TiNi-TiCu alloys on their structure and shape memory,1997.0,Ni25.0Ti50.0Cu25.0 %,,,,,,25.0,,,,,25.0,,,,,,50.0,,,,,,,,,6.7105,10.0
TSPAN_CD_ALL,NiTiCu,B. Gabry; C. Lexcellent; V. H. No and S. Miyazaki,Thin Solid Films,Thermodynamic modeling of the recovery strains of sputter-deposited shape memory alloys Ti–Ni and Ti–Ni–Cu thin films,2000.0,Ni43.0Ti50.8Cu6.2 %,,,,,,6.2,,,,,43.0,,,,,,50.8,,,,,,,,,6.673036,50.0
TSPAN_CD_ALL,NiTiCu,Y. Liu,Materials Science and Engineering: A,Mechanical and thermomechanical properties of a Ti50Ni25Cu25 melt spun ribbon,2003.0,Ni25.0Ti50.0Cu25.0 %,,,,,,25.0,,,,,25.0,,,,,,50.0,,,,,,,,,6.7105,20.0
TSPAN_CD_ALL,NiTiCu,A. Ishida and M. Sato,Philosophical Magazine,Shape memory behaviour of annealed Ti48.5Ni(51.5− x )Cu x (x = 6.2–33.5) thin films,2008.0,Ni35.9Ti48.6Cu15.5 %,,,,,,15.5,,,,,35.9,,,,,,48.6,,,,,,,,,6.770974,29.0
TSPAN_CD_ALL,NiTiCu,A. Ishida and M. Sato,Philosophical Magazine,Shape memory behaviour of annealed Ti48.5Ni(51.5− x )Cu x (x = 6.2–33.5) thin films,2008.0,Ni35.9Ti48.6Cu15.5 %,,,,,,15.5,,,,,35.9,,,,,,48.6,,,,,,,,,6.770974,28.0
TSPAN_CD_ALL,NiTiCu,A. Ishida; M. Sato and K. Ogawa,Materials Science and Engineering: A,Microstructure and shape memory behavior of annealed Ti–36.8at.% Ni–11.6at.% Cu thin film,2008.0,Ni36.8Ti51.6Cu11.6 %,,,,,,11.6,,,,,36.8,,,,,,51.6,,,,,,,,,6.638476,21.0
TSPAN_CD_ALL,NiTiCu,Y. Tong; Y. Liu; Z. Xie and M. Zarinejad,Acta Materialia,Effect of precipitation on the shape memory effect of Ti50Ni25Cu25 Melt Spun ribbon,2008.0,Ni25.0Ti50.0Cu25.0 %,,,,,,25.0,,,,,25.0,,,,,,50.0,,,,,,,,,6.7105,13.0
TSPAN_CD_ALL,NiTiCu,S. Belyaev; N. Resnina and V. Slesarenko,Smart Materials and Structures,Mechanical and functional properties of amorphous–crystalline thin ribbons of Ti 50 Ni 25 Cu 25 and Ti 40.7 Hf 9.5 Ni 44.8 Cu 5 shape memory alloys,2011.0,Ni25.0Ti50.0Cu25.0 %,,,,,,25.0,,,,,25.0,,,,,,50.0,,,,,,,,,6.7105,8.0
TSPAN_CD_ALL,NiTiCu,Y. Q. Fu; W. M. Huang and H. J. Du,Thin Solid Films,Stress induced texture and shape memory trench in TiNiCu films,2011.0,Ni45.6Ti50.2Cu4.2 %,,,,,,4.2,,,,,45.6,,,,,,50.2,,,,,,,,,6.699202,54.0
TSPAN_CD_ALL,NiTiCu,T. Goryczka,Shape Memory Alloys-Processing; Characterization and Applications,Ni25Ti50Cu25 shape memory alloy produced by nonconventional techniques,2013.0,Ni25.0Ti50.0Cu25.0 %,,,,,,25.0,,,,,25.0,,,,,,50.0,,,,,,,,,6.7105,23.0
TSPAN_CD_ALL,NiTiCu,A. Ishida; M. Sato and Z. Y. Gao,Journal of Alloys and Compounds,Properties and applications of TiNiCu shape-memory-alloy thin films,2013.0,Ni33.1Ti51.5Cu15.4 %,,,,,,15.4,,,,,33.1,,,,,,51.5,,,,,,,,,6.643333,109.0
TSPAN_CD_ALL,NiTiCu,O. Mercier; E. Torok and B. Tirbonod,International Conference on Martensitic Transformations,Internal friction peaks associated with the martensitic phase transformation of NiTi and NiTiCu alloys,1979.0,Ni35.7Ti51.6Cu12.7 %,,,,,,12.7,,,,,35.7,,,,,,51.6,,,,,,,,,6.638608,34.0
TSPAN_CD_ALL,NiTiCu,S. M. Tan; V. H. No and S. Miyazaki,Acta Materialia,Ti-content and annealing temperature dependence of deformation characteristics of TiXNi(92−X)Cu8 shape memory alloys,1998.0,Ni41.0Ti51.0Cu8.0 %,,,,,,8.0,,,,,41.0,,,,,,51.0,,,,,,,,,6.66445,24.0
TSPAN_CD_ALL,NiTiCu,S. Miyazaki and A. Ishida,Materials Science and Engineering: A,Martensitic transformation and shape memory behavior in sputter-deposited TiNi-base thin films,1999.0,Ni26.6Ti55.4Cu18.0 %,,,,,,18.0,,,,,26.6,,,,,,55.4,,,,,,,,,6.472006,32.0
TSPAN_CD_ALL,NiTiCu,H. Rösner; A. V. Shelyakov; A. M. Glezer; K. Feit and P. Schloßmacher,Materials Science and Engineering: A,A study of an amorphous-crystalline structured Ti–25Ni–25Cu (at.%) shape memory alloy,1999.0,Ni25.0Ti50.0Cu25.0 %,,,,,,25.0,,,,,25.0,,,,,,50.0,,,,,,,,,6.7105,18.0
TSPAN_CD_ALL,NiTiCu,L. Rong; D. A. Miller and D. C. Lagoudas,Metallurgical and Materials Transactions,Transformation behavior in a thermomechanically cycled TiNiCu alloy,2000.0,Ni40.0Ti50.0Cu10.0 %,,,,,,10.0,,,,,40.0,,,,,,50.0,,,,,,,,,6.7087,19.0
TSPAN_CD_ALL,NiTiCu,C. J. d. Araújo; C. H. Gonzalez; M. Morin and G. Guénin,Materials ReseVARh,Influence of the mechanical loading history on the stress assisted two way memory effect in a Ti-Ni-Cu alloy,2001.0,Ni45.0Ti50.0Cu5.0 %,,,,,,5.0,,,,,45.0,,,,,,50.0,,,,,,,,,6.7081,25.0
TSPAN_CD_ALL,NiTiCu,G. P. Cheng and Z. L. Xie,Journal of Alloys and Compounds,Some results on shape memory properties of Ti50Ni25Cu25 Melt Spun ribbons,2005.0,Ni25.0Ti50.0Cu25.0 %,,,,,,25.0,,,,,25.0,,,,,,50.0,,,,,,,,,6.7105,21.0
TSPAN_CD_ALL,NiTiCu,G.-b. Cho; C.-a. Yu; J.-h. Lee; Y.-w. Kim and T.-h. Nam,Scripta Materialia,Lattice deformation and shape memory characteristics of Ti–30Ni–20Cu(at.%) alloy ribbons,2006.0,Ni30.0Ti50.0Cu20.0 %,,,,,,20.0,,,,,30.0,,,,,,50.0,,,,,,,,,6.7099,6.0
TSPAN_CD_ALL,NiTiCu,M. Cai; S. C. Langford; M. Wu; W. Huang; G. Xiong; T. C. Droubay; A. G. Joly; K. M. Beck; W. P. Hess and J. T. Dickinson,Advanced Functional Materials,Study of Martensitic Phase Transformation in a NiTiCu Thin‐Film Shape‐Memory Alloy Using Photoelectron Emission Microscopy,2007.0,Ni47.0Ti52.0Cu1.0 %,,,,,,1.0,,,,,47.0,,,,,,52.0,,,,,,,,,6.6196,52.0
TSPAN_CD_ALL,NiTiCu,A. Ishida and M. Sato,Philosophical Magazine,Shape memory behaviour of annealed Ti48.5Ni(51.5− x )Cu x (x = 6.2–33.5) thin films,2008.0,Ni35.9Ti48.6Cu15.5 %,,,,,,15.5,,,,,35.9,,,,,,48.6,,,,,,,,,6.770974,28.0
TSPAN_CD_ALL,NiTiCu,A. Ishida and M. Sato,Philosophical Magazine,Shape memory behaviour of annealed Ti48.5Ni(51.5− x )Cu x (x = 6.2–33.5) thin films,2008.0,Ni23.9Ti48.3Cu27.8 %,,,,,,27.8,,,,,23.9,,,,,,48.3,,,,,,,,,6.785653,21.0
TSPAN_CD_ALL,NiTiCu,A. Ishida; M. Sato and K. Ogawa,Materials Science and Engineering: A,Microstructure and shape memory behavior of annealed Ti–36.8at.% Ni–11.6at.% Cu thin film,2008.0,Ni36.8Ti51.6Cu11.6 %,,,,,,11.6,,,,,36.8,,,,,,51.6,,,,,,,,,6.638476,30.0
TSPAN_CD_ALL,NiTiCu,Y. Tong; Y. Liu; Z. Xie and M. Zarinejad,Acta Materialia,Effect of precipitation on the shape memory effect of Ti50Ni25Cu25 Melt Spun ribbon,2008.0,Ni25.0Ti50.0Cu25.0 %,,,,,,25.0,,,,,25.0,,,,,,50.0,,,,,,,,,6.7105,15.0
TSPAN_CD_ALL,NiTiCu,K. Hori; T. Namazu and S. Inoue,Thin Solid Films,Effect of Cu content on the shape memory behavior of Ti–Ni–Cu alloy thin films prepared by triple-source dc magnetron sputtering,2010.0,Ni41.8Ti52.1Cu6.1 %,,,,,,6.1,,,,,41.8,,,,,,52.1,,,,,,,,,6.615811,48.0
TSPAN_CD_ALL,NiTiCu,A. Ishida and M. Sato,Intermetallics,Shape memory behaviour of Ti51.5Ni(48.5−x)Cux (x=23.4–37.3) thin films with submicron grain sizes,2011.0,Ni21.1Ti51.3Cu27.6 %,,,,,,27.6,,,,,21.1,,,,,,51.3,,,,,,,,,6.653599,33.0
TSPAN_CD_ALL,NiTiCu,A. V. Shelyakov; N. N. Sitnikov; A. P. Menushenkov; V. V. Koledov and A. I. Irjak,Thin Solid Films,Nanostructured thin ribbons of a shape memory TiNiCu alloy,2011.0,Ni25.0Ti50.0Cu25.0 %,,,,,,25.0,,,,,25.0,,,,,,50.0,,,,,,,,,6.7105,15.0
TSPAN_CD_ALL,NiTiCu,A. V. Shelyakov; N. N. Sitnikov; A. P. Menushenkov; V. V. Koledov and A. I. Irjak,Thin Solid Films,Nanostructured thin ribbons of a shape memory TiNiCu alloy,2011.0,Ni25.0Ti50.0Cu25.0 %,,,,,,25.0,,,,,25.0,,,,,,50.0,,,,,,,,,6.7105,17.0
TSPAN_CD_ALL,NiTiCu,N. G. Jones and D. Dye,Intermetallics,Influence of applied stress on the transformation behaviour and martensite evolution of a Ti–Ni–Cu shape memory alloy,2013.0,Ni41.0Ti50.0Cu9.0 %,,,,,,9.0,,,,,41.0,,,,,,50.0,,,,,,,,,6.70858,29.0
TSPAN_CD_ALL,NiTiCu,Y. Furuya; M. Matsumoto; H. S. Kimura and T. Masumoto,Materials Science and Engineering: A,Thermoelastic phase transformation of Melt Spun Ti50Ni50−xCux (x = 0–20 at.%) ribbons,1991.0,Ni33.0Ti50.0Cu17.0 %,,,,,,17.0,,,,,33.0,,,,,,50.0,,,,,,,,,6.70954,7.0
TSPAN_CD_ALL,NiTiCu,Y. Shugo; T. Shimizu; K. Morii; T. Yamada and K. Kusaka,International Conference on Martensitic Transformations,Effects of Heat Treatment and Thermal Cycle on Helical Spring Properties in NiTiCu Alloy,1992.0,Ni39.8Ti50.2Cu10.0 %,,,,,,10.0,,,,,39.8,,,,,,50.2,,,,,,,,,6.699898,34.0
TSPAN_CD_ALL,NiTiCu,S. Miyazaki; T. Hashinaga and A. Ishida,Thin Solid Films,Martensitic transformations in sputter-deposited Ti−Ni−Cu shape memory alloy thin films,1996.0,Ni43.0Ti50.8Cu6.2 %,,,,,,6.2,,,,,43.0,,,,,,50.8,,,,,,,,,6.673036,39.0
TSPAN_CD_ALL,NiTiCu,S. M. Tan; V. H. No and S. Miyazaki,Acta Materialia,Ti-content and annealing temperature dependence of deformation characteristics of TiXNi(92−X)Cu8 shape memory alloys,1998.0,Ni42.0Ti50.0Cu8.0 %,,,,,,8.0,,,,,42.0,,,,,,50.0,,,,,,,,,6.70846,33.0
TSPAN_CD_ALL,NiTiCu,S. M. Tan; V. H. No and S. Miyazaki,Acta Materialia,Ti-content and annealing temperature dependence of deformation characteristics of TiXNi(92−X)Cu8 shape memory alloys,1998.0,Ni41.0Ti51.0Cu8.0 %,,,,,,8.0,,,,,41.0,,,,,,51.0,,,,,,,,,6.66445,21.0
TSPAN_CD_ALL,NiTiCu,H. Rösner; A. V. Shelyakov; A. M. Glezer; K. Feit and P. Schloßmacher,Materials Science and Engineering: A,A study of an amorphous-crystalline structured Ti–25Ni–25Cu (at.%) shape memory alloy,1999.0,Ni25.0Ti50.0Cu25.0 %,,,,,,25.0,,,,,25.0,,,,,,50.0,,,,,,,,,6.7105,71.0
TSPAN_CD_ALL,NiTiCu,D. A. Miller and D. C. Lagoudas,Smart Materials and Structures,Thermomechanical characterization of NiTiCu and NiTi SMA actuators: influence of plastic strains,2000.0,Ni45.0Ti45.0Cu10.0 %,,,,,,10.0,,,,,45.0,,,,,,45.0,,,,,,,,,6.92875,13.0
TSPAN_CD_ALL,NiTiCu,L. Rong; D. A. Miller and D. C. Lagoudas,Metallurgical and Materials Transactions,Transformation behavior in a thermomechanically cycled TiNiCu alloy,2000.0,Ni40.0Ti50.0Cu10.0 %,,,,,,10.0,,,,,40.0,,,,,,50.0,,,,,,,,,6.7087,18.0
TSPAN_CD_ALL,NiTiCu,L. Rong; D. A. Miller and D. C. Lagoudas,Metallurgical and Materials Transactions,Transformation behavior in a thermomechanically cycled TiNiCu alloy,2000.0,Ni40.0Ti50.0Cu10.0 %,,,,,,10.0,,,,,40.0,,,,,,50.0,,,,,,,,,6.7087,15.0
TSPAN_CD_ALL,NiTiCu,L. Rong; D. A. Miller and D. C. Lagoudas,Metallurgical and Materials Transactions,Transformation behavior in a thermomechanically cycled TiNiCu alloy,2000.0,Ni40.0Ti50.0Cu10.0 %,,,,,,10.0,,,,,40.0,,,,,,50.0,,,,,,,,,6.7087,17.0
TSPAN_CD_ALL,NiTiCu,C. J. d. Araújo; C. H. Gonzalez; M. Morin and G. Guénin,Materials ReseVARh,Influence of the mechanical loading history on the stress assisted two way memory effect in a Ti-Ni-Cu alloy,2001.0,Ni45.0Ti50.0Cu5.0 %,,,,,,5.0,,,,,45.0,,,,,,50.0,,,,,,,,,6.7081,30.0
TSPAN_CD_ALL,NiTiCu,T. Goryczka; M. Karolus; P. Ochin and H. Morawiec,Journal de Physique IV,Structure of melt spun Ni25Ti50Cu25 ribbons studied by X-ray diffraction,2001.0,Ni25.0Ti50.0Cu25.0 %,,,,,,25.0,,,,,25.0,,,,,,50.0,,,,,,,,,6.7105,29.0
TSPAN_CD_ALL,NiTiCu,Y. Liu,Materials Science and Engineering: A,Mechanical and thermomechanical properties of a Ti50Ni25Cu25 melt spun ribbon,2003.0,Ni25.0Ti50.0Cu25.0 %,,,,,,25.0,,,,,25.0,,,,,,50.0,,,,,,,,,6.7105,17.0
TSPAN_CD_ALL,NiTiCu,Y. Liu and X. Huang,Philosophical Magazine,Substrate-induced stress and transformation characteristics of a deposited Ti–Ni–Cu thin film,2004.0,Ni48.2Ti50.0Cu1.8 %,,,,,,1.8,,,,,48.2,,,,,,50.0,,,,,,,,,6.707716,57.0
TSPAN_CD_ALL,NiTiCu,Y. Liu and X. Huang,Philosophical Magazine,Substrate-induced stress and transformation characteristics of a deposited Ti–Ni–Cu thin film,2004.0,Ni48.2Ti50.0Cu1.8 %,,,,,,1.8,,,,,48.2,,,,,,50.0,,,,,,,,,6.707716,59.0
TSPAN_CD_ALL,NiTiCu,G. P. Cheng and Z. L. Xie,Journal of Alloys and Compounds,Some results on shape memory properties of Ti50Ni25Cu25 Melt Spun ribbons,2005.0,Ni25.0Ti50.0Cu25.0 %,,,,,,25.0,,,,,25.0,,,,,,50.0,,,,,,,,,6.7105,21.0
TSPAN_CD_ALL,NiTiCu,A. Ishida and M. Sato,Philosophical Magazine,Shape memory behaviour of annealed Ti48.5Ni(51.5− x )Cu x (x = 6.2–33.5) thin films,2008.0,Ni35.9Ti48.6Cu15.5 %,,,,,,15.5,,,,,35.9,,,,,,48.6,,,,,,,,,6.770974,30.0
TSPAN_CD_ALL,NiTiCu,A. Ishida and M. Sato,Philosophical Magazine,Shape memory behaviour of annealed Ti48.5Ni(51.5− x )Cu x (x = 6.2–33.5) thin films,2008.0,Ni18.0Ti48.5Cu33.5 %,,,,,,33.5,,,,,18.0,,,,,,48.5,,,,,,,,,6.777535,21.0
TSPAN_CD_ALL,NiTiCu,A. Ishida and M. Sato,Philosophical Magazine,Shape memory behaviour of annealed Ti48.5Ni(51.5− x )Cu x (x = 6.2–33.5) thin films,2008.0,Ni18.0Ti48.5Cu33.5 %,,,,,,33.5,,,,,18.0,,,,,,48.5,,,,,,,,,6.777535,35.0
TSPAN_CD_ALL,NiTiCu,A. Ishida and M. Sato,Philosophical Magazine,Shape memory behaviour of annealed Ti48.5Ni(51.5− x )Cu x (x = 6.2–33.5) thin films,2008.0,Ni18.0Ti48.5Cu33.5 %,,,,,,33.5,,,,,18.0,,,,,,48.5,,,,,,,,,6.777535,35.0
TSPAN_CD_ALL,NiTiCu,A. Ishida and M. Sato,Philosophical Magazine,Shape memory behaviour of annealed Ti48.5Ni(51.5− x )Cu x (x = 6.2–33.5) thin films,2008.0,Ni18.0Ti48.5Cu33.5 %,,,,,,33.5,,,,,18.0,,,,,,48.5,,,,,,,,,6.777535,30.0
TSPAN_CD_ALL,NiTiCu,K. N. Lin and S. K. Wu,Journal of Alloys and Compounds,Origin of three-stage transformation in a severely cold-rolled and annealed Ti51Ni40Cu9 shape memory alloy,2008.0,Ni40.0Ti51.0Cu9.0 %,,,,,,9.0,,,,,40.0,,,,,,51.0,,,,,,,,,6.66457,35.0
TSPAN_CD_ALL,NiTiCu,N. Resnina; S. Belyaev and A. Shelyakov,The European Physical Journal-Special Topics,Martensitic transformation in amorphous-crystalline Ti-Ni-Cu and Ti-Hf-Ni-Cu thin ribbons,2008.0,Ni25.0Ti50.0Cu25.0 %,,,,,,25.0,,,,,25.0,,,,,,50.0,,,,,,,,,6.7105,16.0
TSPAN_CD_ALL,NiTiCu,Y. Tong; Y. Liu; Z. Xie and M. Zarinejad,Acta Materialia,Effect of precipitation on the shape memory effect of Ti50Ni25Cu25 Melt Spun ribbon,2008.0,Ni25.0Ti50.0Cu25.0 %,,,,,,25.0,,,,,25.0,,,,,,50.0,,,,,,,,,6.7105,16.0
TSPAN_CD_ALL,NiTiCu,D. Konig; M. Ehmann; S. Thienhaus and A. Ludwig,Journal of Microelectromechanical Systems,Micro-to nanostructured devices for the characterization of scaling effects in shape-memory thin films,2010.0,Ni32.0Ti52.0Cu16.0 %,,,,,,16.0,,,,,32.0,,,,,,52.0,,,,,,,,,6.6214,19.0
TSPAN_CD_ALL,NiTiCu,Y. Tong and Y. Liu,Materials Chemistry and Physics,Effect of precipitation on two-way shape memory effect of Melt Spun Ti50Ni25Cu25 ribbon,2010.0,Ni25.0Ti50.0Cu25.0 %,,,,,,25.0,,,,,25.0,,,,,,50.0,,,,,,,,,6.7105,13.0
TSPAN_CD_ALL,NiTiCu,Y. Tong and Y. Liu,Materials Chemistry and Physics,Effect of precipitation on two-way shape memory effect of Melt Spun Ti50Ni25Cu25 ribbon,2010.0,Ni25.0Ti50.0Cu25.0 %,,,,,,25.0,,,,,25.0,,,,,,50.0,,,,,,,,,6.7105,10.0
TSPAN_CD_ALL,NiTiCu,A. V. Shelyakov; N. N. Sitnikov; V. V. Koledov; D. S. Kuchin; A. I. Irzhak and N. Y. Tabachkova,International Journal of Smart and Nano Materials,Melt Spun thin ribbons of shape memory TiNiCu alloy for micromechanical applications,2011.0,Ni25.0Ti50.0Cu25.0 %,,,,,,25.0,,,,,25.0,,,,,,50.0,,,,,,,,,6.7105,13.0
