Repository: AyushChauhan9389/Shape-Memory-Alloy-Dataset

File: Combined_SMA_Dataset.csv (part 91 of 113)
Source_Directory,Alloy_Type,Authors,Source,Title,Year,composition,Ag (at.%),Al (at.%),Au (at.%),Cd (at.%),Co (at.%),Cu (at.%),Fe (at.%),Hf (at.%),Mn (at.%),Nb (at.%),Ni (at.%),Pd (at.%),Pt (at.%),Ru (at.%),Si (at.%),Ta (at.%),Ti (at.%),Zn (at.%),Zr (at.%),Austenite Finish Temperature - AF - (°C),Austenite Start Temperature - AS - (°C),Martensite Finish Temperature - MF - (°C),Martensite Start Temperature - MS - (°C),Cooling Rate (°C/min),Heating Rate (°C/min),Calculated Density (g/cm^3),Thermal transformation span (TSPAN) - (AF-MF) - (°C)
TSPAN_CD_ALL,NiTiCu,S. Kustov; D. Salas; E. Cesari; R. Santamarta and J. Van Humbeeck,Acta Materialia,Isothermal and athermal martensitic transformations in Ni–Ti shape memory alloys,2012.0,Ni45.0Ti45.0Cu10.0 %,,,,,,10.0,,,,,45.0,,,,,,45.0,,,,,,,,,6.92875,103.0
TSPAN_CD_ALL,NiTiCu,T. Goryczka,Shape Memory Alloys-Processing; Characterization and Applications,Ni25Ti50Cu25 shape memory alloy produced by nonconventional techniques,2013.0,Ni25.0Ti50.0Cu25.0 %,,,,,,25.0,,,,,25.0,,,,,,50.0,,,,,,,,,6.7105,15.0
TSPAN_CD_ALL,NiTiCu,A. Ishida; M. Sato and Z. Y. Gao,Journal of Alloys and Compounds,Properties and applications of TiNiCu shape-memory-alloy thin films,2013.0,Ni33.1Ti51.5Cu15.4 %,,,,,,15.4,,,,,33.1,,,,,,51.5,,,,,,,,,6.643333,110.0
TSPAN_CD_ALL,NiTiCu,J. Frenzel; A. Wieczorek; I. Opahle; B. Maaß; R. Drautz and G. Eggeler,Acta Materialia,On the effect of alloy composition on martensite start temperatures and latent heats in Ni–Ti-based shape memory alloys,2015.0,Ni44.6Ti50.4Cu5.0 %,,,,,,5.0,,,,,44.6,,,,,,50.4,,,,,,,,,6.690496,45.0
TSPAN_CD_ALL,NiTiCu,Y. Shugo; T. Shimizu; K. Morii; T. Yamada and K. Kusaka,International Conference on Martensitic Transformations,Effects of Heat Treatment and Thermal Cycle on Helical Spring Properties in NiTiCu Alloy,1992.0,Ni39.8Ti50.2Cu10.0 %,,,,,,10.0,,,,,39.8,,,,,,50.2,,,,,,,,,6.699898,34.0
TSPAN_CD_ALL,NiTiCu,T. Hashinaga; S. Miyazaki; T. Ueki and H. Horikawa,Journal de Physique IV,Transformation and deformation behavior in sputter-deposited Ti-Ni-Cu thin films,1995.0,Ni26.6Ti55.4Cu18.0 %,,,,,,18.0,,,,,26.6,,,,,,55.4,,,,,,,,,6.472006,30.0
TSPAN_CD_ALL,NiTiCu,S. Miyazaki; T. Hashinaga and A. Ishida,Thin Solid Films,Martensitic transformations in sputter-deposited Ti−Ni−Cu shape memory alloy thin films,1996.0,Ni43.0Ti50.8Cu6.2 %,,,,,,6.2,,,,,43.0,,,,,,50.8,,,,,,,,,6.673036,32.0
TSPAN_CD_ALL,NiTiCu,N. Matveeva; V. Pushin; A. Shelyakov; Y. A. Bykovskii; S. Volkova and V. Kraposhin,Physics of Metals and Metallography,Effect of the conditions of crystallization of amorphous TiNi-TiCu alloys on their structure and shape memory,1997.0,Ni25.0Ti50.0Cu25.0 %,,,,,,25.0,,,,,25.0,,,,,,50.0,,,,,,,,,6.7105,16.0
TSPAN_CD_ALL,NiTiCu,T. Matsunaga; S. Kajiwara; K. Ogawa; T. Kikuchi and S. Miyazaki,Materials Science and Engineering: A,High strength Ti–Ni-based shape memory thin films,1999.0,Ni43.0Ti50.8Cu6.2 %,,,,,,6.2,,,,,43.0,,,,,,50.8,,,,,,,,,6.673036,39.0
TSPAN_CD_ALL,NiTiCu,L. Rong; D. A. Miller and D. C. Lagoudas,Metallurgical and Materials Transactions,Transformation behavior in a thermomechanically cycled TiNiCu alloy,2000.0,Ni40.0Ti50.0Cu10.0 %,,,,,,10.0,,,,,40.0,,,,,,50.0,,,,,,,,,6.7087,16.0
TSPAN_CD_ALL,NiTiCu,L. Rong; D. A. Miller and D. C. Lagoudas,Metallurgical and Materials Transactions,Transformation behavior in a thermomechanically cycled TiNiCu alloy,2000.0,Ni40.0Ti50.0Cu10.0 %,,,,,,10.0,,,,,40.0,,,,,,50.0,,,,,,,,,6.7087,16.0
TSPAN_CD_ALL,NiTiCu,L. Rong; D. A. Miller and D. C. Lagoudas,Metallurgical and Materials Transactions,Transformation behavior in a thermomechanically cycled TiNiCu alloy,2000.0,Ni40.0Ti50.0Cu10.0 %,,,,,,10.0,,,,,40.0,,,,,,50.0,,,,,,,,,6.7087,20.0
TSPAN_CD_ALL,NiTiCu,L. Rong; D. A. Miller and D. C. Lagoudas,Metallurgical and Materials Transactions,Transformation behavior in a thermomechanically cycled TiNiCu alloy,2000.0,Ni40.0Ti50.0Cu10.0 %,,,,,,10.0,,,,,40.0,,,,,,50.0,,,,,,,,,6.7087,18.0
TSPAN_CD_ALL,NiTiCu,L. Rong; D. A. Miller and D. C. Lagoudas,Metallurgical and Materials Transactions,Transformation behavior in a thermomechanically cycled TiNiCu alloy,2000.0,Ni40.0Ti50.0Cu10.0 %,,,,,,10.0,,,,,40.0,,,,,,50.0,,,,,,,,,6.7087,18.0
TSPAN_CD_ALL,NiTiCu,Y. Liu and X. Huang,Philosophical Magazine,Substrate-induced stress and transformation characteristics of a deposited Ti–Ni–Cu thin film,2004.0,Ni48.2Ti50.0Cu1.8 %,,,,,,1.8,,,,,48.2,,,,,,50.0,,,,,,,,,6.707716,56.0
TSPAN_CD_ALL,NiTiCu,G. P. Cheng and Z. L. Xie,Journal of Alloys and Compounds,Some results on shape memory properties of Ti50Ni25Cu25 Melt Spun ribbons,2005.0,Ni25.0Ti50.0Cu25.0 %,,,,,,25.0,,,,,25.0,,,,,,50.0,,,,,,,,,6.7105,20.0
TSPAN_CD_ALL,NiTiCu,G. P. Cheng and Z. L. Xie,Journal of Alloys and Compounds,Some results on shape memory properties of Ti50Ni25Cu25 Melt Spun ribbons,2005.0,Ni25.0Ti50.0Cu25.0 %,,,,,,25.0,,,,,25.0,,,,,,50.0,,,,,,,,,6.7105,24.0
TSPAN_CD_ALL,NiTiCu,A. Ishida and M. Sato,Philosophical Magazine,Shape memory behaviour of annealed Ti48.5Ni(51.5− x )Cu x (x = 6.2–33.5) thin films,2008.0,Ni35.9Ti48.6Cu15.5 %,,,,,,15.5,,,,,35.9,,,,,,48.6,,,,,,,,,6.770974,31.0
TSPAN_CD_ALL,NiTiCu,A. Ishida and M. Sato,Philosophical Magazine,Shape memory behaviour of annealed Ti48.5Ni(51.5− x )Cu x (x = 6.2–33.5) thin films,2008.0,Ni35.9Ti48.6Cu15.5 %,,,,,,15.5,,,,,35.9,,,,,,48.6,,,,,,,,,6.770974,31.0
TSPAN_CD_ALL,NiTiCu,A. Ishida and M. Sato,Philosophical Magazine,Shape memory behaviour of annealed Ti48.5Ni(51.5− x )Cu x (x = 6.2–33.5) thin films,2008.0,Ni35.9Ti48.6Cu15.5 %,,,,,,15.5,,,,,35.9,,,,,,48.6,,,,,,,,,6.770974,25.0
TSPAN_CD_ALL,NiTiCu,A. Ishida and M. Sato,Philosophical Magazine,Shape memory behaviour of annealed Ti48.5Ni(51.5− x )Cu x (x = 6.2–33.5) thin films,2008.0,Ni18.0Ti48.5Cu33.5 %,,,,,,33.5,,,,,18.0,,,,,,48.5,,,,,,,,,6.777535,27.0
TSPAN_CD_ALL,NiTiCu,A. Ishida and M. Sato,Philosophical Magazine,Shape memory behaviour of annealed Ti48.5Ni(51.5− x )Cu x (x = 6.2–33.5) thin films,2008.0,Ni18.0Ti48.5Cu33.5 %,,,,,,33.5,,,,,18.0,,,,,,48.5,,,,,,,,,6.777535,28.0
TSPAN_CD_ALL,NiTiCu,Y. Tong; Y. Liu; Z. Xie and M. Zarinejad,Acta Materialia,Effect of precipitation on the shape memory effect of Ti50Ni25Cu25 Melt Spun ribbon,2008.0,Ni25.0Ti50.0Cu25.0 %,,,,,,25.0,,,,,25.0,,,,,,50.0,,,,,,,,,6.7105,12.0
TSPAN_CD_ALL,NiTiCu,M. Tomozawa; H. Y. Kim and S. Miyazaki,Acta Materialia,Shape memory behavior and internal structure of Ti–Ni–Cu shape memory alloy thin films and their application for microactuators,2009.0,Ni38.3Ti52.4Cu9.3 %,,,,,,9.3,,,,,38.3,,,,,,52.4,,,,,,,,,6.602992,27.0
TSPAN_CD_ALL,NiTiCu,M. Tomozawa; H. Y. Kim; A. Yamamoto; S. Hiromoto and S. Miyazaki,Acta Materialia,Effect of heat treatment temperature on the microstructure and actuation behavior of a Ti–Ni–Cu thin film microactuator,2010.0,Ni38.0Ti52.0Cu10.0 %,,,,,,10.0,,,,,38.0,,,,,,52.0,,,,,,,,,6.62068,14.0
TSPAN_CD_ALL,NiTiCu,A. Ishida and M. Sato,Intermetallics,Shape memory behaviour of Ti51.5Ni(48.5−x)Cux (x=23.4–37.3) thin films with submicron grain sizes,2011.0,Ni25.2Ti51.4Cu23.4 %,,,,,,23.4,,,,,25.2,,,,,,51.4,,,,,,,,,6.648694,27.0
TSPAN_CD_ALL,NiTiCu,Y.-w. Kim; K.-c. Choi; Y.-s. Chung; E. Choi and T.-h. Nam,Journal of Alloys and Compounds,Microstructure and martensitic transformation characteristics of gas-atomized Ti–Ni–Cu powders,2013.0,Ni45.0Ti50.0Cu5.0 %,,,,,,5.0,,,,,45.0,,,,,,50.0,,,,,,,,,6.7081,65.0
TSPAN_CD_ALL,NiTiCu,J. Frenzel; A. Wieczorek; I. Opahle; B. Maaß; R. Drautz and G. Eggeler,Acta Materialia,On the effect of alloy composition on martensite start temperatures and latent heats in Ni–Ti-based shape memory alloys,2015.0,Ni42.5Ti50.0Cu7.5 %,,,,,,7.5,,,,,42.5,,,,,,50.0,,,,,,,,,6.7084,37.0
TSPAN_CD_ALL,NiTiCu,K. Tsuji and K. Nomura,Scripta Metallurgica et Materialia,The influence of cold working on transformation properties of NiTiCu alloys,1990.0,Ni40.5Ti50.5Cu9.0 %,,,,,,9.0,,,,,40.5,,,,,,50.5,,,,,,,,,6.686575,23.0
TSPAN_CD_ALL,NiTiCu,Y. Shugo; T. Shimizu; K. Morii; T. Yamada and K. Kusaka,International Conference on Martensitic Transformations,Effects of Heat Treatment and Thermal Cycle on Helical Spring Properties in NiTiCu Alloy,1992.0,Ni37.8Ti50.2Cu12.0 %,,,,,,12.0,,,,,37.8,,,,,,50.2,,,,,,,,,6.700138,30.0
TSPAN_CD_ALL,NiTiCu,T. Fukuda; T. Kakeshita; M. Kitayama and T. Saburi,Journal de Physique IV,Effect of aging on martensitic transformation in a shape memory Ti-40.5 Ni-10Cu alloy,1995.0,Ni40.5Ti49.5Cu10.0 %,,,,,,10.0,,,,,40.5,,,,,,49.5,,,,,,,,,6.730705,87.0
TSPAN_CD_ALL,NiTiCu,C. Araujo; M. Morin and G. Guénin,Journal de Physique IV,Fatigue behavior of Ti-Ni-Cu thin wires SME,1997.0,Ni45.0Ti50.0Cu5.0 %,,,,,,5.0,,,,,45.0,,,,,,50.0,,,,,,,,,6.7081,15.0
TSPAN_CD_ALL,NiTiCu,L. Rong; D. A. Miller and D. C. Lagoudas,Metallurgical and Materials Transactions,Transformation behavior in a thermomechanically cycled TiNiCu alloy,2000.0,Ni40.0Ti50.0Cu10.0 %,,,,,,10.0,,,,,40.0,,,,,,50.0,,,,,,,,,6.7087,17.0
TSPAN_CD_ALL,NiTiCu,L. Rong; D. A. Miller and D. C. Lagoudas,Metallurgical and Materials Transactions,Transformation behavior in a thermomechanically cycled TiNiCu alloy,2000.0,Ni40.0Ti50.0Cu10.0 %,,,,,,10.0,,,,,40.0,,,,,,50.0,,,,,,,,,6.7087,18.0
TSPAN_CD_ALL,NiTiCu,L. Rong; D. A. Miller and D. C. Lagoudas,Metallurgical and Materials Transactions,Transformation behavior in a thermomechanically cycled TiNiCu alloy,2000.0,Ni40.0Ti50.0Cu10.0 %,,,,,,10.0,,,,,40.0,,,,,,50.0,,,,,,,,,6.7087,21.0
TSPAN_CD_ALL,NiTiCu,L. Rong; D. A. Miller and D. C. Lagoudas,Metallurgical and Materials Transactions,Transformation behavior in a thermomechanically cycled TiNiCu alloy,2000.0,Ni40.0Ti50.0Cu10.0 %,,,,,,10.0,,,,,40.0,,,,,,50.0,,,,,,,,,6.7087,21.0
TSPAN_CD_ALL,NiTiCu,L. Rong; D. A. Miller and D. C. Lagoudas,Metallurgical and Materials Transactions,Transformation behavior in a thermomechanically cycled TiNiCu alloy,2000.0,Ni40.0Ti50.0Cu10.0 %,,,,,,10.0,,,,,40.0,,,,,,50.0,,,,,,,,,6.7087,21.0
TSPAN_CD_ALL,NiTiCu,L. Rong; D. A. Miller and D. C. Lagoudas,Metallurgical and Materials Transactions,Transformation behavior in a thermomechanically cycled TiNiCu alloy,2000.0,Ni40.0Ti50.0Cu10.0 %,,,,,,10.0,,,,,40.0,,,,,,50.0,,,,,,,,,6.7087,21.0
TSPAN_CD_ALL,NiTiCu,L. Rong; D. A. Miller and D. C. Lagoudas,Metallurgical and Materials Transactions,Transformation behavior in a thermomechanically cycled TiNiCu alloy,2000.0,Ni40.0Ti50.0Cu10.0 %,,,,,,10.0,,,,,40.0,,,,,,50.0,,,,,,,,,6.7087,17.0
TSPAN_CD_ALL,NiTiCu,Y. Liu,Materials Science and Engineering: A,Mechanical and thermomechanical properties of a Ti50Ni25Cu25 melt spun ribbon,2003.0,Ni25.0Ti50.0Cu25.0 %,,,,,,25.0,,,,,25.0,,,,,,50.0,,,,,,,,,6.7105,33.0
TSPAN_CD_ALL,NiTiCu,I. Yoshida; D. Monma; K. Iino; K. Otsuka; M. Asai and H. Tsuzuki,Journal of Alloys and Compounds,Damping properties of Ti50Ni50−xCux alloys utilizing martensitic transformation,2003.0,Ni42.0Ti50.0Cu8.0 %,,,,,,8.0,,,,,42.0,,,,,,50.0,,,,,,,,,6.70846,38.0
TSPAN_CD_ALL,NiTiCu,Y. Liu and X. Huang,Philosophical Magazine,Substrate-induced stress and transformation characteristics of a deposited Ti–Ni–Cu thin film,2004.0,Ni48.2Ti50.0Cu1.8 %,,,,,,1.8,,,,,48.2,,,,,,50.0,,,,,,,,,6.707716,53.0
TSPAN_CD_ALL,NiTiCu,Y. Liu and X. Huang,Philosophical Magazine,Substrate-induced stress and transformation characteristics of a deposited Ti–Ni–Cu thin film,2004.0,Ni48.2Ti50.0Cu1.8 %,,,,,,1.8,,,,,48.2,,,,,,50.0,,,,,,,,,6.707716,55.0
TSPAN_CD_ALL,NiTiCu,A. Ishida and M. Sato,Philosophical Magazine,Shape memory behaviour of annealed Ti48.5Ni(51.5− x )Cu x (x = 6.2–33.5) thin films,2008.0,Ni35.9Ti48.6Cu15.5 %,,,,,,15.5,,,,,35.9,,,,,,48.6,,,,,,,,,6.770974,25.0
TSPAN_CD_ALL,NiTiCu,A. Ishida and M. Sato,Philosophical Magazine,Shape memory behaviour of annealed Ti48.5Ni(51.5− x )Cu x (x = 6.2–33.5) thin films,2008.0,Ni18.0Ti48.5Cu33.5 %,,,,,,33.5,,,,,18.0,,,,,,48.5,,,,,,,,,6.777535,33.0
TSPAN_CD_ALL,NiTiCu,A. Ishida and M. Sato,Philosophical Magazine,Shape memory behaviour of annealed Ti48.5Ni(51.5− x )Cu x (x = 6.2–33.5) thin films,2008.0,Ni18.0Ti48.5Cu33.5 %,,,,,,33.5,,,,,18.0,,,,,,48.5,,,,,,,,,6.777535,34.0
TSPAN_CD_ALL,NiTiCu,A. Ishida and M. Sato,Philosophical Magazine,Shape memory behaviour of annealed Ti48.5Ni(51.5− x )Cu x (x = 6.2–33.5) thin films,2008.0,Ni18.0Ti48.5Cu33.5 %,,,,,,33.5,,,,,18.0,,,,,,48.5,,,,,,,,,6.777535,30.0
TSPAN_CD_ALL,NiTiCu,K. N. Lin and S. K. Wu,Journal of Alloys and Compounds,Origin of three-stage transformation in a severely cold-rolled and annealed Ti51Ni40Cu9 shape memory alloy,2008.0,Ni40.0Ti51.0Cu9.0 %,,,,,,9.0,,,,,40.0,,,,,,51.0,,,,,,,,,6.66457,44.0
TSPAN_CD_ALL,NiTiCu,Y. Tong; Y. Liu and Z. Xie,Journal of Alloys and Compounds,Characterization of a rapidly annealed Ti50Ni25Cu25 Melt Spun ribbon,2008.0,Ni25.0Ti50.0Cu25.0 %,,,,,,25.0,,,,,25.0,,,,,,50.0,,,,,,,,,6.7105,10.0
TSPAN_CD_ALL,NiTiCu,M. Tomozawa; H. Y. Kim and S. Miyazaki,Acta Materialia,Shape memory behavior and internal structure of Ti–Ni–Cu shape memory alloy thin films and their application for microactuators,2009.0,Ni38.3Ti52.4Cu9.3 %,,,,,,9.3,,,,,38.3,,,,,,52.4,,,,,,,,,6.602992,27.0
TSPAN_CD_ALL,NiTiCu,D. Konig; M. Ehmann; S. Thienhaus and A. Ludwig,Journal of Microelectromechanical Systems,Micro-to nanostructured devices for the characterization of scaling effects in shape-memory thin films,2010.0,Ni32.0Ti52.0Cu16.0 %,,,,,,16.0,,,,,32.0,,,,,,52.0,,,,,,,,,6.6214,24.0
TSPAN_CD_ALL,NiTiCu,Y. Tong and Y. Liu,Materials Chemistry and Physics,Effect of precipitation on two-way shape memory effect of Melt Spun Ti50Ni25Cu25 ribbon,2010.0,Ni25.0Ti50.0Cu25.0 %,,,,,,25.0,,,,,25.0,,,,,,50.0,,,,,,,,,6.7105,10.0
TSPAN_CD_ALL,NiTiCu,Y. Tong and Y. Liu,Materials Chemistry and Physics,Effect of precipitation on two-way shape memory effect of Melt Spun Ti50Ni25Cu25 ribbon,2010.0,Ni25.0Ti50.0Cu25.0 %,,,,,,25.0,,,,,25.0,,,,,,50.0,,,,,,,,,6.7105,10.0
TSPAN_CD_ALL,NiTiCu,S. Belyaev; N. Resnina and V. Slesarenko,Smart Materials and Structures,Mechanical and functional properties of amorphous–crystalline thin ribbons of Ti 50 Ni 25 Cu 25 and Ti 40.7 Hf 9.5 Ni 44.8 Cu 5 shape memory alloys,2011.0,Ni25.0Ti50.0Cu25.0 %,,,,,,25.0,,,,,25.0,,,,,,50.0,,,,,,,,,6.7105,11.0
TSPAN_CD_ALL,NiTiCu,D. E. Soto-Parra; H. Flores-Zúñiga; E. L. Cuéllar; R. A. Ochoa-Gamboa and D. Ríos-Jara,Materials ReseVARh,Recrystallization of a Ti-45Ni-5Cu cold-worked shape memory alloy characterized by thermoelectric power and electrical properties,2014.0,Ni45.0Ti50.0Cu5.0 %,,,,,,5.0,,,,,45.0,,,,,,50.0,,,,,,,,,6.7081,32.0
TSPAN_CD_ALL,NiTiCu,V. Tokarev; A. Savvinov and V. Khachin,Fiz. Met. Metalloved.,Shape-Memory Effect During Martensite Transformations in TiNi--TiCu Alloys,1983.0,Ni38.0Ti50.0Cu12.0 %,,,,,,12.0,,,,,38.0,,,,,,50.0,,,,,,,,,6.70894,51.0
TSPAN_CD_ALL,NiTiCu,S. Miyazaki and A. Ishida,Materials Science and Engineering: A,Martensitic transformation and shape memory behavior in sputter-deposited TiNi-base thin films,1999.0,Ni26.6Ti55.4Cu18.0 %,,,,,,18.0,,,,,26.6,,,,,,55.4,,,,,,,,,6.472006,33.0
TSPAN_CD_ALL,NiTiCu,C. J. d. Araújo; C. H. Gonzalez; M. Morin and G. Guénin,Materials ReseVARh,Influence of the mechanical loading history on the stress assisted two way memory effect in a Ti-Ni-Cu alloy,2001.0,Ni45.0Ti50.0Cu5.0 %,,,,,,5.0,,,,,45.0,,,,,,50.0,,,,,,,,,6.7081,26.0
TSPAN_CD_ALL,NiTiCu,Y. Fu and H. Du,Materials Science and Engineering: A,RF magnetron sputtered TiNiCu shape memory alloy thin film,2003.0,Ni46.1Ti51.6Cu2.3 %,,,,,,2.3,,,,,46.1,,,,,,51.6,,,,,,,,,6.63736,25.0
TSPAN_CD_ALL,NiTiCu,Y. Liu,Materials Science and Engineering: A,Mechanical and thermomechanical properties of a Ti50Ni25Cu25 melt spun ribbon,2003.0,Ni25.0Ti50.0Cu25.0 %,,,,,,25.0,,,,,25.0,,,,,,50.0,,,,,,,,,6.7105,33.0
TSPAN_CD_ALL,NiTiCu,Y. Liu and X. Huang,Philosophical Magazine,Substrate-induced stress and transformation characteristics of a deposited Ti–Ni–Cu thin film,2004.0,Ni48.2Ti50.0Cu1.8 %,,,,,,1.8,,,,,48.2,,,,,,50.0,,,,,,,,,6.707716,51.0
TSPAN_CD_ALL,NiTiCu,Y. Liu; Z. L. Xie; Y. X. Tong and C. W. Lim,Journal of Alloys and Compounds,Properties of rapidly annealed Ti50Ni25Cu25 Melt Spun ribbon,2006.0,Ni25.0Ti50.0Cu25.0 %,,,,,,25.0,,,,,25.0,,,,,,50.0,,,,,,,,,6.7105,10.0
TSPAN_CD_ALL,NiTiCu,A. Ishida and M. Sato,Philosophical Magazine,Shape memory behaviour of annealed Ti48.5Ni(51.5− x )Cu x (x = 6.2–33.5) thin films,2008.0,Ni35.9Ti48.6Cu15.5 %,,,,,,15.5,,,,,35.9,,,,,,48.6,,,,,,,,,6.770974,28.0
TSPAN_CD_ALL,NiTiCu,A. Ishida and M. Sato,Philosophical Magazine,Shape memory behaviour of annealed Ti48.5Ni(51.5− x )Cu x (x = 6.2–33.5) thin films,2008.0,Ni35.9Ti48.6Cu15.5 %,,,,,,15.5,,,,,35.9,,,,,,48.6,,,,,,,,,6.770974,37.0
TSPAN_CD_ALL,NiTiCu,A. Ishida and M. Sato,Philosophical Magazine,Shape memory behaviour of annealed Ti48.5Ni(51.5− x )Cu x (x = 6.2–33.5) thin films,2008.0,Ni35.9Ti48.6Cu15.5 %,,,,,,15.5,,,,,35.9,,,,,,48.6,,,,,,,,,6.770974,26.0
TSPAN_CD_ALL,NiTiCu,Y. Tong and Y. Liu,Journal of Alloys and Compounds,Crystallization behavior of a Ti50Ni25Cu25 Melt Spun ribbon,2008.0,Ni25.0Ti50.0Cu25.0 %,,,,,,25.0,,,,,25.0,,,,,,50.0,,,,,,,,,6.7105,10.0
TSPAN_CD_ALL,NiTiCu,Y. Tong and Y. Liu,Journal of Alloys and Compounds,Crystallization behavior of a Ti50Ni25Cu25 Melt Spun ribbon,2008.0,Ni25.0Ti50.0Cu25.0 %,,,,,,25.0,,,,,25.0,,,,,,50.0,,,,,,,,,6.7105,10.0
TSPAN_CD_ALL,NiTiCu,M. Tomozawa; H. Y. Kim and S. Miyazaki,Acta Materialia,Shape memory behavior and internal structure of Ti–Ni–Cu shape memory alloy thin films and their application for microactuators,2009.0,Ni38.3Ti52.4Cu9.3 %,,,,,,9.3,,,,,38.3,,,,,,52.4,,,,,,,,,6.602992,24.0
TSPAN_CD_ALL,NiTiCu,M. Tomozawa; H. Y. Kim and S. Miyazaki,Acta Materialia,Shape memory behavior and internal structure of Ti–Ni–Cu shape memory alloy thin films and their application for microactuators,2009.0,Ni38.3Ti52.4Cu9.3 %,,,,,,9.3,,,,,38.3,,,,,,52.4,,,,,,,,,6.602992,28.0
TSPAN_CD_ALL,NiTiCu,S. Belyaev; N. Resnina and V. Slesarenko,Smart Materials and Structures,Mechanical and functional properties of amorphous–crystalline thin ribbons of Ti 50 Ni 25 Cu 25 and Ti 40.7 Hf 9.5 Ni 44.8 Cu 5 shape memory alloys,2011.0,Ni25.0Ti50.0Cu25.0 %,,,,,,25.0,,,,,25.0,,,,,,50.0,,,,,,,,,6.7105,12.0
TSPAN_CD_ALL,NiTiCu,T. Goryczka,Shape Memory Alloys-Processing; Characterization and Applications,Ni25Ti50Cu25 shape memory alloy produced by nonconventional techniques,2013.0,Ni25.0Ti50.0Cu25.0 %,,,,,,25.0,,,,,25.0,,,,,,50.0,,,,,,,,,6.7105,27.0
TSPAN_CD_ALL,NiTiCu,T. H. Nam; T. Saburi and K. i. Shimizu,Materials Transactions,Effect of thermo-mechanical treatment on shape memory characteristics in a Ti-40Ni-10Cu (at%) alloy,1991.0,Ni40.0Ti50.0Cu10.0 %,,,,,,10.0,,,,,40.0,,,,,,50.0,,,,,,,,,6.7087,19.0
TSPAN_CD_ALL,NiTiCu,Y. Shugo; T. Shimizu; K. Morii; T. Yamada and K. Kusaka,International Conference on Martensitic Transformations,Effects of Heat Treatment and Thermal Cycle on Helical Spring Properties in NiTiCu Alloy,1992.0,Ni39.8Ti50.2Cu10.0 %,,,,,,10.0,,,,,39.8,,,,,,50.2,,,,,,,,,6.699898,26.0
TSPAN_CD_ALL,NiTiCu,Y. Shugo; T. Shimizu; K. Morii; T. Yamada and K. Kusaka,International Conference on Martensitic Transformations,Effects of Heat Treatment and Thermal Cycle on Helical Spring Properties in NiTiCu Alloy,1992.0,Ni37.8Ti50.2Cu12.0 %,,,,,,12.0,,,,,37.8,,,,,,50.2,,,,,,,,,6.700138,32.0
TSPAN_CD_ALL,NiTiCu,Y. Shugo; T. Shimizu; K. Morii; T. Yamada and K. Kusaka,International Conference on Martensitic Transformations,Effects of Heat Treatment and Thermal Cycle on Helical Spring Properties in NiTiCu Alloy,1992.0,Ni37.8Ti50.2Cu12.0 %,,,,,,12.0,,,,,37.8,,,,,,50.2,,,,,,,,,6.700138,28.0
TSPAN_CD_ALL,NiTiCu,Y. Shugo; T. Shimizu; K. Morii; T. Yamada and K. Kusaka,International Conference on Martensitic Transformations,Effects of Heat Treatment and Thermal Cycle on Helical Spring Properties in NiTiCu Alloy,1992.0,Ni37.8Ti50.2Cu12.0 %,,,,,,12.0,,,,,37.8,,,,,,50.2,,,,,,,,,6.700138,34.0
TSPAN_CD_ALL,NiTiCu,S. Miyazaki; T. Hashinaga and A. Ishida,Thin Solid Films,Martensitic transformations in sputter-deposited Ti−Ni−Cu shape memory alloy thin films,1996.0,Ni43.0Ti50.8Cu6.2 %,,,,,,6.2,,,,,43.0,,,,,,50.8,,,,,,,,,6.673036,32.0
TSPAN_CD_ALL,NiTiCu,L. Rong; D. A. Miller and D. C. Lagoudas,Metallurgical and Materials Transactions,Transformation behavior in a thermomechanically cycled TiNiCu alloy,2000.0,Ni40.0Ti50.0Cu10.0 %,,,,,,10.0,,,,,40.0,,,,,,50.0,,,,,,,,,6.7087,19.0
TSPAN_CD_ALL,NiTiCu,R. Hassdorf; J. Feydt; R. Pascal; S. Thienhaus; M. Boese; T. Sterzl; B. Winzek and M. Moske,Materials Transactions,Phase formation and structural sequence of highly-oriented MBE-grown NiTiCu shape memory thin films,2002.0,Ni38.0Ti51.0Cu11.0 %,,,,,,11.0,,,,,38.0,,,,,,51.0,,,,,,,,,6.66481,31.0
TSPAN_CD_ALL,NiTiCu,J. Morgiel; E. Cesari; J. Pons; A. Pasko and J. Dutkiewicz,Journal of Materials Science,Microstructure and martensite transformation in aged Ti-25Ni-25Cu shape memory melt spun ribbons,2002.0,Ni25.0Ti50.0Cu25.0 %,,,,,,25.0,,,,,25.0,,,,,,50.0,,,,,,,,,6.7105,30.0
TSPAN_CD_ALL,NiTiCu,A. Ishida and M. Sato,Philosophical Magazine,Shape memory behaviour of annealed Ti48.5Ni(51.5− x )Cu x (x = 6.2–33.5) thin films,2008.0,Ni44.9Ti48.9Cu6.2 %,,,,,,6.2,,,,,44.9,,,,,,48.9,,,,,,,,,6.756655,82.0
TSPAN_CD_ALL,NiTiCu,A. Ishida and M. Sato,Philosophical Magazine,Shape memory behaviour of annealed Ti48.5Ni(51.5− x )Cu x (x = 6.2–33.5) thin films,2008.0,Ni35.9Ti48.6Cu15.5 %,,,,,,15.5,,,,,35.9,,,,,,48.6,,,,,,,,,6.770974,32.0
TSPAN_CD_ALL,NiTiCu,A. Ishida and M. Sato,Philosophical Magazine,Shape memory behaviour of annealed Ti48.5Ni(51.5− x )Cu x (x = 6.2–33.5) thin films,2008.0,Ni18.0Ti48.5Cu33.5 %,,,,,,33.5,,,,,18.0,,,,,,48.5,,,,,,,,,6.777535,37.0
TSPAN_CD_ALL,NiTiCu,K. N. Lin and S. K. Wu,Journal of Alloys and Compounds,Origin of three-stage transformation in a severely cold-rolled and annealed Ti51Ni40Cu9 shape memory alloy,2008.0,Ni40.0Ti51.0Cu9.0 %,,,,,,9.0,,,,,40.0,,,,,,51.0,,,,,,,,,6.66457,33.0
TSPAN_CD_ALL,NiTiCu,Y. Tong and Y. Liu,Journal of Alloys and Compounds,Crystallization behavior of a Ti50Ni25Cu25 Melt Spun ribbon,2008.0,Ni25.0Ti50.0Cu25.0 %,,,,,,25.0,,,,,25.0,,,,,,50.0,,,,,,,,,6.7105,9.0
TSPAN_CD_ALL,NiTiCu,Y. Tong and Y. Liu,Journal of Alloys and Compounds,Crystallization behavior of a Ti50Ni25Cu25 Melt Spun ribbon,2008.0,Ni25.0Ti50.0Cu25.0 %,,,,,,25.0,,,,,25.0,,,,,,50.0,,,,,,,,,6.7105,9.0
TSPAN_CD_ALL,NiTiCu,Y. Tong; Y. Liu and Z. Xie,Journal of Alloys and Compounds,Characterization of a rapidly annealed Ti50Ni25Cu25 Melt Spun ribbon,2008.0,Ni25.0Ti50.0Cu25.0 %,,,,,,25.0,,,,,25.0,,,,,,50.0,,,,,,,,,6.7105,14.0
TSPAN_CD_ALL,NiTiCu,M. Tomozawa; H. Y. Kim and S. Miyazaki,Acta Materialia,Shape memory behavior and internal structure of Ti–Ni–Cu shape memory alloy thin films and their application for microactuators,2009.0,Ni38.3Ti52.4Cu9.3 %,,,,,,9.3,,,,,38.3,,,,,,52.4,,,,,,,,,6.602992,23.0
TSPAN_CD_ALL,NiTiCu,K. Hori; T. Namazu and S. Inoue,Thin Solid Films,Effect of Cu content on the shape memory behavior of Ti–Ni–Cu alloy thin films prepared by triple-source dc magnetron sputtering,2010.0,Ni32.9Ti48.1Cu19.0 %,,,,,,19.0,,,,,32.9,,,,,,48.1,,,,,,,,,6.793399,16.0
TSPAN_CD_ALL,NiTiCu,A. Terayama and H. Kyogoku,Materials Science and Engineering: A,Shape memory characteristics of the P/M-processed Ti–Ni–Cu alloys,2010.0,Ni45.2Ti49.8Cu5.0 %,,,,,,5.0,,,,,45.2,,,,,,49.8,,,,,,,,,6.716902,96.0
TSPAN_CD_ALL,NiTiCu,Y. Tong and Y. Liu,Materials Chemistry and Physics,Effect of precipitation on two-way shape memory effect of Melt Spun Ti50Ni25Cu25 ribbon,2010.0,Ni25.0Ti50.0Cu25.0 %,,,,,,25.0,,,,,25.0,,,,,,50.0,,,,,,,,,6.7105,15.0
TSPAN_CD_ALL,NiTiCu,X. L. Meng; M. Sato and A. Ishida,Acta Materialia,Structure of martensite in deformed Ti–Ni–Cu thin films,2011.0,Ni30.0Ti50.2Cu19.8 %,,,,,,19.8,,,,,30.0,,,,,,50.2,,,,,,,,,6.701074,21.0
TSPAN_CD_ALL,NiTiCu,A. Nespoli; E. Villa and S. Besseghini,Journal of Alloys and Compounds,Characterization of the martensitic transformation in Ni50−xTi50Cux alloys through pure thermal measurements,2011.0,Ni46.0Ti50.0Cu4.0 %,,,,,,4.0,,,,,46.0,,,,,,50.0,,,,,,,,,6.70798,37.0
TSPAN_CD_ALL,NiTiCu,A. V. Shelyakov; N. N. Sitnikov; V. V. Koledov; D. S. Kuchin; A. I. Irzhak and N. Y. Tabachkova,International Journal of Smart and Nano Materials,Melt Spun thin ribbons of shape memory TiNiCu alloy for micromechanical applications,2011.0,Ni25.0Ti50.0Cu25.0 %,,,,,,25.0,,,,,25.0,,,,,,50.0,,,,,,,,,6.7105,11.0
TSPAN_CD_ALL,NiTiCu,J. Frenzel; A. Wieczorek; I. Opahle; B. Maaß; R. Drautz and G. Eggeler,Acta Materialia,On the effect of alloy composition on martensite start temperatures and latent heats in Ni–Ti-based shape memory alloys,2015.0,Ni44.25Ti50.75Cu5.0 %,,,,,,5.0,,,,,44.25,,,,,,50.75,,,,,,,,,6.6750925,44.0
TSPAN_CD_ALL,NiTiCu,K. Tsuji and K. Nomura,Scripta Metallurgica et Materialia,The influence of cold working on transformation properties of NiTiCu alloys,1990.0,Ni40.5Ti50.5Cu9.0 %,,,,,,9.0,,,,,40.5,,,,,,50.5,,,,,,,,,6.686575,26.0
TSPAN_CD_ALL,NiTiCu,Y. Shugo; T. Shimizu; K. Morii; T. Yamada and K. Kusaka,International Conference on Martensitic Transformations,Effects of Heat Treatment and Thermal Cycle on Helical Spring Properties in NiTiCu Alloy,1992.0,Ni39.8Ti50.2Cu10.0 %,,,,,,10.0,,,,,39.8,,,,,,50.2,,,,,,,,,6.699898,27.0
TSPAN_CD_ALL,NiTiCu,C. J. Araujo; M. Morin and G. Guénin,Materials Science and Engineering: A,Electro-thermomechanical behaviour of a Ti-45.0Ni-5.0Cu (at.%) alloy during shape memory cycling,1999.0,Ni45.0Ti50.0Cu5.0 %,,,,,,5.0,,,,,45.0,,,,,,50.0,,,,,,,,,6.7081,24.0
TSPAN_CD_ALL,NiTiCu,C. Grossmann; J. Frenzel; V. Sampath; T. Depka; A. Oppenkowski; C. Somsen; K. Neuking; W. Theisen and G. Eggeler,Materialwissenschaft und Werkstofftechnik,Processing and property assessment of NiTi and NiTiCu shape memory actuator springs,2008.0,Ni40.0Ti50.0Cu10.0 %,,,,,,10.0,,,,,40.0,,,,,,50.0,,,,,,,,,6.7087,38.0
TSPAN_CD_ALL,NiTiCu,A. Ishida and M. Sato,Philosophical Magazine,Shape memory behaviour of annealed Ti48.5Ni(51.5− x )Cu x (x = 6.2–33.5) thin films,2008.0,Ni35.9Ti48.6Cu15.5 %,,,,,,15.5,,,,,35.9,,,,,,48.6,,,,,,,,,6.770974,27.0
TSPAN_CD_ALL,NiTiCu,A. Ishida and M. Sato,Philosophical Magazine,Shape memory behaviour of annealed Ti48.5Ni(51.5− x )Cu x (x = 6.2–33.5) thin films,2008.0,Ni18.0Ti48.5Cu33.5 %,,,,,,33.5,,,,,18.0,,,,,,48.5,,,,,,,,,6.777535,40.0
TSPAN_CD_ALL,NiTiCu,A. Ishida and M. Sato,Philosophical Magazine,Shape memory behaviour of annealed Ti48.5Ni(51.5− x )Cu x (x = 6.2–33.5) thin films,2008.0,Ni18.0Ti48.5Cu33.5 %,,,,,,33.5,,,,,18.0,,,,,,48.5,,,,,,,,,6.777535,27.0
TSPAN_CD_ALL,NiTiCu,Y. Tong and Y. Liu,Journal of Alloys and Compounds,Crystallization behavior of a Ti50Ni25Cu25 Melt Spun ribbon,2008.0,Ni25.0Ti50.0Cu25.0 %,,,,,,25.0,,,,,25.0,,,,,,50.0,,,,,,,,,6.7105,9.0
TSPAN_CD_ALL,NiTiCu,M. Tomozawa; H. Y. Kim and S. Miyazaki,Acta Materialia,Shape memory behavior and internal structure of Ti–Ni–Cu shape memory alloy thin films and their application for microactuators,2009.0,Ni38.3Ti52.4Cu9.3 %,,,,,,9.3,,,,,38.3,,,,,,52.4,,,,,,,,,6.602992,33.0
TSPAN_CD_ALL,NiTiCu,M. Tomozawa; H. Y. Kim and S. Miyazaki,Acta Materialia,Shape memory behavior and internal structure of Ti–Ni–Cu shape memory alloy thin films and their application for microactuators,2009.0,Ni38.3Ti52.4Cu9.3 %,,,,,,9.3,,,,,38.3,,,,,,52.4,,,,,,,,,6.602992,23.0
TSPAN_CD_ALL,NiTiCu,A. Nespoli; E. Villa and S. Besseghini,Journal of Alloys and Compounds,Characterization of the martensitic transformation in Ni50−xTi50Cux alloys through pure thermal measurements,2011.0,Ni47.0Ti50.0Cu3.0 %,,,,,,3.0,,,,,47.0,,,,,,50.0,,,,,,,,,6.70786,35.0
TSPAN_CD_ALL,NiTiCu,J. Frenzel; A. Wieczorek; I. Opahle; B. Maaß; R. Drautz and G. Eggeler,Acta Materialia,On the effect of alloy composition on martensite start temperatures and latent heats in Ni–Ti-based shape memory alloys,2015.0,Ni44.5Ti50.5Cu5.0 %,,,,,,5.0,,,,,44.5,,,,,,50.5,,,,,,,,,6.686095,49.0
TSPAN_CD_ALL,NiTiCu,J. Frenzel; A. Wieczorek; I. Opahle; B. Maaß; R. Drautz and G. Eggeler,Acta Materialia,On the effect of alloy composition on martensite start temperatures and latent heats in Ni–Ti-based shape memory alloys,2015.0,Ni44.0Ti51.0Cu5.0 %,,,,,,5.0,,,,,44.0,,,,,,51.0,,,,,,,,,6.66409,49.0
TSPAN_CD_ALL,NiTiCu,J. Frenzel; A. Wieczorek; I. Opahle; B. Maaß; R. Drautz and G. Eggeler,Acta Materialia,On the effect of alloy composition on martensite start temperatures and latent heats in Ni–Ti-based shape memory alloys,2015.0,Ni43.5Ti51.5Cu5.0 %,,,,,,5.0,,,,,43.5,,,,,,51.5,,,,,,,,,6.642085,45.0
TSPAN_CD_ALL,NiTiCu,Y. Shugo; T. Shimizu; K. Morii; T. Yamada and K. Kusaka,International Conference on Martensitic Transformations,Effects of Heat Treatment and Thermal Cycle on Helical Spring Properties in NiTiCu Alloy,1992.0,Ni42.8Ti50.2Cu7.0 %,,,,,,7.0,,,,,42.8,,,,,,50.2,,,,,,,,,6.699538,34.0
TSPAN_CD_ALL,NiTiCu,K. Tsuji and K. Nomura,Journal of Materials Science,Effects of Ni-Ti-Cu alloy composition and heat treatment temperature after cold working on phase transformation characteristics,1992.0,Ni41.3Ti49.5Cu9.2 %,,,,,,9.2,,,,,41.3,,,,,,49.5,,,,,,,,,6.730609,28.0
TSPAN_CD_ALL,NiTiCu,C. Araujo; M. Morin and G. Guénin,Journal de Physique IV,Fatigue behavior of Ti-Ni-Cu thin wires SME,1997.0,Ni45.0Ti50.0Cu5.0 %,,,,,,5.0,,,,,45.0,,,,,,50.0,,,,,,,,,6.7081,55.0
TSPAN_CD_ALL,NiTiCu,S. M. Tan; V. H. No and S. Miyazaki,Acta Materialia,Ti-content and annealing temperature dependence of deformation characteristics of TiXNi(92−X)Cu8 shape memory alloys,1998.0,Ni42.0Ti50.0Cu8.0 %,,,,,,8.0,,,,,42.0,,,,,,50.0,,,,,,,,,6.70846,28.0
TSPAN_CD_ALL,NiTiCu,T. Goryczka; M. Karolus; P. Ochin and H. Morawiec,Journal de Physique IV,Structure of melt spun Ni25Ti50Cu25 ribbons studied by X-ray diffraction,2001.0,Ni25.0Ti50.0Cu25.0 %,,,,,,25.0,,,,,25.0,,,,,,50.0,,,,,,,,,6.7105,23.0
TSPAN_CD_ALL,NiTiCu,J. Uchil; K. K. Mahesh and K. Ganesh Kumara,Journal of Materials Science,Dilatometric study of martensitic transformation in NiTiCu and NiTi shape memory alloys,2001.0,Ni44.56Ti50.38Cu5.06 %,,,,,,5.06,,,,,44.56,,,,,,50.38,,,,,,,,,6.6913834,36.0
TSPAN_CD_ALL,NiTiCu,J. Uchil; K. K. Mahesh and K. Ganesh Kumara,Journal of Materials Science,Dilatometric study of martensitic transformation in NiTiCu and NiTi shape memory alloys,2001.0,Ni44.56Ti50.38Cu5.06 %,,,,,,5.06,,,,,44.56,,,,,,50.38,,,,,,,,,6.6913834,34.0
TSPAN_CD_ALL,NiTiCu,E. López Cuéllar; G. Guénin and M. Morin,Materials Science and Engineering: A,Behaviour of strain–resistivity coupled measurements of Ti–Ni–Cu wires during thermal cycling under constant stress,2004.0,Ni45.0Ti50.0Cu5.0 %,,,,,,5.0,,,,,45.0,,,,,,50.0,,,,,,,,,6.7081,27.0
TSPAN_CD_ALL,NiTiCu,G. P. Cheng and Z. L. Xie,Journal of Alloys and Compounds,Some results on shape memory properties of Ti50Ni25Cu25 Melt Spun ribbons,2005.0,Ni25.0Ti50.0Cu25.0 %,,,,,,25.0,,,,,25.0,,,,,,50.0,,,,,,,,,6.7105,41.0
TSPAN_CD_ALL,NiTiCu,Y.-H. Li; L.-J. Rong; Z.-T. Wang; G.-X. Qi and C.-Z. Wang,Journal of Alloys and Compounds,Temperature memory effect of Ti50Ni30Cu20 (at.%) alloy,2005.0,Ni30.0Ti50.0Cu20.0 %,,,,,,20.0,,,,,30.0,,,,,,50.0,,,,,,,,,6.7099,15.0
TSPAN_CD_ALL,NiTiCu,Y.-W. Kim; S.-H. Lee and T.-H. Nam,Physica Scripta,Microstructure modifications of Ti–Ni–Cu shape memory alloy strips fabricated by VAR melt overflow process,2007.0,Ni25.0Ti50.0Cu25.0 %,,,,,,25.0,,,,,25.0,,,,,,50.0,,,,,,,,,6.7105,21.0
TSPAN_CD_ALL,NiTiCu,A. Ishida and M. Sato,Philosophical Magazine,Shape memory behaviour of annealed Ti48.5Ni(51.5− x )Cu x (x = 6.2–33.5) thin films,2008.0,Ni40.0Ti48.5Cu11.5 %,,,,,,11.5,,,,,40.0,,,,,,48.5,,,,,,,,,6.774895,30.0
TSPAN_CD_ALL,NiTiCu,A. Ishida and M. Sato,Philosophical Magazine,Shape memory behaviour of annealed Ti48.5Ni(51.5− x )Cu x (x = 6.2–33.5) thin films,2008.0,Ni40.0Ti48.5Cu11.5 %,,,,,,11.5,,,,,40.0,,,,,,48.5,,,,,,,,,6.774895,25.0
TSPAN_CD_ALL,NiTiCu,A. Ishida and M. Sato,Philosophical Magazine,Shape memory behaviour of annealed Ti48.5Ni(51.5− x )Cu x (x = 6.2–33.5) thin films,2008.0,Ni35.9Ti48.6Cu15.5 %,,,,,,15.5,,,,,35.9,,,,,,48.6,,,,,,,,,6.770974,25.0
TSPAN_CD_ALL,NiTiCu,A. Ishida and M. Sato,Philosophical Magazine,Shape memory behaviour of annealed Ti48.5Ni(51.5− x )Cu x (x = 6.2–33.5) thin films,2008.0,Ni35.9Ti48.6Cu15.5 %,,,,,,15.5,,,,,35.9,,,,,,48.6,,,,,,,,,6.770974,34.0
TSPAN_CD_ALL,NiTiCu,C. Grossmann; J. Frenzel; V. Sampath; T. Depka and G. Eggeler,Metallurgical and Materials Transactions A,Elementary Transformation and Deformation Processes and the Cyclic Stability of NiTi and NiTiCu Shape Memory Spring Actuators,2009.0,Ni40.0Ti50.0Cu10.0 %,,,,,,10.0,,,,,40.0,,,,,,50.0,,,,,,,,,6.7087,41.0
TSPAN_CD_ALL,NiTiCu,Z. Y. Gao; M. Sato and A. Ishida,Journal of Alloys and Compounds,Formation of B19′ martensite in annealed Ti44.6Ni40.1Cu15.3 thin films and their shape recovery characteristic,2010.0,Ni40.1Ti44.6Cu15.3 %,,,,,,15.3,,,,,40.1,,,,,,44.6,,,,,,,,,6.94699,29.0
TSPAN_CD_ALL,NiTiCu,A. Nespoli; E. Villa and S. Besseghini,Journal of Alloys and Compounds,Characterization of the martensitic transformation in Ni50−xTi50Cux alloys through pure thermal measurements,2011.0,Ni40.0Ti50.0Cu10.0 %,,,,,,10.0,,,,,40.0,,,,,,50.0,,,,,,,,,6.7087,14.0
TSPAN_CD_ALL,NiTiCu,R. Zarnetta; P. J. S. Buenconsejo; A. Savan; S. Thienhaus and A. Ludwig,Intermetallics,High-throughput study of martensitic transformations in the complete Ti–Ni–Cu system,2012.0,Ni21.0Ti57.0Cu22.0 %,,,,,,22.0,,,,,21.0,,,,,,57.0,,,,,,,,,6.40207,26.0
TSPAN_CD_ALL,NiTiCu,A. Nespoli; E. Villa; F. Passaretti; F. Albertini; R. Cabassi; M. Pasquale; C. P. Sasso and M. Coïsson,Journal of Materials Engineering and Performance,Non-Conventional Techniques for the Study of Phase Transitions in NiTi-Based Alloys,2014.0,Ni47.0Ti50.0Cu3.0 %,,,,,,3.0,,,,,47.0,,,,,,50.0,,,,,,,,,6.70786,34.0
TSPAN_CD_ALL,NiTiCu,S. Miyazaki; I. Shiota; K. Otsuka and H. Tamura,Materials ReseVARh Society,Effects of Copper Addition on Mechanical Behavior of Ti-Ni Alloy,1989.0,Ni44.5Ti45.5Cu10.0 %,,,,,,10.0,,,,,44.5,,,,,,45.5,,,,,,,,,6.906745,36.0
TSPAN_CD_ALL,NiTiCu,T. H. Nam; T. Saburi and K. i. Shimizu,Materials Transactions,Cu-Content Dependence of Shape Memory Characteristics in Ti-Ni-Cu Alloys,1990.0,Ni30.0Ti50.0Cu20.0 %,,,,,,20.0,,,,,30.0,,,,,,50.0,,,,,,,,,6.7099,7.0
TSPAN_CD_ALL,NiTiCu,Y. Shugo; T. Shimizu; K. Morii; T. Yamada and K. Kusaka,International Conference on Martensitic Transformations,Effects of Heat Treatment and Thermal Cycle on Helical Spring Properties in NiTiCu Alloy,1992.0,Ni42.8Ti50.2Cu7.0 %,,,,,,7.0,,,,,42.8,,,,,,50.2,,,,,,,,,6.699538,33.0
TSPAN_CD_ALL,NiTiCu,Y. Shugo; T. Shimizu; K. Morii; T. Yamada and K. Kusaka,International Conference on Martensitic Transformations,Effects of Heat Treatment and Thermal Cycle on Helical Spring Properties in NiTiCu Alloy,1992.0,Ni37.8Ti50.2Cu12.0 %,,,,,,12.0,,,,,37.8,,,,,,50.2,,,,,,,,,6.700138,32.0
TSPAN_CD_ALL,NiTiCu,T. Fukuda; T. Kakeshita; M. Kitayama and T. Saburi,Journal de Physique IV,Effect of aging on martensitic transformation in a shape memory Ti-40.5 Ni-10Cu alloy,1995.0,Ni40.5Ti49.5Cu10.0 %,,,,,,10.0,,,,,40.5,,,,,,49.5,,,,,,,,,6.730705,25.0
TSPAN_CD_ALL,NiTiCu,T. Fukuda; T. Kakeshita; M. Kitayama and T. Saburi,Journal de Physique IV,Effect of aging on martensitic transformation in a shape memory Ti-40.5 Ni-10Cu alloy,1995.0,Ni40.5Ti49.5Cu10.0 %,,,,,,10.0,,,,,40.5,,,,,,49.5,,,,,,,,,6.730705,26.0
TSPAN_CD_ALL,NiTiCu,S. Miyazaki; T. Hashinaga and A. Ishida,Thin Solid Films,Martensitic transformations in sputter-deposited Ti−Ni−Cu shape memory alloy thin films,1996.0,Ni43.0Ti50.8Cu6.2 %,,,,,,6.2,,,,,43.0,,,,,,50.8,,,,,,,,,6.673036,33.0
TSPAN_CD_ALL,NiTiCu,L. Rong; D. A. Miller and D. C. Lagoudas,Metallurgical and Materials Transactions,Transformation behavior in a thermomechanically cycled TiNiCu alloy,2000.0,Ni40.0Ti50.0Cu10.0 %,,,,,,10.0,,,,,40.0,,,,,,50.0,,,,,,,,,6.7087,18.0
TSPAN_CD_ALL,NiTiCu,G.-b. Cho; C.-a. Yu; J.-h. Lee; Y.-w. Kim and T.-h. Nam,Scripta Materialia,Lattice deformation and shape memory characteristics of Ti–30Ni–20Cu(at.%) alloy ribbons,2006.0,Ni30.0Ti50.0Cu20.0 %,,,,,,20.0,,,,,30.0,,,,,,50.0,,,,,,,,,6.7099,7.0
TSPAN_CD_ALL,NiTiCu,A. Ishida and M. Sato,Philosophical Magazine,Shape memory behaviour of annealed Ti48.5Ni(51.5− x )Cu x (x = 6.2–33.5) thin films,2008.0,Ni18.0Ti48.5Cu33.5 %,,,,,,33.5,,,,,18.0,,,,,,48.5,,,,,,,,,6.777535,22.0
TSPAN_CD_ALL,NiTiCu,Y.-w. Kim; H.-j. Kim and T.-h. Nam,Journal of Alloys and Compounds,Effect of annealing conditions on microstructures and shape memory characteristics of Ti50–Ni30–Cu20 alloy ribbons,2008.0,Ni30.0Ti50.0Cu20.0 %,,,,,,20.0,,,,,30.0,,,,,,50.0,,,,,,,,,6.7099,19.0
TSPAN_CD_ALL,NiTiCu,C. Grossmann; J. Frenzel; V. Sampath; T. Depka and G. Eggeler,Metallurgical and Materials Transactions A,Elementary Transformation and Deformation Processes and the Cyclic Stability of NiTi and NiTiCu Shape Memory Spring Actuators,2009.0,Ni45.0Ti50.0Cu5.0 %,,,,,,5.0,,,,,45.0,,,,,,50.0,,,,,,,,,6.7081,55.0
TSPAN_CD_ALL,NiTiCu,C. Grossmann; J. Frenzel; V. Sampath; T. Depka and G. Eggeler,Metallurgical and Materials Transactions A,Elementary Transformation and Deformation Processes and the Cyclic Stability of NiTi and NiTiCu Shape Memory Spring Actuators,2009.0,Ni40.0Ti50.0Cu10.0 %,,,,,,10.0,,,,,40.0,,,,,,50.0,,,,,,,,,6.7087,41.0
TSPAN_CD_ALL,NiTiCu,C. Grossmann; J. Frenzel; V. Sampath; T. Depka and G. Eggeler,Metallurgical and Materials Transactions A,Elementary Transformation and Deformation Processes and the Cyclic Stability of NiTi and NiTiCu Shape Memory Spring Actuators,2009.0,Ni40.0Ti50.0Cu10.0 %,,,,,,10.0,,,,,40.0,,,,,,50.0,,,,,,,,,6.7087,41.0
TSPAN_CD_ALL,NiTiCu,M. Tomozawa; H. Y. Kim and S. Miyazaki,Acta Materialia,Shape memory behavior and internal structure of Ti–Ni–Cu shape memory alloy thin films and their application for microactuators,2009.0,Ni38.3Ti52.4Cu9.3 %,,,,,,9.3,,,,,38.3,,,,,,52.4,,,,,,,,,6.602992,25.0
TSPAN_CD_ALL,NiTiCu,S.-w. Kang; Y.-M. Lim; Y.-h. Lee; H.-j. Moon; Y.-w. Kim and T.-h. Nam,Scripta Materialia,Microstructures and shape memory characteristics of a Ti–20Ni–30Cu (at.%) alloy strip fabricated by the melt overflow process,2010.0,Ni20.0Ti50.0Cu30.0 %,,,,,,30.0,,,,,20.0,,,,,,50.0,,,,,,,,,6.7111,25.0
TSPAN_CD_ALL,NiTiCu,A. Nespoli; E. Villa and S. Besseghini,Journal of Alloys and Compounds,Characterization of the martensitic transformation in Ni50−xTi50Cux alloys through pure thermal measurements,2011.0,Ni45.0Ti50.0Cu5.0 %,,,,,,5.0,,,,,45.0,,,,,,50.0,,,,,,,,,6.7081,29.0
TSPAN_CD_ALL,NiTiCu,R. Zarnetta; P. J. S. Buenconsejo; A. Savan; S. Thienhaus and A. Ludwig,Intermetallics,High-throughput study of martensitic transformations in the complete Ti–Ni–Cu system,2012.0,Ni41.0Ti58.5Cu0.5 %,,,,,,0.5,,,,,41.0,,,,,,58.5,,,,,,,,,6.333475,12.0
TSPAN_CD_ALL,NiTiCu,S. Shiva; I. Palani; S. Mishra; C. Paul and L. Kukreja,Journal of Laser Micro Nanoengineering,Influence of Cu Addition to Improve Shape Memory Properties in NiTi Alloys Developed by Laser Rapid Manufacturing,2016.0,Ni46.2Ti40.4Cu13.4 %,,,,,,13.4,,,,,46.2,,,,,,40.4,,,,,,,,,7.131604,38.0
TSPAN_CD_ALL,NiTiCu,S. Shiva; I. A. Palani; C. P. Paul; S. K. Mishra and B. Singh,Journal of Materials Processing Technology,Investigations on phase transformation and mechanical characteristics of laser additive manufactured TiNiCu shape memory alloy structures,2016.0,Ni25.0Ti50.0Cu25.0 %,,,,,,25.0,,,,,25.0,,,,,,50.0,,,,,,,,,6.7105,3.0
TSPAN_CD_ALL,NiTiCu,S. Miyazaki; I. Shiota; K. Otsuka and H. Tamura,Materials ReseVARh Society,Effects of Copper Addition on Mechanical Behavior of Ti-Ni Alloy,1989.0,Ni44.5Ti45.5Cu10.0 %,,,,,,10.0,,,,,44.5,,,,,,45.5,,,,,,,,,6.906745,34.0
TSPAN_CD_ALL,NiTiCu,T. H. Nam; T. Saburi and K. i. Shimizu,Materials Transactions,Cu-Content Dependence of Shape Memory Characteristics in Ti-Ni-Cu Alloys,1990.0,Ni35.0Ti50.0Cu15.0 %,,,,,,15.0,,,,,35.0,,,,,,50.0,,,,,,,,,6.7093,13.0
TSPAN_CD_ALL,NiTiCu,Y. Furuya; M. Matsumoto and T. Matsumoto,International Conference on Martensitic Transformations,Mechanical properties and microstructure of rapidly solidified NiTiCu alloy,1992.0,Ni40.0Ti50.0Cu10.0 %,,,,,,10.0,,,,,40.0,,,,,,50.0,,,,,,,,,6.7087,21.0
TSPAN_CD_ALL,NiTiCu,Y. Shugo; T. Shimizu; K. Morii; T. Yamada and K. Kusaka,International Conference on Martensitic Transformations,Effects of Heat Treatment and Thermal Cycle on Helical Spring Properties in NiTiCu Alloy,1992.0,Ni39.8Ti50.2Cu10.0 %,,,,,,10.0,,,,,39.8,,,,,,50.2,,,,,,,,,6.699898,33.0
TSPAN_CD_ALL,NiTiCu,S. M. Tan; V. H. No and S. Miyazaki,Acta Materialia,Ti-content and annealing temperature dependence of deformation characteristics of TiXNi(92−X)Cu8 shape memory alloys,1998.0,Ni43.0Ti49.0Cu8.0 %,,,,,,8.0,,,,,43.0,,,,,,49.0,,,,,,,,,6.75247,26.0
