Repository: AyushChauhan9389/Shape-Memory-Alloy-Dataset

File: Combined_SMA_Dataset.csv (part 93 of 113)
Source_Directory,Alloy_Type,Authors,Source,Title,Year,composition,Ag (at.%),Al (at.%),Au (at.%),Cd (at.%),Co (at.%),Cu (at.%),Fe (at.%),Hf (at.%),Mn (at.%),Nb (at.%),Ni (at.%),Pd (at.%),Pt (at.%),Ru (at.%),Si (at.%),Ta (at.%),Ti (at.%),Zn (at.%),Zr (at.%),Austenite Finish Temperature - AF - (°C),Austenite Start Temperature - AS - (°C),Martensite Finish Temperature - MF - (°C),Martensite Start Temperature - MS - (°C),Cooling Rate (°C/min),Heating Rate (°C/min),Calculated Density (g/cm^3),Thermal transformation span (TSPAN) - (AF-MF) - (°C)
TSPAN_CD_ALL,NiTiCu,Y. Shugo; T. Shimizu; K. Morii; T. Yamada and K. Kusaka,International Conference on Martensitic Transformations,Effects of Heat Treatment and Thermal Cycle on Helical Spring Properties in NiTiCu Alloy,1992.0,Ni39.8Ti50.2Cu10.0 %,,,,,,10.0,,,,,39.8,,,,,,50.2,,,,,,,,,6.699898,36.0
TSPAN_CD_ALL,NiTiCu,G. C. Hur and T. H. Nam,Pacific Rim International Conference on Advanced Materials and Processing,Transformation behavior and shape memory characteristics of Ti-(50-X)Ni-XCu(X=0-5) alloys,1995.0,Ni49.0Ti50.0Cu1.0 %,,,,,,1.0,,,,,49.0,,,,,,50.0,,,,,,,,,6.70762,46.0
TSPAN_CD_ALL,NiTiCu,S. M. Tan; V. H. No and S. Miyazaki,Acta Materialia,Ti-content and annealing temperature dependence of deformation characteristics of TiXNi(92−X)Cu8 shape memory alloys,1998.0,Ni43.0Ti49.0Cu8.0 %,,,,,,8.0,,,,,43.0,,,,,,49.0,,,,,,,,,6.75247,20.0
TSPAN_CD_ALL,NiTiCu,L. Rong; D. A. Miller and D. C. Lagoudas,Metallurgical and Materials Transactions,Transformation behavior in a thermomechanically cycled TiNiCu alloy,2000.0,Ni40.0Ti50.0Cu10.0 %,,,,,,10.0,,,,,40.0,,,,,,50.0,,,,,,,,,6.7087,18.0
TSPAN_CD_ALL,NiTiCu,C. Araujo; M. Morin and G. Guénin,Journal de Physique IV,Martensitic transformation in Ti-Ni-Cu shape memory wires broken by thermal cycling under constant load,2001.0,Ni45.0Ti50.0Cu5.0 %,,,,,,5.0,,,,,45.0,,,,,,50.0,,,,,,,,,6.7081,34.0
TSPAN_CD_ALL,NiTiCu,C. J. d. Araújo; C. H. Gonzalez; M. Morin and G. Guénin,Materials ReseVARh,Influence of the mechanical loading history on the stress assisted two way memory effect in a Ti-Ni-Cu alloy,2001.0,Ni45.0Ti50.0Cu5.0 %,,,,,,5.0,,,,,45.0,,,,,,50.0,,,,,,,,,6.7081,30.0
TSPAN_CD_ALL,NiTiCu,Y.-W. Kim; S.-H. Lee and T.-H. Nam,Physica Scripta,Microstructure modifications of Ti–Ni–Cu shape memory alloy strips fabricated by VAR melt overflow process,2007.0,Ni35.0Ti50.0Cu15.0 %,,,,,,15.0,,,,,35.0,,,,,,50.0,,,,,,,,,6.7093,19.0
TSPAN_CD_ALL,NiTiCu,A. J. Muir Wood; S. Sanjabi; Y. Q. Fu; Z. H. Barber and T. W. Clyne,Surface and Coatings Technology,Nanoindentation of binary and ternary Ni–Ti-based shape memory alloy thin films,2008.0,Ni47.6Ti51.0Cu1.4 %,,,,,,1.4,,,,,47.6,,,,,,51.0,,,,,,,,,6.663658,35.0
TSPAN_CD_ALL,NiTiCu,A. J. Muir Wood; S. Sanjabi; Y. Q. Fu; Z. H. Barber and T. W. Clyne,Surface and Coatings Technology,Nanoindentation of binary and ternary Ni–Ti-based shape memory alloy thin films,2008.0,Ni34.4Ti53.0Cu12.6 %,,,,,,12.6,,,,,34.4,,,,,,53.0,,,,,,,,,6.576982,20.0
TSPAN_CD_ALL,NiTiCu,A. Nespoli; E. Villa and S. Besseghini,Journal of Alloys and Compounds,Characterization of the martensitic transformation in Ni50−xTi50Cux alloys through pure thermal measurements,2011.0,Ni42.0Ti50.0Cu8.0 %,,,,,,8.0,,,,,42.0,,,,,,50.0,,,,,,,,,6.70846,30.0
TSPAN_CD_ALL,NiTiCu,A. Fabregat-Sanjuan; F. Ferrando; C. Urbina and S. De la Flor,Materials Science Forum,TiNiCu Martensitic Transformation Characterization at Low Stress Levels Through Thermomechanical Cycling,2013.0,Ni44.6Ti50.4Cu5.0 %,,,,,,5.0,,,,,44.6,,,,,,50.4,,,,,,,,,6.690496,8.0
TSPAN_CD_ALL,NiTiCu,A. Fabregat-Sanjuan; F. Ferrando and S. De la Flor,Materials Today,Influence of Heat Treatment on Internal Friction Spectrum in NiTiCu Shape Memory Alloy,2015.0,Ni44.6Ti50.4Cu5.0 %,,,,,,5.0,,,,,44.6,,,,,,50.4,,,,,,,,,6.690496,33.0
TSPAN_CD_ALL,NiTiCu,A. Fabregat-Sanjuan; F. Ferrando and S. De la Flor,Materials Today,Influence of Heat Treatment on Internal Friction Spectrum in NiTiCu Shape Memory Alloy,2015.0,Ni44.6Ti50.4Cu5.0 %,,,,,,5.0,,,,,44.6,,,,,,50.4,,,,,,,,,6.690496,31.0
TSPAN_CD_ALL,NiTiCu,S. Shiva; I. A. Palani; C. P. Paul; S. K. Mishra and B. Singh,Journal of Materials Processing Technology,Investigations on phase transformation and mechanical characteristics of laser additive manufactured TiNiCu shape memory alloy structures,2016.0,Ni35.0Ti50.0Cu15.0 %,,,,,,15.0,,,,,35.0,,,,,,50.0,,,,,,,,,6.7093,3.0
TSPAN_CD_ALL,NiTiCu,T. H. Nam; T. Saburi; Y. Kawamura; K. Shimizu; rsquo and ichi,Materials Transactions,Shape Memory Characteristics Associated with the B2-B19 and B19-B19 Transformations in a Ti-40Ni-10Cu (at.%) Alloy,1990.0,Ni40.0Ti50.0Cu10.0 %,,,,,,10.0,,,,,40.0,,,,,,50.0,,,,,,,,,6.7087,15.0
TSPAN_CD_ALL,NiTiCu,Y. Shugo; T. Shimizu; K. Morii; T. Yamada and K. Kusaka,International Conference on Martensitic Transformations,Effects of Heat Treatment and Thermal Cycle on Helical Spring Properties in NiTiCu Alloy,1992.0,Ni39.8Ti50.2Cu10.0 %,,,,,,10.0,,,,,39.8,,,,,,50.2,,,,,,,,,6.699898,37.0
TSPAN_CD_ALL,NiTiCu,Y. Shugo; T. Shimizu; K. Morii; T. Yamada and K. Kusaka,International Conference on Martensitic Transformations,Effects of Heat Treatment and Thermal Cycle on Helical Spring Properties in NiTiCu Alloy,1992.0,Ni37.8Ti50.2Cu12.0 %,,,,,,12.0,,,,,37.8,,,,,,50.2,,,,,,,,,6.700138,40.0
TSPAN_CD_ALL,NiTiCu,T. Fukuda; T. Kakeshita; M. Kitayama and T. Saburi,Journal de Physique IV,Effect of aging on martensitic transformation in a shape memory Ti-40.5 Ni-10Cu alloy,1995.0,Ni40.5Ti49.5Cu10.0 %,,,,,,10.0,,,,,40.5,,,,,,49.5,,,,,,,,,6.730705,44.0
TSPAN_CD_ALL,NiTiCu,T. Fukuda; T. Kakeshita; M. Kitayama and T. Saburi,Journal de Physique IV,Effect of aging on martensitic transformation in a shape memory Ti-40.5 Ni-10Cu alloy,1995.0,Ni40.5Ti49.5Cu10.0 %,,,,,,10.0,,,,,40.5,,,,,,49.5,,,,,,,,,6.730705,95.0
TSPAN_CD_ALL,NiTiCu,S. Miyazaki; T. Hashinaga and A. Ishida,Thin Solid Films,Martensitic transformations in sputter-deposited Ti−Ni−Cu shape memory alloy thin films,1996.0,Ni43.0Ti50.8Cu6.2 %,,,,,,6.2,,,,,43.0,,,,,,50.8,,,,,,,,,6.673036,19.0
TSPAN_CD_ALL,NiTiCu,S. M. Tan; V. H. No and S. Miyazaki,Acta Materialia,Ti-content and annealing temperature dependence of deformation characteristics of TiXNi(92−X)Cu8 shape memory alloys,1998.0,Ni42.0Ti50.0Cu8.0 %,,,,,,8.0,,,,,42.0,,,,,,50.0,,,,,,,,,6.70846,30.0
TSPAN_CD_ALL,NiTiCu,L. Rong; D. A. Miller and D. C. Lagoudas,Metallurgical and Materials Transactions,Transformation behavior in a thermomechanically cycled TiNiCu alloy,2000.0,Ni40.0Ti50.0Cu10.0 %,,,,,,10.0,,,,,40.0,,,,,,50.0,,,,,,,,,6.7087,18.0
TSPAN_CD_ALL,NiTiCu,L. Rong; D. A. Miller and D. C. Lagoudas,Metallurgical and Materials Transactions,Transformation behavior in a thermomechanically cycled TiNiCu alloy,2000.0,Ni40.0Ti50.0Cu10.0 %,,,,,,10.0,,,,,40.0,,,,,,50.0,,,,,,,,,6.7087,18.0
TSPAN_CD_ALL,NiTiCu,K. N. Lin and S. K. Wu,Scripta Materialia,Annealing effect on martensitic transformation of severely cold-rolled Ti50Ni40Cu10 shape memory alloy,2007.0,Ni40.0Ti50.0Cu10.0 %,,,,,,10.0,,,,,40.0,,,,,,50.0,,,,,,,,,6.7087,42.0
TSPAN_CD_ALL,NiTiCu,K. N. Lin and S. K. Wu,Scripta Materialia,Annealing effect on martensitic transformation of severely cold-rolled Ti50Ni40Cu10 shape memory alloy,2007.0,Ni40.0Ti50.0Cu10.0 %,,,,,,10.0,,,,,40.0,,,,,,50.0,,,,,,,,,6.7087,32.0
TSPAN_CD_ALL,NiTiCu,R. Löbel; S. Thienhaus; A. Savan and A. Ludwig,Materials Science and Engineering: A,Combinatorial fabrication and high-throughput characterization of a Ti–Ni–Cu shape memory thin film composition spread,2008.0,Ni45.0Ti51.0Cu4.0 %,,,,,,4.0,,,,,45.0,,,,,,51.0,,,,,,,,,6.66397,39.0
TSPAN_CD_ALL,NiTiCu,M. Tomozawa; H. Y. Kim and S. Miyazaki,Acta Materialia,Shape memory behavior and internal structure of Ti–Ni–Cu shape memory alloy thin films and their application for microactuators,2009.0,Ni38.3Ti52.4Cu9.3 %,,,,,,9.3,,,,,38.3,,,,,,52.4,,,,,,,,,6.602992,30.0
TSPAN_CD_ALL,NiTiCu,N. G. Jones; S. L. Raghunathan and D. Dye,Metallurgical and Materials Transactions A,In-Situ Synchrotron Characterization of Transformation Sequences in TiNi-Based Shape Memory Alloys during Thermal Cycling,2010.0,Ni41.0Ti50.0Cu9.0 %,,,,,,9.0,,,,,41.0,,,,,,50.0,,,,,,,,,6.70858,25.0
TSPAN_CD_ALL,NiTiCu,A. Nespoli and S. Besseghini,Journal of Thermal Analysis and Calorimetry,A complete thermo-mechanical study of a NiTiCu shape memory alloy wire,2010.0,Ni43.49Ti51.2Cu5.31 %,,,,,,5.31,,,,,43.49,,,,,,51.2,,,,,,,,,6.6553252,31.0
TSPAN_CD_ALL,NiTiCu,T. Goryczka,Shape Memory Alloys-Processing; Characterization and Applications,Ni25Ti50Cu25 shape memory alloy produced by nonconventional techniques,2013.0,Ni25.0Ti50.0Cu25.0 %,,,,,,25.0,,,,,25.0,,,,,,50.0,,,,,,,,,6.7105,12.0
TSPAN_CD_ALL,NiTiCu,D. E. Soto-Parra; H. Flores-Zúñiga; E. L. Cuéllar; R. A. Ochoa-Gamboa and D. Ríos-Jara,Materials ReseVARh,Recrystallization of a Ti-45Ni-5Cu cold-worked shape memory alloy characterized by thermoelectric power and electrical properties,2014.0,Ni45.0Ti50.0Cu5.0 %,,,,,,5.0,,,,,45.0,,,,,,50.0,,,,,,,,,6.7081,29.0
TSPAN_CD_ALL,NiTiCu,D. E. Soto-Parra; H. Flores-Zúñiga; E. L. Cuéllar; R. A. Ochoa-Gamboa and D. Ríos-Jara,Materials ReseVARh,Recrystallization of a Ti-45Ni-5Cu cold-worked shape memory alloy characterized by thermoelectric power and electrical properties,2014.0,Ni45.0Ti50.0Cu5.0 %,,,,,,5.0,,,,,45.0,,,,,,50.0,,,,,,,,,6.7081,29.0
TSPAN_CD_ALL,NiTiCu,T. H. Nam; T. Saburi and K. i. Shimizu,Materials Transactions,Cu-Content Dependence of Shape Memory Characteristics in Ti-Ni-Cu Alloys,1990.0,Ni37.5Ti50.0Cu12.5 %,,,,,,12.5,,,,,37.5,,,,,,50.0,,,,,,,,,6.709,27.0
TSPAN_CD_ALL,NiTiCu,K. Tsuji and K. Nomura,Scripta Metallurgica et Materialia,The influence of cold working on transformation properties of NiTiCu alloys,1990.0,Ni40.5Ti50.5Cu9.0 %,,,,,,9.0,,,,,40.5,,,,,,50.5,,,,,,,,,6.686575,28.0
TSPAN_CD_ALL,NiTiCu,K. Tsuji and K. Nomura,Scripta Metallurgica et Materialia,The influence of cold working on transformation properties of NiTiCu alloys,1990.0,Ni41.3Ti49.5Cu9.2 %,,,,,,9.2,,,,,41.3,,,,,,49.5,,,,,,,,,6.730609,21.0
TSPAN_CD_ALL,NiTiCu,K. Tsuji and K. Nomura,Journal of Materials Science,Effects of Ni-Ti-Cu alloy composition and heat treatment temperature after cold working on phase transformation characteristics,1992.0,Ni41.3Ti49.5Cu9.2 %,,,,,,9.2,,,,,41.3,,,,,,49.5,,,,,,,,,6.730609,30.0
TSPAN_CD_ALL,NiTiCu,P. Krulevitch; P. B. Ramsey; D. M. Makowiecki; A. P. Lee; M. A. Northrup and G. C. Johnson,Thin Solid Films,Mixed-sputter deposition of Ni-Ti-Cu shape memory films,1996.0,Ni45.0Ti48.0Cu7.0 %,,,,,,7.0,,,,,45.0,,,,,,48.0,,,,,,,,,6.79636,39.0
TSPAN_CD_ALL,NiTiCu,N. Matveeva; V. Pushin; A. Shelyakov; Y. A. Bykovskii; S. Volkova and V. Kraposhin,Physics of Metals and Metallography,Effect of the conditions of crystallization of amorphous TiNi-TiCu alloys on their structure and shape memory,1997.0,Ni16.0Ti50.0Cu34.0 %,,,,,,34.0,,,,,16.0,,,,,,50.0,,,,,,,,,6.71158,16.0
TSPAN_CD_ALL,NiTiCu,L. Rong; D. A. Miller and D. C. Lagoudas,Metallurgical and Materials Transactions,Transformation behavior in a thermomechanically cycled TiNiCu alloy,2000.0,Ni40.0Ti50.0Cu10.0 %,,,,,,10.0,,,,,40.0,,,,,,50.0,,,,,,,,,6.7087,21.0
TSPAN_CD_ALL,NiTiCu,C. J. d. Araújo; C. H. Gonzalez; M. Morin and G. Guénin,Materials ReseVARh,Influence of the mechanical loading history on the stress assisted two way memory effect in a Ti-Ni-Cu alloy,2001.0,Ni45.0Ti50.0Cu5.0 %,,,,,,5.0,,,,,45.0,,,,,,50.0,,,,,,,,,6.7081,29.0
TSPAN_CD_ALL,NiTiCu,G. P. Cheng and Z. L. Xie,Journal of Alloys and Compounds,Some results on shape memory properties of Ti50Ni25Cu25 Melt Spun ribbons,2005.0,Ni25.0Ti50.0Cu25.0 %,,,,,,25.0,,,,,25.0,,,,,,50.0,,,,,,,,,6.7105,36.0
TSPAN_CD_ALL,NiTiCu,T.-h. Nam; J.-h. Lee; K.-w. Kim; H.-j. Ahn and Y.-w. Kim,Journal of Materials Science,The B2-B19-B19’ transformation in a rapidly solidified Ti-45Ni-5Cu(at%) alloy,2005.0,Ni45.0Ti50.0Cu5.0 %,,,,,,5.0,,,,,45.0,,,,,,50.0,,,,,,,,,6.7081,36.0
TSPAN_CD_ALL,NiTiCu,A. Ishida and M. Sato,Philosophical Magazine,Shape memory behaviour of annealed Ti48.5Ni(51.5− x )Cu x (x = 6.2–33.5) thin films,2008.0,Ni35.9Ti48.6Cu15.5 %,,,,,,15.5,,,,,35.9,,,,,,48.6,,,,,,,,,6.770974,27.0
TSPAN_CD_ALL,NiTiCu,A. Ishida and M. Sato,Philosophical Magazine,Shape memory behaviour of annealed Ti48.5Ni(51.5− x )Cu x (x = 6.2–33.5) thin films,2008.0,Ni48.3Ti28.4Cu23.3 %,,,,,,23.3,,,,,48.3,,,,,,28.4,,,,,,,,,7.660912,33.0
TSPAN_CD_ALL,NiTiCu,A. Ishida and M. Sato,Philosophical Magazine,Shape memory behaviour of annealed Ti48.5Ni(51.5− x )Cu x (x = 6.2–33.5) thin films,2008.0,Ni23.9Ti48.3Cu27.8 %,,,,,,27.8,,,,,23.9,,,,,,48.3,,,,,,,,,6.785653,29.0
TSPAN_CD_ALL,NiTiCu,S. P. Belyaev; V. V. Istomin-Kastrovskiy; V. V. Koledov; D. S. Kuchin; N. N. Resnina; V. G. Shavrov; A. V. Shelyakov and S. E. Ivanov,Physics Procedia,The structure and functional properties of alloy rapidly quenched ribbons with different fractions of crystalline phase,2010.0,Ni25.0Ti50.0Cu25.0 %,,,,,,25.0,,,,,25.0,,,,,,50.0,,,,,,,,,6.7105,24.0
TSPAN_CD_ALL,NiTiCu,D. Konig; M. Ehmann; S. Thienhaus and A. Ludwig,Journal of Microelectromechanical Systems,Micro-to nanostructured devices for the characterization of scaling effects in shape-memory thin films,2010.0,Ni32.0Ti52.0Cu16.0 %,,,,,,16.0,,,,,32.0,,,,,,52.0,,,,,,,,,6.6214,45.0
TSPAN_CD_ALL,NiTiCu,T. Goryczka,Shape Memory Alloys-Processing; Characterization and Applications,Ni25Ti50Cu25 shape memory alloy produced by nonconventional techniques,2013.0,Ni25.0Ti50.0Cu25.0 %,,,,,,25.0,,,,,25.0,,,,,,50.0,,,,,,,,,6.7105,17.0
TSPAN_CD_ALL,NiTiCu,B. Ramachandran; R. Tang; P. Chang; Y. Kuo; C. Chien and S. Wu,Journal of Applied Physics,Cu-substitution effect on thermoelectric properties of the TiNi-based shape memory alloys,2013.0,Ni35.0Ti50.0Cu15.0 %,,,,,,15.0,,,,,35.0,,,,,,50.0,,,,,,,,,6.7093,29.0
TSPAN_CD_ALL,NiTiCu,Y. Furuya; M. Matsumoto and T. Matsumoto,International Conference on Martensitic Transformations,Mechanical properties and microstructure of rapidly solidified NiTiCu alloy,1992.0,Ni40.0Ti50.0Cu10.0 %,,,,,,10.0,,,,,40.0,,,,,,50.0,,,,,,,,,6.7087,18.0
TSPAN_CD_ALL,NiTiCu,Y. Shugo; T. Shimizu; K. Morii; T. Yamada and K. Kusaka,International Conference on Martensitic Transformations,Effects of Heat Treatment and Thermal Cycle on Helical Spring Properties in NiTiCu Alloy,1992.0,Ni42.8Ti50.2Cu7.0 %,,,,,,7.0,,,,,42.8,,,,,,50.2,,,,,,,,,6.699538,42.0
TSPAN_CD_ALL,NiTiCu,Z. Xie; J. Van Humbeeck; Y. Liu and L. Delaey,Scripta Materialia,TEM study of Ti50Ni25Cu25 melt spun ribbons,1997.0,Ni25.0Ti50.0Cu25.0 %,,,,,,25.0,,,,,25.0,,,,,,50.0,,,,,,,,,6.7105,12.0
TSPAN_CD_ALL,NiTiCu,L. Rong; D. A. Miller and D. C. Lagoudas,Metallurgical and Materials Transactions,Transformation behavior in a thermomechanically cycled TiNiCu alloy,2000.0,Ni40.0Ti50.0Cu10.0 %,,,,,,10.0,,,,,40.0,,,,,,50.0,,,,,,,,,6.7087,20.0
TSPAN_CD_ALL,NiTiCu,C. J. d. Araújo; C. H. Gonzalez; M. Morin and G. Guénin,Materials ReseVARh,Influence of the mechanical loading history on the stress assisted two way memory effect in a Ti-Ni-Cu alloy,2001.0,Ni45.0Ti50.0Cu5.0 %,,,,,,5.0,,,,,45.0,,,,,,50.0,,,,,,,,,6.7081,30.0
TSPAN_CD_ALL,NiTiCu,L. Litynska; P. Vermaut; J. Morgiel; J. Dutkiewicz; P. Ochin and R. Portier,Journal de Physique IV,Martensitic transformation and microstructure of rapidly solidified Ti50-xNi25Cu25Zrx shap memory alloys,2001.0,Ni25.0Ti50.0Cu25.0 %,,,,,,25.0,,,,,25.0,,,,,,50.0,,,,,,,,,6.7105,28.0
TSPAN_CD_ALL,NiTiCu,H. Rösner; P. Schloßmacher; A. Shelyakov and A. Glezer,Acta Materialia,The influence of coherent TiCu plate-like precipitates on the thermoelastic martensitic transformation in Melt Spun Ti 50 Ni 25 Cu 25 shape memory alloys,2001.0,Ni25.0Ti50.0Cu25.0 %,,,,,,25.0,,,,,25.0,,,,,,50.0,,,,,,,,,6.7105,25.0
TSPAN_CD_ALL,NiTiCu,O. W. Bertacchini; D. C. Lagoudas and E. Patoor,Smart Structures and Materials 2003,Fatigue life characterization of shape memory alloys undergoing thermomechanical cyclic loading,2003.0,Ni40.0Ti50.0Cu10.0 %,,,,,,10.0,,,,,40.0,,,,,,50.0,,,,,,,,,6.7087,21.0
TSPAN_CD_ALL,NiTiCu,V. Saravanan; A. Khantachawana and S. Miyazaki,Materials Transactions,Texture analysis and properties of rapidly solidified Ti52Ni38Cu10 shape memory alloy,2004.0,Ni38.0Ti52.0Cu10.0 %,,,,,,10.0,,,,,38.0,,,,,,52.0,,,,,,,,,6.62068,33.0
TSPAN_CD_ALL,NiTiCu,O. W. Bertacchini; D. C. Lagoudas and E. Patoor,International Journal of Fatigue,Thermomechanical transformation fatigue of tinicu sma actuators under a corrosive environment–part i: Experimental results,2009.0,Ni40.0Ti50.0Cu10.0 %,,,,,,10.0,,,,,40.0,,,,,,50.0,,,,,,,,,6.7087,20.0
TSPAN_CD_ALL,NiTiCu,A. Nespoli and S. Besseghini,Journal of Thermal Analysis and Calorimetry,A complete thermo-mechanical study of a NiTiCu shape memory alloy wire,2010.0,Ni43.49Ti51.2Cu5.31 %,,,,,,5.31,,,,,43.49,,,,,,51.2,,,,,,,,,6.6553252,27.0
TSPAN_CD_ALL,NiTiCu,A. Nespoli and S. Besseghini,Journal of Thermal Analysis and Calorimetry,A complete thermo-mechanical study of a NiTiCu shape memory alloy wire,2010.0,Ni43.49Ti51.2Cu5.31 %,,,,,,5.31,,,,,43.49,,,,,,51.2,,,,,,,,,6.6553252,21.0
TSPAN_CD_ALL,NiTiCu,B. Ramachandran; R. Tang; P. Chang; Y. Kuo; C. Chien and S. Wu,Journal of Applied Physics,Cu-substitution effect on thermoelectric properties of the TiNi-based shape memory alloys,2013.0,Ni45.0Ti50.0Cu5.0 %,,,,,,5.0,,,,,45.0,,,,,,50.0,,,,,,,,,6.7081,47.0
TSPAN_CD_ALL,NiTiCu,S. Belyaev; N. Resnina; A. Irzhak; V. Istomin-Kastrovsky; V. Koledov; D. Kuchin; V. Shavrov; P. Ari-Gur; A. Shelyakov and N. Y. Tabachkova,Journal of Alloys and Compounds,Amorphous–crystalline Ti 2 NiCu alloy rapidly quenched ribbons annealed by DSC and electric pulses,2014.0,Ni25.0Ti50.0Cu25.0 %,,,,,,25.0,,,,,25.0,,,,,,50.0,,,,,,,,,6.7105,47.0
TSPAN_CD_ALL,NiTiCu,A. Nespoli; E. Villa; F. Passaretti; F. Albertini; R. Cabassi; M. Pasquale; C. P. Sasso and M. Coïsson,Journal of Materials Engineering and Performance,Non-Conventional Techniques for the Study of Phase Transitions in NiTi-Based Alloys,2014.0,Ni44.0Ti50.0Cu6.0 %,,,,,,6.0,,,,,44.0,,,,,,50.0,,,,,,,,,6.70822,31.0
TSPAN_CD_ALL,NiTiCu,K. Tsuji and K. Nomura,Scripta Metallurgica et Materialia,The influence of cold working on transformation properties of NiTiCu alloys,1990.0,Ni41.3Ti49.5Cu9.2 %,,,,,,9.2,,,,,41.3,,,,,,49.5,,,,,,,,,6.730609,32.0
TSPAN_CD_ALL,NiTiCu,T. H. Nam; T. Saburi and K. i. Shimizu,Materials Transactions,Effect of thermo-mechanical treatment on shape memory characteristics in a Ti-40Ni-10Cu (at%) alloy,1991.0,Ni40.0Ti50.0Cu10.0 %,,,,,,10.0,,,,,40.0,,,,,,50.0,,,,,,,,,6.7087,18.0
TSPAN_CD_ALL,NiTiCu,T. H. Nam; T. Saburi and K. i. Shimizu,Materials Transactions,Effect of thermo-mechanical treatment on shape memory characteristics in a Ti-40Ni-10Cu (at%) alloy,1991.0,Ni40.0Ti50.0Cu10.0 %,,,,,,10.0,,,,,40.0,,,,,,50.0,,,,,,,,,6.7087,30.0
TSPAN_CD_ALL,NiTiCu,Y. Shugo; T. Shimizu; K. Morii; T. Yamada and K. Kusaka,International Conference on Martensitic Transformations,Effects of Heat Treatment and Thermal Cycle on Helical Spring Properties in NiTiCu Alloy,1992.0,Ni37.8Ti50.2Cu12.0 %,,,,,,12.0,,,,,37.8,,,,,,50.2,,,,,,,,,6.700138,39.0
TSPAN_CD_ALL,NiTiCu,T. Hashinaga; S. Miyazaki; T. Ueki and H. Horikawa,Journal de Physique IV,Transformation and deformation behavior in sputter-deposited Ti-Ni-Cu thin films,1995.0,Ni37.0Ti53.5Cu9.5 %,,,,,,9.5,,,,,37.0,,,,,,53.5,,,,,,,,,6.554605,22.0
TSPAN_CD_ALL,NiTiCu,S. M. Tan; S. Miyazaki; T. Ueki and H. Horikawa,Materials Science and Engineering: A,Ti-content and annealing temperature dependence of transformation behavior of TiXNi92-XCu8 shape memory alloys,1997.0,Ni41.4Ti50.6Cu8.0 %,,,,,,8.0,,,,,41.4,,,,,,50.6,,,,,,,,,6.682054,31.0
TSPAN_CD_ALL,NiTiCu,L. Rong; D. A. Miller and D. C. Lagoudas,Metallurgical and Materials Transactions,Transformation behavior in a thermomechanically cycled TiNiCu alloy,2000.0,Ni40.0Ti50.0Cu10.0 %,,,,,,10.0,,,,,40.0,,,,,,50.0,,,,,,,,,6.7087,22.0
TSPAN_CD_ALL,NiTiCu,L. Rong; D. A. Miller and D. C. Lagoudas,Metallurgical and Materials Transactions,Transformation behavior in a thermomechanically cycled TiNiCu alloy,2000.0,Ni40.0Ti50.0Cu10.0 %,,,,,,10.0,,,,,40.0,,,,,,50.0,,,,,,,,,6.7087,21.0
TSPAN_CD_ALL,NiTiCu,S. Bhaumik; C. Saikrishna; K. Ramaiah and M. Venkataswamy,Key Engineering Materials,Understanding the fatigue behaviour of NiTiCu shape memory alloy wire thermal actuators,2008.0,Ni45.0Ti50.0Cu5.0 %,,,,,,5.0,,,,,45.0,,,,,,50.0,,,,,,,,,6.7081,30.0
TSPAN_CD_ALL,NiTiCu,R. Löbel; S. Thienhaus; A. Savan and A. Ludwig,Materials Science and Engineering: A,Combinatorial fabrication and high-throughput characterization of a Ti–Ni–Cu shape memory thin film composition spread,2008.0,Ni39.0Ti50.5Cu10.5 %,,,,,,10.5,,,,,39.0,,,,,,50.5,,,,,,,,,6.686755,33.0
TSPAN_CD_ALL,NiTiCu,M. Tomozawa; H. Y. Kim and S. Miyazaki,Acta Materialia,Shape memory behavior and internal structure of Ti–Ni–Cu shape memory alloy thin films and their application for microactuators,2009.0,Ni38.3Ti52.4Cu9.3 %,,,,,,9.3,,,,,38.3,,,,,,52.4,,,,,,,,,6.602992,33.0
TSPAN_CD_ALL,NiTiCu,R. Zarnetta; D. König; C. Zamponi; A. Aghajani; J. Frenzel; G. Eggeler and A. Ludwig,Acta Materialia,R-phase formation in Ti39Ni45Cu16 shape memory thin films and bulk alloys discovered by combinatorial methods,2009.0,Ni45.0Ti38.0Cu17.0 %,,,,,,17.0,,,,,45.0,,,,,,38.0,,,,,,,,,7.23766,12.0
TSPAN_CD_ALL,NiTiCu,A. Nespoli and S. Besseghini,Journal of Thermal Analysis and Calorimetry,A complete thermo-mechanical study of a NiTiCu shape memory alloy wire,2010.0,Ni43.49Ti51.2Cu5.31 %,,,,,,5.31,,,,,43.49,,,,,,51.2,,,,,,,,,6.6553252,33.0
TSPAN_CD_ALL,NiTiCu,L. Chang; C. Hu-Simpsono; D. S. Grummon; W. Pratt and R. loloee,Materials ReseVARh Society,Structure and Phase Transformations in Thermoelastic Ni(1−x)TiCux) Thin Films Prepared by D.C. Magnetron Sputtering,1990.0,Ni44.99Ti50.05Cu4.96 %,,,,,,4.96,,,,,44.99,,,,,,50.05,,,,,,,,,6.7058947,43.0
TSPAN_CD_ALL,NiTiCu,S. Miyazaki; T. Hashinaga and A. Ishida,Thin Solid Films,Martensitic transformations in sputter-deposited Ti−Ni−Cu shape memory alloy thin films,1996.0,Ni37.0Ti53.5Cu9.5 %,,,,,,9.5,,,,,37.0,,,,,,53.5,,,,,,,,,6.554605,24.0
TSPAN_CD_ALL,NiTiCu,N. Matveeva; V. Pushin; A. Shelyakov; Y. A. Bykovskii; S. Volkova and V. Kraposhin,Physics of Metals and Metallography,Effect of the conditions of crystallization of amorphous TiNi-TiCu alloys on their structure and shape memory,1997.0,Ni16.0Ti50.0Cu34.0 %,,,,,,34.0,,,,,16.0,,,,,,50.0,,,,,,,,,6.71158,7.0
TSPAN_CD_ALL,NiTiCu,S. M. Tan; S. Miyazaki; T. Ueki and H. Horikawa,Materials Science and Engineering: A,Ti-content and annealing temperature dependence of transformation behavior of TiXNi92-XCu8 shape memory alloys,1997.0,Ni41.0Ti51.0Cu8.0 %,,,,,,8.0,,,,,41.0,,,,,,51.0,,,,,,,,,6.66445,31.0
TSPAN_CD_ALL,NiTiCu,S. M. Tan; V. H. No and S. Miyazaki,Acta Materialia,Ti-content and annealing temperature dependence of deformation characteristics of TiXNi(92−X)Cu8 shape memory alloys,1998.0,Ni42.0Ti50.0Cu8.0 %,,,,,,8.0,,,,,42.0,,,,,,50.0,,,,,,,,,6.70846,30.0
TSPAN_CD_ALL,NiTiCu,S. M. Tan; V. H. No and S. Miyazaki,Acta Materialia,Ti-content and annealing temperature dependence of deformation characteristics of TiXNi(92−X)Cu8 shape memory alloys,1998.0,Ni41.0Ti51.0Cu8.0 %,,,,,,8.0,,,,,41.0,,,,,,51.0,,,,,,,,,6.66445,24.0
TSPAN_CD_ALL,NiTiCu,T. Matsunaga; S. Kajiwara; K. Ogawa; T. Kikuchi and S. Miyazaki,Materials Science and Engineering: A,High strength Ti–Ni-based shape memory thin films,1999.0,Ni43.0Ti50.8Cu6.2 %,,,,,,6.2,,,,,43.0,,,,,,50.8,,,,,,,,,6.673036,43.0
TSPAN_CD_ALL,NiTiCu,L. Rong; D. A. Miller and D. C. Lagoudas,Metallurgical and Materials Transactions,Transformation behavior in a thermomechanically cycled TiNiCu alloy,2000.0,Ni40.0Ti50.0Cu10.0 %,,,,,,10.0,,,,,40.0,,,,,,50.0,,,,,,,,,6.7087,22.0
TSPAN_CD_ALL,NiTiCu,H. Rösner; P. Schloßmacher; A. Shelyakov and A. Glezer,Acta Materialia,The influence of coherent TiCu plate-like precipitates on the thermoelastic martensitic transformation in Melt Spun Ti 50 Ni 25 Cu 25 shape memory alloys,2001.0,Ni25.0Ti50.0Cu25.0 %,,,,,,25.0,,,,,25.0,,,,,,50.0,,,,,,,,,6.7105,53.0
TSPAN_CD_ALL,NiTiCu,A. Biscarini; B. Coluzzi; G. Mazzolai; A. Tuissi and F. Mazzolai,Journal of Alloys and Compounds,Extraordinary high damping of hydrogen-doped NiTi and NiTiCu shape memory alloys,2003.0,Ni30.0Ti50.0Cu20.0 %,,,,,,20.0,,,,,30.0,,,,,,50.0,,,,,,,,,6.7099,22.0
TSPAN_CD_ALL,NiTiCu,A. Ishida and M. Sato,Philosophical Magazine,Shape memory behaviour of annealed Ti48.5Ni(51.5− x )Cu x (x = 6.2–33.5) thin films,2008.0,Ni35.9Ti48.6Cu15.5 %,,,,,,15.5,,,,,35.9,,,,,,48.6,,,,,,,,,6.770974,26.0
TSPAN_CD_ALL,NiTiCu,M. Tomozawa; H. Y. Kim and S. Miyazaki,Acta Materialia,Shape memory behavior and internal structure of Ti–Ni–Cu shape memory alloy thin films and their application for microactuators,2009.0,Ni38.3Ti52.4Cu9.3 %,,,,,,9.3,,,,,38.3,,,,,,52.4,,,,,,,,,6.602992,34.0
TSPAN_CD_ALL,NiTiCu,A. Nespoli; E. Villa and S. Besseghini,Journal of Alloys and Compounds,Characterization of the martensitic transformation in Ni50−xTi50Cux alloys through pure thermal measurements,2011.0,Ni44.0Ti50.0Cu6.0 %,,,,,,6.0,,,,,44.0,,,,,,50.0,,,,,,,,,6.70822,20.0
TSPAN_CD_ALL,NiTiCu,R. Zarnetta; P. J. S. Buenconsejo; A. Savan; S. Thienhaus and A. Ludwig,Intermetallics,High-throughput study of martensitic transformations in the complete Ti–Ni–Cu system,2012.0,Ni46.8Ti45.0Cu8.2 %,,,,,,8.2,,,,,46.8,,,,,,45.0,,,,,,,,,6.928534,22.0
TSPAN_CD_ALL,NiTiCu,J. Frenzel; A. Wieczorek; I. Opahle; B. Maaß; R. Drautz and G. Eggeler,Acta Materialia,On the effect of alloy composition on martensite start temperatures and latent heats in Ni–Ti-based shape memory alloys,2015.0,Ni45.3Ti49.7Cu5.0 %,,,,,,5.0,,,,,45.3,,,,,,49.7,,,,,,,,,6.721303,41.0
TSPAN_CD_ALL,NiTiCu,T. H. Nam; T. Saburi and K. i. Shimizu,Materials Transactions,Cu-Content Dependence of Shape Memory Characteristics in Ti-Ni-Cu Alloys,1990.0,Ni40.0Ti50.0Cu10.0 %,,,,,,10.0,,,,,40.0,,,,,,50.0,,,,,,,,,6.7087,11.0
TSPAN_CD_ALL,NiTiCu,P. Krulevitch; P. B. Ramsey; D. M. Makowiecki; A. P. Lee; M. A. Northrup and G. C. Johnson,Thin Solid Films,Mixed-sputter deposition of Ni-Ti-Cu shape memory films,1996.0,Ni46.0Ti47.0Cu7.0 %,,,,,,7.0,,,,,46.0,,,,,,47.0,,,,,,,,,6.84037,33.0
TSPAN_CD_ALL,NiTiCu,P. Krulevitch; P. B. Ramsey; D. M. Makowiecki; A. P. Lee; M. A. Northrup and G. C. Johnson,Thin Solid Films,Mixed-sputter deposition of Ni-Ti-Cu shape memory films,1996.0,Ni43.0Ti50.0Cu7.0 %,,,,,,7.0,,,,,43.0,,,,,,50.0,,,,,,,,,6.70834,36.0
TSPAN_CD_ALL,NiTiCu,K. Yamazaki; S. Kajiwara; T. Kikuchi; K. Ogawa and S. Miyazaki,Journal de Physique IV ,Super-high strength shape memory thin films,2003.0,Ni40.0Ti54.3Cu5.7 %,,,,,,5.7,,,,,40.0,,,,,,54.3,,,,,,,,,6.518941,42.0
TSPAN_CD_ALL,NiTiCu,A. Ishida; M. Sato; K. Ogawa and K. Yamada,Materials Science and Engineering: A,Shape memory behavior of Ti–Ni–Cu thin films,2006.0,Ni36.8Ti51.6Cu11.6 %,,,,,,11.6,,,,,36.8,,,,,,51.6,,,,,,,,,6.638476,28.0
TSPAN_CD_ALL,NiTiCu,K. N. Lin and S. K. Wu,Scripta Materialia,Annealing effect on martensitic transformation of severely cold-rolled Ti50Ni40Cu10 shape memory alloy,2007.0,Ni40.0Ti50.0Cu10.0 %,,,,,,10.0,,,,,40.0,,,,,,50.0,,,,,,,,,6.7087,48.0
TSPAN_CD_ALL,NiTiCu,A. Ishida and M. Sato,Philosophical Magazine,Shape memory behaviour of annealed Ti48.5Ni(51.5− x )Cu x (x = 6.2–33.5) thin films,2008.0,Ni35.9Ti48.6Cu15.5 %,,,,,,15.5,,,,,35.9,,,,,,48.6,,,,,,,,,6.770974,28.0
TSPAN_CD_ALL,NiTiCu,R. Zarnetta; D. König; C. Zamponi; A. Aghajani; J. Frenzel; G. Eggeler and A. Ludwig,Acta Materialia,R-phase formation in Ti39Ni45Cu16 shape memory thin films and bulk alloys discovered by combinatorial methods,2009.0,Ni45.0Ti39.0Cu16.0 %,,,,,,16.0,,,,,45.0,,,,,,39.0,,,,,,,,,7.19353,5.0
TSPAN_CD_ALL,NiTiCu,S. P. Belyaev; V. V. Istomin-Kastrovskiy; V. V. Koledov; D. S. Kuchin; N. N. Resnina; V. G. Shavrov; A. V. Shelyakov and S. E. Ivanov,Physics Procedia,The structure and functional properties of alloy rapidly quenched ribbons with different fractions of crystalline phase,2010.0,Ni25.0Ti50.0Cu25.0 %,,,,,,25.0,,,,,25.0,,,,,,50.0,,,,,,,,,6.7105,16.0
TSPAN_CD_ALL,NiTiCu,K. Hori; T. Namazu and S. Inoue,Thin Solid Films,Effect of Cu content on the shape memory behavior of Ti–Ni–Cu alloy thin films prepared by triple-source dc magnetron sputtering,2010.0,Ni41.8Ti52.1Cu6.1 %,,,,,,6.1,,,,,41.8,,,,,,52.1,,,,,,,,,6.615811,39.0
TSPAN_CD_ALL,NiTiCu,K.-N. Lin and S.-K. Wu,Intermetallics,Multi-stage transformation in annealed Ni-rich Ti49Ni41Cu10 shape memory alloy,2010.0,Ni41.0Ti49.0Cu10.0 %,,,,,,10.0,,,,,41.0,,,,,,49.0,,,,,,,,,6.75271,33.0
TSPAN_CD_ALL,NiTiCu,A. Nespoli and S. Besseghini,Journal of Thermal Analysis and Calorimetry,A complete thermo-mechanical study of a NiTiCu shape memory alloy wire,2010.0,Ni43.49Ti51.2Cu5.31 %,,,,,,5.31,,,,,43.49,,,,,,51.2,,,,,,,,,6.6553252,25.0
TSPAN_CD_ALL,NiTiCu,A. Fabregat-Sanjuan; F. Ferrando and S. De la Flor,Materials Today,Influence of Heat Treatment on Internal Friction Spectrum in NiTiCu Shape Memory Alloy,2015.0,Ni44.6Ti50.4Cu5.0 %,,,,,,5.0,,,,,44.6,,,,,,50.4,,,,,,,,,6.690496,36.0
TSPAN_CD_ALL,NiTiCu,T. H. Nam; T. Saburi and K. i. Shimizu,Materials Transactions,Cu-Content Dependence of Shape Memory Characteristics in Ti-Ni-Cu Alloys,1990.0,Ni45.0Ti50.0Cu5.0 %,,,,,,5.0,,,,,45.0,,,,,,50.0,,,,,,,,,6.7081,28.0
TSPAN_CD_ALL,NiTiCu,T. H. Nam; T. Saburi and K. i. Shimizu,Materials Transactions,Effect of thermo-mechanical treatment on shape memory characteristics in a Ti-40Ni-10Cu (at%) alloy,1991.0,Ni40.0Ti50.0Cu10.0 %,,,,,,10.0,,,,,40.0,,,,,,50.0,,,,,,,,,6.7087,16.0
TSPAN_CD_ALL,NiTiCu,T. H. Nam; T. Saburi and K. i. Shimizu,Materials Transactions,Effect of thermo-mechanical treatment on shape memory characteristics in a Ti-40Ni-10Cu (at%) alloy,1991.0,Ni40.0Ti50.0Cu10.0 %,,,,,,10.0,,,,,40.0,,,,,,50.0,,,,,,,,,6.7087,22.0
TSPAN_CD_ALL,NiTiCu,K. Tsuji and K. Nomura,Journal of Materials Science,Effects of Ni-Ti-Cu alloy composition and heat treatment temperature after cold working on phase transformation characteristics,1992.0,Ni44.2Ti49.7Cu6.1 %,,,,,,6.1,,,,,44.2,,,,,,49.7,,,,,,,,,6.721435,30.0
TSPAN_CD_ALL,NiTiCu,K. Tsuji and K. Nomura,Journal of Materials Science,Effects of Ni-Ti-Cu alloy composition and heat treatment temperature after cold working on phase transformation characteristics,1992.0,Ni42.5Ti49.9Cu7.6 %,,,,,,7.6,,,,,42.5,,,,,,49.9,,,,,,,,,6.712813,34.0
TSPAN_CD_ALL,NiTiCu,C. Araujo; M. Morin and G. Guénin,Journal de Physique IV,Fatigue behavior of Ti-Ni-Cu thin wires SME,1997.0,Ni45.0Ti50.0Cu5.0 %,,,,,,5.0,,,,,45.0,,,,,,50.0,,,,,,,,,6.7081,30.0
TSPAN_CD_ALL,NiTiCu,S. H. Kang; S. G. Hur; H. W. Lee and T. H. Nam,Metals and Materials,Microstructures and transformation behavior of Ti-Ni-Cu shape memory alloy powders fabricated by ball milling method,2000.0,Ni30.0Ti50.0Cu20.0 %,,,,,,20.0,,,,,30.0,,,,,,50.0,,,,,,,,,6.7099,22.0
TSPAN_CD_ALL,NiTiCu,C. J. d. Araújo; C. H. Gonzalez; M. Morin and G. Guénin,Materials ReseVARh,Influence of the mechanical loading history on the stress assisted two way memory effect in a Ti-Ni-Cu alloy,2001.0,Ni45.0Ti50.0Cu5.0 %,,,,,,5.0,,,,,45.0,,,,,,50.0,,,,,,,,,6.7081,29.0
TSPAN_CD_ALL,NiTiCu,T. Matsunaga; S. Kajiwara; K. Ogawa; T. Kikuchi and S. Miyazaki,Acta Materialia,Internal structures and shape memory properties of sputter-deposited thin films of a Ti–Ni–Cu alloy,2001.0,Ni43.0Ti50.8Cu6.2 %,,,,,,6.2,,,,,43.0,,,,,,50.8,,,,,,,,,6.673036,29.0
TSPAN_CD_ALL,NiTiCu,A. Ishida and M. Sato,Philosophical Magazine,Shape memory behaviour of annealed Ti48.5Ni(51.5− x )Cu x (x = 6.2–33.5) thin films,2008.0,Ni35.9Ti48.6Cu15.5 %,,,,,,15.5,,,,,35.9,,,,,,48.6,,,,,,,,,6.770974,33.0
TSPAN_CD_ALL,NiTiCu,A. Nespoli and S. Besseghini,Journal of Thermal Analysis and Calorimetry,A complete thermo-mechanical study of a NiTiCu shape memory alloy wire,2010.0,Ni43.49Ti51.2Cu5.31 %,,,,,,5.31,,,,,43.49,,,,,,51.2,,,,,,,,,6.6553252,25.0
TSPAN_CD_ALL,NiTiCu,Y. Furuya; M. Matsumoto; H. S. Kimura and T. Masumoto,Materials Science and Engineering: A,Thermoelastic phase transformation of Melt Spun Ti50Ni50−xCux (x = 0–20 at.%) ribbons,1991.0,Ni40.0Ti50.0Cu10.0 %,,,,,,10.0,,,,,40.0,,,,,,50.0,,,,,,,,,6.7087,13.0
TSPAN_CD_ALL,NiTiCu,T. H. Nam; T. Saburi and K. i. Shimizu,Materials Transactions,Effect of thermo-mechanical treatment on shape memory characteristics in a Ti-40Ni-10Cu (at%) alloy,1991.0,Ni40.0Ti50.0Cu10.0 %,,,,,,10.0,,,,,40.0,,,,,,50.0,,,,,,,,,6.7087,36.0
TSPAN_CD_ALL,NiTiCu,Y. Shugo; T. Shimizu; K. Morii; T. Yamada and K. Kusaka,International Conference on Martensitic Transformations,Effects of Heat Treatment and Thermal Cycle on Helical Spring Properties in NiTiCu Alloy,1992.0,Ni42.8Ti50.2Cu7.0 %,,,,,,7.0,,,,,42.8,,,,,,50.2,,,,,,,,,6.699538,41.0
TSPAN_CD_ALL,NiTiCu,T. Fukuda; T. Saburi; T. Chihara and Y. Tsuzuki,Materials Transactions,Mechanism of B2-B19-B19′ Transformation in Shape Memory Ti–Ni–Cu Alloys,1995.0,Ni45.5Ti49.5Cu5.0 %,,,,,,5.0,,,,,45.5,,,,,,49.5,,,,,,,,,6.730105,31.0
TSPAN_CD_ALL,NiTiCu,C. J. Araujo; M. Morin and G. Guénin,Materials Science and Engineering: A,Electro-thermomechanical behaviour of a Ti-45.0Ni-5.0Cu (at.%) alloy during shape memory cycling,1999.0,Ni45.0Ti50.0Cu5.0 %,,,,,,5.0,,,,,45.0,,,,,,50.0,,,,,,,,,6.7081,30.0
TSPAN_CD_ALL,NiTiCu,L. Rong; D. A. Miller and D. C. Lagoudas,Metallurgical and Materials Transactions,Transformation behavior in a thermomechanically cycled TiNiCu alloy,2000.0,Ni40.0Ti50.0Cu10.0 %,,,,,,10.0,,,,,40.0,,,,,,50.0,,,,,,,,,6.7087,102.0
TSPAN_CD_ALL,NiTiCu,S. Besseghini; T. Ranucci and G. Airoldi,Journal de Physique IV,Anomalies in the pseudoelastic effect of a Ni45Ti50Cu5 shape memory alloy,2001.0,Ni45.0Ti50.0Cu5.0 %,,,,,,5.0,,,,,45.0,,,,,,50.0,,,,,,,,,6.7081,40.0
TSPAN_CD_ALL,NiTiCu,A. Rotini; A. Biscarini; R. Campanella; B. Coluzzi; G. Mazzolai and F. M. Mazzolai,Scripta Materialia,Martensitic transition in a Ni40Ti50Cu10 alloy containing hydrogen: calorimetric (DSC) and mechanical spectroscopy experiments,2001.0,Ni40.0Ti50.0Cu10.0 %,,,,,,10.0,,,,,40.0,,,,,,50.0,,,,,,,,,6.7087,39.0
TSPAN_CD_ALL,NiTiCu,F. M. Mazzolai; A. Biscarini; R. Campanella; B. Coluzzi; G. Mazzolai; A. Rotini and A. Tuissi,Acta Materialia,Internal friction spectra of the Ni40Ti50Cu10 shape memory alloy charged with hydrogen,2003.0,Ni40.0Ti50.0Cu10.0 %,,,,,,10.0,,,,,40.0,,,,,,50.0,,,,,,,,,6.7087,39.0
TSPAN_CD_ALL,NiTiCu,V. Saravanan; A. Khantachawana and S. Miyazaki,Materials Transactions,Texture analysis and properties of rapidly solidified Ti52Ni38Cu10 shape memory alloy,2004.0,Ni38.0Ti52.0Cu10.0 %,,,,,,10.0,,,,,38.0,,,,,,52.0,,,,,,,,,6.62068,35.0
TSPAN_CD_ALL,NiTiCu,S. P. Belyaev; V. V. Istomin-Kastrovskiy; V. V. Koledov; D. S. Kuchin; N. N. Resnina; V. G. Shavrov; A. V. Shelyakov and S. E. Ivanov,Physics Procedia,The structure and functional properties of alloy rapidly quenched ribbons with different fractions of crystalline phase,2010.0,Ni25.0Ti50.0Cu25.0 %,,,,,,25.0,,,,,25.0,,,,,,50.0,,,,,,,,,6.7105,29.0
TSPAN_CD_ALL,NiTiCu,K.-N. Lin and S.-K. Wu,Intermetallics,Multi-stage transformation in annealed Ni-rich Ti49Ni41Cu10 shape memory alloy,2010.0,Ni41.0Ti49.0Cu10.0 %,,,,,,10.0,,,,,41.0,,,,,,49.0,,,,,,,,,6.75271,35.0
TSPAN_CD_ALL,NiTiCu,R. Zarnetta; M. Ehmann; A. Savan and A. Ludwig,Smart Materials and Structures,Identification of optimized Ti–Ni–Cu shape memory alloy compositions for high-frequency thin film microactuator applications,2010.0,Ni37.5Ti43.0Cu19.5 %,,,,,,19.5,,,,,37.5,,,,,,43.0,,,,,,,,,7.01791,44.0
TSPAN_CD_ALL,NiTiCu,A. Fabregat-Sanjuan; F. Ferrando and S. De la Flor,Materials Today,Influence of Heat Treatment on Internal Friction Spectrum in NiTiCu Shape Memory Alloy,2015.0,Ni44.6Ti50.4Cu5.0 %,,,,,,5.0,,,,,44.6,,,,,,50.4,,,,,,,,,6.690496,36.0
TSPAN_CD_ALL,NiTiCu,T. H. Nam; T. Saburi; Y. Kawamura; K. Shimizu; rsquo and ichi,Materials Transactions,Shape Memory Characteristics Associated with the B2-B19 and B19-B19 Transformations in a Ti-40Ni-10Cu (at.%) Alloy,1990.0,Ni40.0Ti50.0Cu10.0 %,,,,,,10.0,,,,,40.0,,,,,,50.0,,,,,,,,,6.7087,13.0
TSPAN_CD_ALL,NiTiCu,T. H. Nam; T. Saburi; Y. Kawamura; K. Shimizu; rsquo and ichi,Materials Transactions,Shape Memory Characteristics Associated with the B2-B19 and B19-B19 Transformations in a Ti-40Ni-10Cu (at.%) Alloy,1990.0,Ni40.0Ti50.0Cu10.0 %,,,,,,10.0,,,,,40.0,,,,,,50.0,,,,,,,,,6.7087,22.0
TSPAN_CD_ALL,NiTiCu,T. H. Nam; T. Saburi and K. i. Shimizu,Materials Transactions,Cu-Content Dependence of Shape Memory Characteristics in Ti-Ni-Cu Alloys,1990.0,Ni45.0Ti50.0Cu5.0 %,,,,,,5.0,,,,,45.0,,,,,,50.0,,,,,,,,,6.7081,32.0
TSPAN_CD_ALL,NiTiCu,Y. Furuya; M. Matsumoto; H. S. Kimura and T. Masumoto,Materials Science and Engineering: A,Thermoelastic phase transformation of Melt Spun Ti50Ni50−xCux (x = 0–20 at.%) ribbons,1991.0,Ni37.0Ti50.0Cu13.0 %,,,,,,13.0,,,,,37.0,,,,,,50.0,,,,,,,,,6.70906,11.0
TSPAN_CD_ALL,NiTiCu,K. Tsuji and K. Nomura,Journal of Materials Science,Effects of Ni-Ti-Cu alloy composition and heat treatment temperature after cold working on phase transformation characteristics,1992.0,Ni44.2Ti49.7Cu6.1 %,,,,,,6.1,,,,,44.2,,,,,,49.7,,,,,,,,,6.721435,38.0
TSPAN_CD_ALL,NiTiCu,K. Tsuji and K. Nomura,Journal of Materials Science,Effects of Ni-Ti-Cu alloy composition and heat treatment temperature after cold working on phase transformation characteristics,1992.0,Ni42.5Ti49.9Cu7.6 %,,,,,,7.6,,,,,42.5,,,,,,49.9,,,,,,,,,6.712813,25.0
TSPAN_CD_ALL,NiTiCu,B. Strnadel; S. Ohashi; H. Ohtsuka; T. Ishihara and S. Miyazaki,Materials Science and Engineering: A,Cyclic stress-strain characteristics of TiNi and TiNiCu shape memory alloys,1995.0,Ni40.0Ti50.0Cu10.0 %,,,,,,10.0,,,,,40.0,,,,,,50.0,,,,,,,,,6.7087,46.0
TSPAN_CD_ALL,NiTiCu,L. Omodei; G. Gomarasca and G. Airoldi,Journal de Physique IV,The effect of prestrain on stress assisted two way shape memory effect in a Ni45Ti50Cu5 alloy,2001.0,Ni45.0Ti50.0Cu5.0 %,,,,,,5.0,,,,,45.0,,,,,,50.0,,,,,,,,,6.7081,24.0
TSPAN_CD_ALL,NiTiCu,I. Yoshida; D. Monma; K. Iino; K. Otsuka; M. Asai and H. Tsuzuki,Journal of Alloys and Compounds,Damping properties of Ti50Ni50−xCux alloys utilizing martensitic transformation,2003.0,Ni42.0Ti50.0Cu8.0 %,,,,,,8.0,,,,,42.0,,,,,,50.0,,,,,,,,,6.70846,58.0
TSPAN_CD_ALL,NiTiCu,T. Goryczka and P. Ochin,Materials Science and Engineering: A,Microstructure; texture and shape memory effect in Ni 25 Ti 50 Cu 25 ribbons and strips,2006.0,Ni25.0Ti50.0Cu25.0 %,,,,,,25.0,,,,,25.0,,,,,,50.0,,,,,,,,,6.7105,24.0
TSPAN_CD_ALL,NiTiCu,S. P. Belyaev; V. V. Istomin-Kastrovskiy; V. V. Koledov; D. S. Kuchin; N. N. Resnina; V. G. Shavrov; A. V. Shelyakov and S. E. Ivanov,Physics Procedia,The structure and functional properties of alloy rapidly quenched ribbons with different fractions of crystalline phase,2010.0,Ni25.0Ti50.0Cu25.0 %,,,,,,25.0,,,,,25.0,,,,,,50.0,,,,,,,,,6.7105,31.0
TSPAN_CD_ALL,NiTiCu,A. Nespoli and S. Besseghini,Journal of Thermal Analysis and Calorimetry,A complete thermo-mechanical study of a NiTiCu shape memory alloy wire,2010.0,Ni43.49Ti51.2Cu5.31 %,,,,,,5.31,,,,,43.49,,,,,,51.2,,,,,,,,,6.6553252,24.0
TSPAN_CD_ALL,NiTiCu,A. Nespoli and S. Besseghini,Journal of Thermal Analysis and Calorimetry,A complete thermo-mechanical study of a NiTiCu shape memory alloy wire,2010.0,Ni43.49Ti51.2Cu5.31 %,,,,,,5.31,,,,,43.49,,,,,,51.2,,,,,,,,,6.6553252,21.0
TSPAN_CD_ALL,NiTiCu,R. Zarnetta; M. Ehmann; A. Savan and A. Ludwig,Smart Materials and Structures,Identification of optimized Ti–Ni–Cu shape memory alloy compositions for high-frequency thin film microactuator applications,2010.0,Ni37.5Ti44.5Cu18.0 %,,,,,,18.0,,,,,37.5,,,,,,44.5,,,,,,,,,6.951715,42.0
TSPAN_CD_ALL,NiTiCu,R. Zarnetta; M. Ehmann; A. Savan and A. Ludwig,Smart Materials and Structures,Identification of optimized Ti–Ni–Cu shape memory alloy compositions for high-frequency thin film microactuator applications,2010.0,Ni37.5Ti44.0Cu18.5 %,,,,,,18.5,,,,,37.5,,,,,,44.0,,,,,,,,,6.97378,42.0
TSPAN_CD_ALL,NiTiCu,K. H. Chang; S. K. Wu and S. H. Chang,Thin Solid Films,Crystallization temperature and activation energy of as-spun Ti52.0Ni38.5Cu9.5 ribbon,2011.0,Ni38.5Ti52.0Cu9.5 %,,,,,,9.5,,,,,38.5,,,,,,52.0,,,,,,,,,6.62062,27.0
TSPAN_CD_ALL,NiTiCu,B. Ramachandran; R. Tang; P. Chang; Y. Kuo; C. Chien and S. Wu,Journal of Applied Physics,Cu-substitution effect on thermoelectric properties of the TiNi-based shape memory alloys,2013.0,Ni40.0Ti50.0Cu10.0 %,,,,,,10.0,,,,,40.0,,,,,,50.0,,,,,,,,,6.7087,27.0
