Repository: AyushChauhan9389/Shape-Memory-Alloy-Dataset

File: Combined_SMA_Dataset.csv (part 95 of 113)
Source_Directory,Alloy_Type,Authors,Source,Title,Year,composition,Ag (at.%),Al (at.%),Au (at.%),Cd (at.%),Co (at.%),Cu (at.%),Fe (at.%),Hf (at.%),Mn (at.%),Nb (at.%),Ni (at.%),Pd (at.%),Pt (at.%),Ru (at.%),Si (at.%),Ta (at.%),Ti (at.%),Zn (at.%),Zr (at.%),Austenite Finish Temperature - AF - (°C),Austenite Start Temperature - AS - (°C),Martensite Finish Temperature - MF - (°C),Martensite Start Temperature - MS - (°C),Cooling Rate (°C/min),Heating Rate (°C/min),Calculated Density (g/cm^3),Thermal transformation span (TSPAN) - (AF-MF) - (°C)
TSPAN_CD_ALL,NiTiCu,Y.-w. Kim; K.-c. Choi; Y.-s. Chung; E. Choi and T.-h. Nam,Journal of Alloys and Compounds,Microstructure and martensitic transformation characteristics of gas-atomized Ti–Ni–Cu powders,2013.0,Ni30.0Ti50.0Cu20.0 %,,,,,,20.0,,,,,30.0,,,,,,50.0,,,,,,,,,6.7099,34.0
TSPAN_CD_ALL,NiTiCu,Y.-w. Kim; K.-c. Choi; Y.-s. Chung; E. Choi and T.-h. Nam,Journal of Alloys and Compounds,Microstructure and martensitic transformation characteristics of gas-atomized Ti–Ni–Cu powders,2013.0,Ni30.0Ti50.0Cu20.0 %,,,,,,20.0,,,,,30.0,,,,,,50.0,,,,,,,,,6.7099,33.0
TSPAN_CD_ALL,NiTiCu,S. Belyaev; N. Resnina; A. Irzhak; V. Istomin-Kastrovsky; V. Koledov; D. Kuchin; V. Shavrov; P. Ari-Gur; A. Shelyakov and N. Y. Tabachkova,Journal of Alloys and Compounds,Amorphous–crystalline Ti 2 NiCu alloy rapidly quenched ribbons annealed by DSC and electric pulses,2014.0,Ni25.0Ti50.0Cu25.0 %,,,,,,25.0,,,,,25.0,,,,,,50.0,,,,,,,,,6.7105,38.0
TSPAN_CD_ALL,NiTiCu,T. H. Nam; T. Saburi and K. i. Shimizu,Materials Transactions,Cu-Content Dependence of Shape Memory Characteristics in Ti-Ni-Cu Alloys,1990.0,Ni42.5Ti50.0Cu7.5 %,,,,,,7.5,,,,,42.5,,,,,,50.0,,,,,,,,,6.7084,14.0
TSPAN_CD_ALL,NiTiCu,S. Besseghini; T. Ranucci and G. Airoldi,Journal de Physique IV,Anomalies in the pseudoelastic effect of a Ni45Ti50Cu5 shape memory alloy,2001.0,Ni45.0Ti50.0Cu5.0 %,,,,,,5.0,,,,,45.0,,,,,,50.0,,,,,,,,,6.7081,47.0
TSPAN_CD_ALL,NiTiCu,J. Morgiel; E. Cesari; J. Pons; A. Pasko and J. Dutkiewicz,Journal of Materials Science,Microstructure and martensite transformation in aged Ti-25Ni-25Cu shape memory melt spun ribbons,2002.0,Ni25.0Ti50.0Cu25.0 %,,,,,,25.0,,,,,25.0,,,,,,50.0,,,,,,,,,6.7105,35.0
TSPAN_CD_ALL,NiTiCu,T. Kotil; H. Sehitoglu; H. J. Maier and Y. I. Chumlyakov,Materials Science and Engineering: A,Transformation and detwinning induced electrical resistance variations in NiTiCu,2003.0,Ni40.0Ti50.0Cu10.0 %,,,,,,10.0,,,,,40.0,,,,,,50.0,,,,,,,,,6.7087,16.0
TSPAN_CD_ALL,NiTiCu,T. Goryczka and P. Ochin,Materials Science and Engineering: A,Microstructure; texture and shape memory effect in Ni 25 Ti 50 Cu 25 ribbons and strips,2006.0,Ni25.0Ti50.0Cu25.0 %,,,,,,25.0,,,,,25.0,,,,,,50.0,,,,,,,,,6.7105,18.0
TSPAN_CD_ALL,NiTiCu,T. Goryczka and P. Ochin,Materials Science and Engineering: A,Microstructure; texture and shape memory effect in Ni 25 Ti 50 Cu 25 ribbons and strips,2006.0,Ni25.0Ti50.0Cu25.0 %,,,,,,25.0,,,,,25.0,,,,,,50.0,,,,,,,,,6.7105,28.0
TSPAN_CD_ALL,NiTiCu,W.-j. He; G.-h. Min; Y.-s. Yin and O. Tolochko,Transactions of Nonferrous Metals Society of China,Martensitic transformation and mechanical properties of Ti-rich Ti-Ni-Cu Melt Spun ribbon,2009.0,Ni23.0Ti52.0Cu25.0 %,,,,,,25.0,,,,,23.0,,,,,,52.0,,,,,,,,,6.62248,77.0
TSPAN_CD_ALL,NiTiCu,A. Nespoli and S. Besseghini,Journal of Thermal Analysis and Calorimetry,A complete thermo-mechanical study of a NiTiCu shape memory alloy wire,2010.0,Ni43.49Ti51.2Cu5.31 %,,,,,,5.31,,,,,43.49,,,,,,51.2,,,,,,,,,6.6553252,19.0
TSPAN_CD_ALL,NiTiCu,A. Nespoli and S. Besseghini,Journal of Thermal Analysis and Calorimetry,A complete thermo-mechanical study of a NiTiCu shape memory alloy wire,2010.0,Ni43.49Ti51.2Cu5.31 %,,,,,,5.31,,,,,43.49,,,,,,51.2,,,,,,,,,6.6553252,26.0
TSPAN_CD_ALL,NiTiCu,R. Zarnetta; M. Ehmann; A. Savan and A. Ludwig,Smart Materials and Structures,Identification of optimized Ti–Ni–Cu shape memory alloy compositions for high-frequency thin film microactuator applications,2010.0,Ni37.0Ti46.5Cu16.5 %,,,,,,16.5,,,,,37.0,,,,,,46.5,,,,,,,,,6.863515,41.0
TSPAN_CD_ALL,NiTiCu,A. Nespoli; E. Villa and F. Passaretti,Journal of Alloys and Compounds,Effect of Yttrium on microstructure; thermal properties and damping capacity of Ni41Ti50Cu9 alloy,2015.0,Ni41.0Ti50.0Cu9.0 %,,,,,,9.0,,,,,41.0,,,,,,50.0,,,,,,,,,6.70858,28.0
TSPAN_CD_ALL,NiTiCu,G. C. Hur and T. H. Nam,Pacific Rim International Conference on Advanced Materials and Processing,Transformation behavior and shape memory characteristics of Ti-(50-X)Ni-XCu(X=0-5) alloys,1995.0,Ni46.0Ti50.0Cu4.0 %,,,,,,4.0,,,,,46.0,,,,,,50.0,,,,,,,,,6.70798,25.0
TSPAN_CD_ALL,NiTiCu,T. Nam; I. Ahn; S. Hur and S. Kang,Advances in Powder Metallurgy and Particulate Materials,Martensitic Transformation Behaviors of Ti-Ni-Cu Shape Memory Alloy Powders Fabricated by Ball Milling Method,1999.0,Ni35.0Ti50.0Cu15.0 %,,,,,,15.0,,,,,35.0,,,,,,50.0,,,,,,,,,6.7093,48.0
TSPAN_CD_ALL,NiTiCu,V. Saravanan; A. Khantachawana and S. Miyazaki,Materials Transactions,Texture analysis and properties of rapidly solidified Ti52Ni38Cu10 shape memory alloy,2004.0,Ni38.0Ti52.0Cu10.0 %,,,,,,10.0,,,,,38.0,,,,,,52.0,,,,,,,,,6.62068,37.0
TSPAN_CD_ALL,NiTiCu,T. Goryczka and P. Ochin,Materials Science and Engineering: A,Microstructure; texture and shape memory effect in Ni 25 Ti 50 Cu 25 ribbons and strips,2006.0,Ni25.0Ti50.0Cu25.0 %,,,,,,25.0,,,,,25.0,,,,,,50.0,,,,,,,,,6.7105,28.0
TSPAN_CD_ALL,NiTiCu,A. Phukaoluan; A. Khantachawana; P. Kaewtathip; S. Dechkunakorn; N. Anuwongnukroh; P. Santiwong and J. Kajornchaiyakul,Applied Mechanics and Materials,Property improvement of TiNi by Cu addition for orthodontics applications,2011.0,Ni41.0Ti49.0Cu10.0 %,,,,,,10.0,,,,,41.0,,,,,,49.0,,,,,,,,,6.75271,39.0
TSPAN_CD_ALL,NiTiCu,G. C. Hur and T. H. Nam,Pacific Rim International Conference on Advanced Materials and Processing,Transformation behavior and shape memory characteristics of Ti-(50-X)Ni-XCu(X=0-5) alloys,1995.0,Ni47.0Ti50.0Cu3.0 %,,,,,,3.0,,,,,47.0,,,,,,50.0,,,,,,,,,6.70786,28.0
TSPAN_CD_ALL,NiTiCu,H. Rösner; A. V. Shelyakov; A. M. Glezer; K. Feit and P. Schloßmacher,Materials Science and Engineering: A,A study of an amorphous-crystalline structured Ti–25Ni–25Cu (at.%) shape memory alloy,1999.0,Ni25.0Ti50.0Cu25.0 %,,,,,,25.0,,,,,25.0,,,,,,50.0,,,,,,,,,6.7105,73.0
TSPAN_CD_ALL,NiTiCu,T. Ranucci; S. Besseghini and G. Airoldi,Materials Science Forum,The pseudoelasticity of a Ni45Ti50Cu5 alloy,2000.0,Ni45.0Ti50.0Cu5.0 %,,,,,,5.0,,,,,45.0,,,,,,50.0,,,,,,,,,6.7081,33.0
TSPAN_CD_ALL,NiTiCu,H. Rösner; A. V. Shelyakov; A. M. Glezer and P. Schloßmacher,Materials Science and Engineering: A,On the origin of the two-stage behavior of the martensitic transformation of Ti50Ni25Cu25 shape memory Melt Spun ribbons,2001.0,Ni25.0Ti50.0Cu25.0 %,,,,,,25.0,,,,,25.0,,,,,,50.0,,,,,,,,,6.7105,45.0
TSPAN_CD_ALL,NiTiCu,J. Morgiel; E. Cesari; J. Pons; A. Pasko and J. Dutkiewicz,Journal of Materials Science,Microstructure and martensite transformation in aged Ti-25Ni-25Cu shape memory melt spun ribbons,2002.0,Ni25.0Ti50.0Cu25.0 %,,,,,,25.0,,,,,25.0,,,,,,50.0,,,,,,,,,6.7105,34.0
TSPAN_CD_ALL,NiTiCu,S.-m. Park; J.-h. Oh; Y.-w. Kim and T.-h. Nam,Materials Science and Engineering: A,Microstructures and mechanical properties of Ti–25Ni–25Cu (at.%) alloy ribbons,2006.0,Ni25.0Ti50.0Cu25.0 %,,,,,,25.0,,,,,25.0,,,,,,50.0,,,,,,,,,6.7105,22.0
TSPAN_CD_ALL,NiTiCu,M. Thomasová; H. Seiner; P. Sedlák; M. Frost; M. Ševčík; I. Szurman; R. Kocich; J. Drahokoupil; P. Šittner and M. Landa,Acta Materialia,Evolution of macroscopic elastic moduli of martensitic polycrystalline NiTi and NiTiCu shape memory alloys with pseudoplastic straining,2017.0,Ni40.0Ti50.0Cu10.0 %,,,,,,10.0,,,,,40.0,,,,,,50.0,,,,,,,,,6.7087,27.0
TSPAN_CD_ALL,NiTiCu,T. Fukuda; T. Kakeshita; M. Kitayama and T. Saburi,Journal de Physique IV,Effect of aging on martensitic transformation in a shape memory Ti-40.5 Ni-10Cu alloy,1995.0,Ni40.5Ti49.5Cu10.0 %,,,,,,10.0,,,,,40.5,,,,,,49.5,,,,,,,,,6.730705,126.0
TSPAN_CD_ALL,NiTiCu,T. Nam; I. Ahn; S. Hur and S. Kang,Advances in Powder Metallurgy and Particulate Materials,Martensitic Transformation Behaviors of Ti-Ni-Cu Shape Memory Alloy Powders Fabricated by Ball Milling Method,1999.0,Ni30.0Ti50.0Cu20.0 %,,,,,,20.0,,,,,30.0,,,,,,50.0,,,,,,,,,6.7099,64.0
TSPAN_CD_ALL,NiTiCu,M. H. Ren; L. Wang; D. Xu and B. C. Cai,Materials & Design,Sputter-deposited Ti–Ni–Cu shaped memory alloy thin films,2000.0,Ni45.4Ti49.6Cu5.0 %,,,,,,5.0,,,,,45.4,,,,,,49.6,,,,,,,,,6.725704,24.0
TSPAN_CD_ALL,NiTiCu,M. H. Ren; L. Wang; D. Xu and B. C. Cai,Materials & Design,Sputter-deposited Ti–Ni–Cu shaped memory alloy thin films,2000.0,Ni43.8Ti51.2Cu5.0 %,,,,,,5.0,,,,,43.8,,,,,,51.2,,,,,,,,,6.655288,34.0
TSPAN_CD_ALL,NiTiCu,L. Litynska; P. Vermaut; J. Morgiel; J. Dutkiewicz; P. Ochin and R. Portier,Journal de Physique IV,Martensitic transformation and microstructure of rapidly solidified Ti50-xNi25Cu25Zrx shap memory alloys,2001.0,Ni25.0Ti50.0Cu25.0 %,,,,,,25.0,,,,,25.0,,,,,,50.0,,,,,,,,,6.7105,32.0
TSPAN_CD_ALL,NiTiCu,R. Santamarta; J. Pons and E. Cesari,Journal de Physique IV,Thermo-mechanical behaviour of a Ni-Ti-Cu melt spun alloy,2001.0,Ni25.0Ti50.0Cu25.0 %,,,,,,25.0,,,,,25.0,,,,,,50.0,,,,,,,,,6.7105,21.0
TSPAN_CD_ALL,NiTiCu,R. Santamarta; J. Pons and E. Cesari,Journal de Physique IV,Thermo-mechanical behaviour of a Ni-Ti-Cu melt spun alloy,2001.0,Ni25.0Ti50.0Cu25.0 %,,,,,,25.0,,,,,25.0,,,,,,50.0,,,,,,,,,6.7105,24.0
TSPAN_CD_ALL,NiTiCu,Y.-W. Kim and T.-H. Nam,Scripta Materialia,The effect of the Melt Spun processing parameters on the martensitic transformation in Ti50–Ni35–Cu15 shape memory alloys,2004.0,Ni35.0Ti50.0Cu15.0 %,,,,,,15.0,,,,,35.0,,,,,,50.0,,,,,,,,,6.7093,18.0
TSPAN_CD_ALL,NiTiCu,T. Goryczka and P. Ochin,Materials Science and Engineering: A,Microstructure; texture and shape memory effect in Ni 25 Ti 50 Cu 25 ribbons and strips,2006.0,Ni25.0Ti50.0Cu25.0 %,,,,,,25.0,,,,,25.0,,,,,,50.0,,,,,,,,,6.7105,16.0
TSPAN_CD_ALL,NiTiCu,R. Zarnetta; M. Ehmann; A. Savan and A. Ludwig,Smart Materials and Structures,Identification of optimized Ti–Ni–Cu shape memory alloy compositions for high-frequency thin film microactuator applications,2010.0,Ni37.5Ti40.5Cu22.0 %,,,,,,22.0,,,,,37.5,,,,,,40.5,,,,,,,,,7.128235,34.0
TSPAN_CD_ALL,NiTiCu,R. Santamarta; E. Cesari; J. Pons and T. Goryczka,Metallurgical and Materials Transactions A,Shape memory properties of Ni-Ti based Melt Spun ribbons,2004.0,Ni25.0Ti50.0Cu25.0 %,,,,,,25.0,,,,,25.0,,,,,,50.0,,,,,,,,,6.7105,15.0
TSPAN_CD_ALL,NiTiCu,V. Saravanan; A. Khantachawana and S. Miyazaki,Materials Transactions,Texture analysis and properties of rapidly solidified Ti52Ni38Cu10 shape memory alloy,2004.0,Ni38.0Ti52.0Cu10.0 %,,,,,,10.0,,,,,38.0,,,,,,52.0,,,,,,,,,6.62068,39.0
TSPAN_CD_ALL,NiTiCu,V. Saravanan; A. Khantachawana and S. Miyazaki,Materials Transactions,Texture analysis and properties of rapidly solidified Ti52Ni38Cu10 shape memory alloy,2004.0,Ni38.0Ti52.0Cu10.0 %,,,,,,10.0,,,,,38.0,,,,,,52.0,,,,,,,,,6.62068,45.0
TSPAN_CD_ALL,NiTiCu,T. Goryczka and P. Ochin,Materials Science and Engineering: A,Microstructure; texture and shape memory effect in Ni 25 Ti 50 Cu 25 ribbons and strips,2006.0,Ni25.0Ti50.0Cu25.0 %,,,,,,25.0,,,,,25.0,,,,,,50.0,,,,,,,,,6.7105,25.0
TSPAN_CD_ALL,NiTiCu,S.-m. Park; J.-h. Oh; Y.-w. Kim and T.-h. Nam,Materials Science and Engineering: A,Microstructures and mechanical properties of Ti–25Ni–25Cu (at.%) alloy ribbons,2006.0,Ni25.0Ti50.0Cu25.0 %,,,,,,25.0,,,,,25.0,,,,,,50.0,,,,,,,,,6.7105,26.0
TSPAN_CD_ALL,NiTiCu,R. Zarnetta; D. König; C. Zamponi; A. Aghajani; J. Frenzel; G. Eggeler and A. Ludwig,Acta Materialia,R-phase formation in Ti39Ni45Cu16 shape memory thin films and bulk alloys discovered by combinatorial methods,2009.0,Ni45.0Ti39.0Cu16.0 %,,,,,,16.0,,,,,45.0,,,,,,39.0,,,,,,,,,7.19353,15.0
TSPAN_CD_ALL,NiTiCu,A. Nespoli and S. Besseghini,Journal of Thermal Analysis and Calorimetry,A complete thermo-mechanical study of a NiTiCu shape memory alloy wire,2010.0,Ni43.49Ti51.2Cu5.31 %,,,,,,5.31,,,,,43.49,,,,,,51.2,,,,,,,,,6.6553252,46.0
TSPAN_CD_ALL,NiTiCu,R. Zarnetta; P. J. S. Buenconsejo; A. Savan; S. Thienhaus and A. Ludwig,Intermetallics,High-throughput study of martensitic transformations in the complete Ti–Ni–Cu system,2012.0,Ni63.5Ti35.0Cu1.5 %,,,,,,1.5,,,,,63.5,,,,,,35.0,,,,,,,,,7.36783,25.0
TSPAN_CD_ALL,NiTiCu,J. Frenzel; A. Wieczorek; I. Opahle; B. Maaß; R. Drautz and G. Eggeler,Acta Materialia,On the effect of alloy composition on martensite start temperatures and latent heats in Ni–Ti-based shape memory alloys,2015.0,Ni39.75Ti50.25Cu10.0 %,,,,,,10.0,,,,,39.75,,,,,,50.25,,,,,,,,,6.6976975,81.0
TSPAN_CD_ALL,NiTiCu,T. H. Nam; T. Saburi and K. i. Shimizu,Materials Transactions,Cu-Content Dependence of Shape Memory Characteristics in Ti-Ni-Cu Alloys,1990.0,Ni42.5Ti50.0Cu7.5 %,,,,,,7.5,,,,,42.5,,,,,,50.0,,,,,,,,,6.7084,28.0
TSPAN_CD_ALL,NiTiCu,G. C. Hur and T. H. Nam,Pacific Rim International Conference on Advanced Materials and Processing,Transformation behavior and shape memory characteristics of Ti-(50-X)Ni-XCu(X=0-5) alloys,1995.0,Ni46.0Ti50.0Cu4.0 %,,,,,,4.0,,,,,46.0,,,,,,50.0,,,,,,,,,6.70798,28.0
TSPAN_CD_ALL,NiTiCu,T. Goryczka; M. Karolus; P. Ochin and H. Morawiec,Journal de Physique IV,Structure of melt spun Ni25Ti50Cu25 ribbons studied by X-ray diffraction,2001.0,Ni25.0Ti50.0Cu25.0 %,,,,,,25.0,,,,,25.0,,,,,,50.0,,,,,,,,,6.7105,22.0
TSPAN_CD_ALL,NiTiCu,I. Yoshida; D. Monma; K. Iino; K. Otsuka; M. Asai and H. Tsuzuki,Journal of Alloys and Compounds,Damping properties of Ti50Ni50−xCux alloys utilizing martensitic transformation,2003.0,Ni40.0Ti50.0Cu10.0 %,,,,,,10.0,,,,,40.0,,,,,,50.0,,,,,,,,,6.7087,111.0
TSPAN_CD_ALL,NiTiCu,T. Goryczka and P. Ochin,Materials Science and Engineering: A,Microstructure; texture and shape memory effect in Ni 25 Ti 50 Cu 25 ribbons and strips,2006.0,Ni25.0Ti50.0Cu25.0 %,,,,,,25.0,,,,,25.0,,,,,,50.0,,,,,,,,,6.7105,19.0
TSPAN_CD_ALL,NiTiCu,T. Goryczka and P. Ochin,Materials Science and Engineering: A,Microstructure; texture and shape memory effect in Ni 25 Ti 50 Cu 25 ribbons and strips,2006.0,Ni25.0Ti50.0Cu25.0 %,,,,,,25.0,,,,,25.0,,,,,,50.0,,,,,,,,,6.7105,27.0
TSPAN_CD_ALL,NiTiCu,S.-m. Park; J.-h. Oh; Y.-w. Kim and T.-h. Nam,Materials Science and Engineering: A,Microstructures and mechanical properties of Ti–25Ni–25Cu (at.%) alloy ribbons,2006.0,Ni25.0Ti50.0Cu25.0 %,,,,,,25.0,,,,,25.0,,,,,,50.0,,,,,,,,,6.7105,27.0
TSPAN_CD_ALL,NiTiCu,A. Ishida and M. Sato,Philosophical Magazine,Shape memory behaviour of annealed Ti48.5Ni(51.5− x )Cu x (x = 6.2–33.5) thin films,2008.0,Ni44.9Ti48.9Cu6.2 %,,,,,,6.2,,,,,44.9,,,,,,48.9,,,,,,,,,6.756655,84.0
TSPAN_CD_ALL,NiTiCu,R. Zarnetta; M. Ehmann; A. Savan and A. Ludwig,Smart Materials and Structures,Identification of optimized Ti–Ni–Cu shape memory alloy compositions for high-frequency thin film microactuator applications,2010.0,Ni37.0Ti49.0Cu14.0 %,,,,,,14.0,,,,,37.0,,,,,,49.0,,,,,,,,,6.75319,73.0
TSPAN_CD_ALL,NiTiCu,R. Zarnetta; S. Kneip; C. Somsen and A. Ludwig,Materials Science and Engineering: A,High-throughput characterization of mechanical properties of Ti–Ni–Cu shape memory thin films at elevated temperature,2011.0,Ni28.0Ti63.0Cu9.0 %,,,,,,9.0,,,,,28.0,,,,,,63.0,,,,,,,,,6.13645,39.0
TSPAN_CD_ALL,NiTiCu,R. Zarnetta; P. J. S. Buenconsejo; A. Savan; S. Thienhaus and A. Ludwig,Intermetallics,High-throughput study of martensitic transformations in the complete Ti–Ni–Cu system,2012.0,Ni60.3Ti39.0Cu0.7 %,,,,,,0.7,,,,,60.3,,,,,,39.0,,,,,,,,,7.191694,26.0
TSPAN_CD_ALL,NiTiCu,T. H. Nam; T. Saburi; Y. Kawamura; K. Shimizu; rsquo and ichi,Materials Transactions,Shape Memory Characteristics Associated with the B2-B19 and B19-B19 Transformations in a Ti-40Ni-10Cu (at.%) Alloy,1990.0,Ni40.0Ti50.0Cu10.0 %,,,,,,10.0,,,,,40.0,,,,,,50.0,,,,,,,,,6.7087,125.0
TSPAN_CD_ALL,NiTiCu,R. Zarnetta; M. Ehmann; A. Savan and A. Ludwig,Smart Materials and Structures,Identification of optimized Ti–Ni–Cu shape memory alloy compositions for high-frequency thin film microactuator applications,2010.0,Ni37.0Ti47.0Cu16.0 %,,,,,,16.0,,,,,37.0,,,,,,47.0,,,,,,,,,6.84145,41.0
TSPAN_CD_ALL,NiTiCu,A. Nespoli; E. Villa and S. Besseghini,Journal of Alloys and Compounds,Characterization of the martensitic transformation in Ni50−xTi50Cux alloys through pure thermal measurements,2011.0,Ni40.0Ti50.0Cu10.0 %,,,,,,10.0,,,,,40.0,,,,,,50.0,,,,,,,,,6.7087,41.0
TSPAN_CD_ALL,NiTiCu,S. Shiva; I. A. Palani; C. P. Paul; S. K. Mishra and B. Singh,Journal of Materials Processing Technology,Investigations on phase transformation and mechanical characteristics of laser additive manufactured TiNiCu shape memory alloy structures,2016.0,Ni45.0Ti50.0Cu5.0 %,,,,,,5.0,,,,,45.0,,,,,,50.0,,,,,,,,,6.7081,3.0
TSPAN_CD_ALL,NiTiCu,J. Morgiel; E. Cesari; J. Pons; A. Pasko and J. Dutkiewicz,Journal of Materials Science,Microstructure and martensite transformation in aged Ti-25Ni-25Cu shape memory melt spun ribbons,2002.0,Ni25.0Ti50.0Cu25.0 %,,,,,,25.0,,,,,25.0,,,,,,50.0,,,,,,,,,6.7105,45.0
TSPAN_CD_ALL,NiTiCu,V. Saravanan; A. Khantachawana and S. Miyazaki,Materials Transactions,Texture analysis and properties of rapidly solidified Ti52Ni38Cu10 shape memory alloy,2004.0,Ni38.0Ti52.0Cu10.0 %,,,,,,10.0,,,,,38.0,,,,,,52.0,,,,,,,,,6.62068,43.0
TSPAN_CD_ALL,NiTiCu,T. Goryczka and P. Ochin,Materials Science and Engineering: A,Microstructure; texture and shape memory effect in Ni 25 Ti 50 Cu 25 ribbons and strips,2006.0,Ni25.0Ti50.0Cu25.0 %,,,,,,25.0,,,,,25.0,,,,,,50.0,,,,,,,,,6.7105,24.0
TSPAN_CD_ALL,NiTiCu,T. Goryczka and P. Ochin,Materials Science and Engineering: A,Microstructure; texture and shape memory effect in Ni 25 Ti 50 Cu 25 ribbons and strips,2006.0,Ni25.0Ti50.0Cu25.0 %,,,,,,25.0,,,,,25.0,,,,,,50.0,,,,,,,,,6.7105,25.0
TSPAN_CD_ALL,NiTiCu,G. Pan; C. Balagna; L. Martino; J. Pan and S. Spriano,Journal of Alloys and Compounds,Microstructure and transformation temperatures in rapid solidified Ni–Ti alloys. Part II: The effect of copper addition,2014.0,Ni26.0Ti49.0Cu25.0 %,,,,,,25.0,,,,,26.0,,,,,,49.0,,,,,,,,,6.75451,23.0
TSPAN_CD_ALL,NiTiCu,Y.-W. Kim and T.-H. Nam,Scripta Materialia,The effect of the Melt Spun processing parameters on the martensitic transformation in Ti50–Ni35–Cu15 shape memory alloys,2004.0,Ni35.0Ti50.0Cu15.0 %,,,,,,15.0,,,,,35.0,,,,,,50.0,,,,,,,,,6.7093,20.0
TSPAN_CD_ALL,NiTiCu,T. Goryczka and P. Ochin,Materials Science and Engineering: A,Microstructure; texture and shape memory effect in Ni 25 Ti 50 Cu 25 ribbons and strips,2006.0,Ni25.0Ti50.0Cu25.0 %,,,,,,25.0,,,,,25.0,,,,,,50.0,,,,,,,,,6.7105,21.0
TSPAN_CD_ALL,NiTiCu,T. Goryczka and P. Ochin,Materials Science and Engineering: A,Microstructure; texture and shape memory effect in Ni 25 Ti 50 Cu 25 ribbons and strips,2006.0,Ni25.0Ti50.0Cu25.0 %,,,,,,25.0,,,,,25.0,,,,,,50.0,,,,,,,,,6.7105,26.0
TSPAN_CD_ALL,NiTiCu,L. Chang; C. Hu-Simpsono; D. S. Grummon; W. Pratt and R. loloee,Materials ReseVARh Society,Structure and Phase Transformations in Thermoelastic Ni(1−x)TiCux) Thin Films Prepared by D.C. Magnetron Sputtering,1990.0,Ni45.46Ti49.16Cu5.38 %,,,,,,5.38,,,,,45.46,,,,,,49.16,,,,,,,,,6.745114,87.0
TSPAN_CD_ALL,NiTiCu,W. J. Moberly; T. Duerig; J. Proft and R. Sinclair,Materials ReseVARh Society,Two-step martensitic transformations in TiNi (10% Cu) shape memory alloys,1991.0,Ni40.0Ti50.0Cu10.0 %,,,,,,10.0,,,,,40.0,,,,,,50.0,,,,,,,,,6.7087,32.0
TSPAN_CD_ALL,NiTiCu,Y. C. Lo; S. K. Wu and H. E. Horng,Acta Metallurgica et Materialia,A study of B2↔B19↔B19′ two-stage martensitic transformation in a Ti50Ni40Cu10 alloy,1993.0,Ni40.0Ti50.0Cu10.0 %,,,,,,10.0,,,,,40.0,,,,,,50.0,,,,,,,,,6.7087,87.0
TSPAN_CD_ALL,NiTiCu,R. Santamarta; J. Pons and E. Cesari,Journal de Physique IV,Thermo-mechanical behaviour of a Ni-Ti-Cu melt spun alloy,2001.0,Ni25.0Ti50.0Cu25.0 %,,,,,,25.0,,,,,25.0,,,,,,50.0,,,,,,,,,6.7105,27.0
TSPAN_CD_ALL,NiTiCu,K. Yamazaki; S. Kajiwara; T. Kikuchi; K. Ogawa and S. Miyazaki,Journal de Physique IV ,Super-high strength shape memory thin films,2003.0,Ni40.0Ti54.3Cu5.7 %,,,,,,5.7,,,,,40.0,,,,,,54.3,,,,,,,,,6.518941,43.0
TSPAN_CD_ALL,NiTiCu,R. Santamarta; E. Cesari; J. Pons and T. Goryczka,Metallurgical and Materials Transactions A,Shape memory properties of Ni-Ti based Melt Spun ribbons,2004.0,Ni45.0Ti50.0Cu5.0 %,,,,,,5.0,,,,,45.0,,,,,,50.0,,,,,,,,,6.7081,27.0
TSPAN_CD_ALL,NiTiCu,R. Santamarta; E. Cesari; J. Pons and T. Goryczka,Metallurgical and Materials Transactions A,Shape memory properties of Ni-Ti based Melt Spun ribbons,2004.0,Ni25.0Ti50.0Cu25.0 %,,,,,,25.0,,,,,25.0,,,,,,50.0,,,,,,,,,6.7105,14.0
TSPAN_CD_ALL,NiTiCu,V. Saravanan; A. Khantachawana and S. Miyazaki,Materials Transactions,Texture analysis and properties of rapidly solidified Ti52Ni38Cu10 shape memory alloy,2004.0,Ni38.0Ti52.0Cu10.0 %,,,,,,10.0,,,,,38.0,,,,,,52.0,,,,,,,,,6.62068,43.0
TSPAN_CD_ALL,NiTiCu,R. Zarnetta; M. Ehmann; A. Savan and A. Ludwig,Smart Materials and Structures,Identification of optimized Ti–Ni–Cu shape memory alloy compositions for high-frequency thin film microactuator applications,2010.0,Ni37.5Ti40.0Cu22.5 %,,,,,,22.5,,,,,37.5,,,,,,40.0,,,,,,,,,7.1503,31.0
TSPAN_CD_ALL,NiTiCu,R. Zarnetta; P. J. S. Buenconsejo; A. Savan; S. Thienhaus and A. Ludwig,Intermetallics,High-throughput study of martensitic transformations in the complete Ti–Ni–Cu system,2012.0,Ni49.5Ti41.5Cu9.0 %,,,,,,9.0,,,,,49.5,,,,,,41.5,,,,,,,,,7.082665,18.0
TSPAN_CD_ALL,NiTiCu,J. Frenzel; A. Wieczorek; I. Opahle; B. Maaß; R. Drautz and G. Eggeler,Acta Materialia,On the effect of alloy composition on martensite start temperatures and latent heats in Ni–Ti-based shape memory alloys,2015.0,Ni40.2Ti49.8Cu10.0 %,,,,,,10.0,,,,,40.2,,,,,,49.8,,,,,,,,,6.717502,80.0
TSPAN_CD_ALL,NiTiCu,F. Gil and J. Planell,Journal of Biomedical Materials ReseVARh Part A,Effect of copper addition on the superelastic behavior of Ni‐Ti shape memory alloys for orthodontic applications,1999.0,Ni49.0Ti45.6Cu5.4 %,,,,,,5.4,,,,,49.0,,,,,,45.6,,,,,,,,,6.901792,35.0
TSPAN_CD_ALL,NiTiCu,F. J. Gil and J. A. Planell,Thermochimica Acta,Thermal efficiencies of NiTiCu shape memory alloys,1999.0,Ni48.9Ti45.1Cu6.0 %,,,,,,6.0,,,,,48.9,,,,,,45.1,,,,,,,,,6.923869,35.0
TSPAN_CD_ALL,NiTiCu,T. Goryczka and P. Ochin,Materials Science and Engineering: A,Microstructure; texture and shape memory effect in Ni 25 Ti 50 Cu 25 ribbons and strips,2006.0,Ni25.0Ti50.0Cu25.0 %,,,,,,25.0,,,,,25.0,,,,,,50.0,,,,,,,,,6.7105,27.0
TSPAN_CD_ALL,NiTiCu,W.-j. He; G.-h. Min; Y.-s. Yin and O. Tolochko,Transactions of Nonferrous Metals Society of China,Martensitic transformation and mechanical properties of Ti-rich Ti-Ni-Cu Melt Spun ribbon,2009.0,Ni23.0Ti52.0Cu25.0 %,,,,,,25.0,,,,,23.0,,,,,,52.0,,,,,,,,,6.62248,73.0
TSPAN_CD_ALL,NiTiCu,F. Gil and J. Planell,Journal of Biomedical Materials ReseVARh Part A,Effect of copper addition on the superelastic behavior of Ni‐Ti shape memory alloys for orthodontic applications,1999.0,Ni49.9Ti45.1Cu5.0 %,,,,,,5.0,,,,,49.9,,,,,,45.1,,,,,,,,,6.923749,35.0
TSPAN_CD_ALL,NiTiCu,F. Gil and J. Planell,Journal of Biomedical Materials ReseVARh Part A,Effect of copper addition on the superelastic behavior of Ni‐Ti shape memory alloys for orthodontic applications,1999.0,Ni49.6Ti45.0Cu5.4 %,,,,,,5.4,,,,,49.6,,,,,,45.0,,,,,,,,,6.928198,35.0
TSPAN_CD_ALL,NiTiCu,F. Gil and J. Planell,Journal of Biomedical Materials ReseVARh Part A,Effect of copper addition on the superelastic behavior of Ni‐Ti shape memory alloys for orthodontic applications,1999.0,Ni49.1Ti45.2Cu5.7 %,,,,,,5.7,,,,,49.1,,,,,,45.2,,,,,,,,,6.919432,35.0
TSPAN_CD_ALL,NiTiCu,F. J. Gil and J. A. Planell,Thermochimica Acta,Thermal efficiencies of NiTiCu shape memory alloys,1999.0,Ni49.9Ti45.1Cu5.0 %,,,,,,5.0,,,,,49.9,,,,,,45.1,,,,,,,,,6.923749,35.0
TSPAN_CD_ALL,NiTiCu,F. J. Gil and J. A. Planell,Thermochimica Acta,Thermal efficiencies of NiTiCu shape memory alloys,1999.0,Ni49.6Ti45.0Cu5.4 %,,,,,,5.4,,,,,49.6,,,,,,45.0,,,,,,,,,6.928198,35.0
TSPAN_CD_ALL,NiTiCu,F. J. Gil and J. A. Planell,Thermochimica Acta,Thermal efficiencies of NiTiCu shape memory alloys,1999.0,Ni49.1Ti45.2Cu5.7 %,,,,,,5.7,,,,,49.1,,,,,,45.2,,,,,,,,,6.919432,35.0
TSPAN_CD_ALL,NiTiCu,T. Matsunaga; S. Kajiwara; K. Ogawa; T. Kikuchi and S. Miyazaki,Materials Science and Engineering: A,High strength Ti–Ni-based shape memory thin films,1999.0,Ni43.0Ti50.8Cu6.2 %,,,,,,6.2,,,,,43.0,,,,,,50.8,,,,,,,,,6.673036,48.0
TSPAN_CD_ALL,NiTiCu,T. Matsunaga; S. Kajiwara; K. Ogawa; T. Kikuchi and S. Miyazaki,Acta Materialia,Internal structures and shape memory properties of sputter-deposited thin films of a Ti–Ni–Cu alloy,2001.0,Ni43.0Ti50.8Cu6.2 %,,,,,,6.2,,,,,43.0,,,,,,50.8,,,,,,,,,6.673036,41.0
TSPAN_CD_ALL,NiTiCu,Y.-W. Kim and T.-H. Nam,Scripta Materialia,The effect of the Melt Spun processing parameters on the martensitic transformation in Ti50–Ni35–Cu15 shape memory alloys,2004.0,Ni35.0Ti50.0Cu15.0 %,,,,,,15.0,,,,,35.0,,,,,,50.0,,,,,,,,,6.7093,19.0
TSPAN_CD_ALL,NiTiCu,T. Goryczka and P. Ochin,Materials Science and Engineering: A,Microstructure; texture and shape memory effect in Ni 25 Ti 50 Cu 25 ribbons and strips,2006.0,Ni25.0Ti50.0Cu25.0 %,,,,,,25.0,,,,,25.0,,,,,,50.0,,,,,,,,,6.7105,23.0
TSPAN_CD_ALL,NiTiCu,A. Nespoli and S. Besseghini,Journal of Thermal Analysis and Calorimetry,A complete thermo-mechanical study of a NiTiCu shape memory alloy wire,2010.0,Ni43.49Ti51.2Cu5.31 %,,,,,,5.31,,,,,43.49,,,,,,51.2,,,,,,,,,6.6553252,39.0
TSPAN_CD_ALL,NiTiCu,R. Zarnetta; M. Ehmann; A. Savan and A. Ludwig,Smart Materials and Structures,Identification of optimized Ti–Ni–Cu shape memory alloy compositions for high-frequency thin film microactuator applications,2010.0,Ni37.0Ti48.0Cu15.0 %,,,,,,15.0,,,,,37.0,,,,,,48.0,,,,,,,,,6.79732,43.0
TSPAN_CD_ALL,NiTiCu,A. Phukaoluan; A. Khantachawana; P. Kaewtathip; S. Dechkunakorn; N. Anuwongnukroh; P. Santiwong and J. Kajornchaiyakul,Applied Mechanics and Materials,Property improvement of TiNi by Cu addition for orthodontics applications,2011.0,Ni44.0Ti49.0Cu7.0 %,,,,,,7.0,,,,,44.0,,,,,,49.0,,,,,,,,,6.75235,47.0
TSPAN_CD_ALL,NiTiCu,S. M. Seyyed Aghamiri; M. Nili Ahmadabadi; H. Shahmir; F. Naghdi and S. Raygan,Journal of the Mechanical Behavior of Biomedical Materials,Study of thermomechanical treatment on mechanical-induced phase transformation of NiTi and TiNiCu wires,2013.0,Ni45.0Ti50.0Cu5.0 %,,,,,,5.0,,,,,45.0,,,,,,50.0,,,,,,,,,6.7081,51.0
TSPAN_CD_ALL,NiTiCu,G. Pan; C. Balagna; L. Martino; J. Pan and S. Spriano,Journal of Alloys and Compounds,Microstructure and transformation temperatures in rapid solidified Ni–Ti alloys. Part II: The effect of copper addition,2014.0,Ni36.0Ti49.0Cu15.0 %,,,,,,15.0,,,,,36.0,,,,,,49.0,,,,,,,,,6.75331,38.0
TSPAN_CD_ALL,NiTiCu,T. Goryczka and P. Ochin,Materials Science and Engineering: A,Microstructure; texture and shape memory effect in Ni 25 Ti 50 Cu 25 ribbons and strips,2006.0,Ni25.0Ti50.0Cu25.0 %,,,,,,25.0,,,,,25.0,,,,,,50.0,,,,,,,,,6.7105,21.0
TSPAN_CD_ALL,NiTiCu,T.-H. Nam; J.-H. Lee; J.-M. Nam; K.-W. Kim; G.-B. Cho and Y.-W. Kim,Materials Science and Engineering: A,Microstructures and mechanical properties of Ti–45at.%Ni–5at.%Cu alloy ribbons containing Ti2Ni particles,2008.0,Ni45.0Ti50.0Cu5.0 %,,,,,,5.0,,,,,45.0,,,,,,50.0,,,,,,,,,6.7081,20.0
TSPAN_CD_ALL,NiTiCu,W.-j. He; G.-h. Min; Y.-s. Yin and O. Tolochko,Transactions of Nonferrous Metals Society of China,Martensitic transformation and mechanical properties of Ti-rich Ti-Ni-Cu Melt Spun ribbon,2009.0,Ni23.0Ti52.0Cu25.0 %,,,,,,25.0,,,,,23.0,,,,,,52.0,,,,,,,,,6.62248,26.0
TSPAN_CD_ALL,NiTiCu,R. Zarnetta; D. König; C. Zamponi; A. Aghajani; J. Frenzel; G. Eggeler and A. Ludwig,Acta Materialia,R-phase formation in Ti39Ni45Cu16 shape memory thin films and bulk alloys discovered by combinatorial methods,2009.0,Ni45.0Ti39.0Cu16.0 %,,,,,,16.0,,,,,45.0,,,,,,39.0,,,,,,,,,7.19353,42.0
TSPAN_CD_ALL,NiTiCu,C. J. Araújo; N. J. Silva; M. M. Silva and C. H. Gonzalez,Materials & Design,A comparative study of Ni–Ti and Ni–Ti–Cu shape memory alloy processed by plasma melting and injection molding,2011.0,Ni45.0Ti50.0Cu5.0 %,,,,,,5.0,,,,,45.0,,,,,,50.0,,,,,,,,,6.7081,43.0
TSPAN_CD_ALL,NiTiCu,J. Frenzel; A. Wieczorek; I. Opahle; B. Maaß; R. Drautz and G. Eggeler,Acta Materialia,On the effect of alloy composition on martensite start temperatures and latent heats in Ni–Ti-based shape memory alloys,2015.0,Ni39.5Ti50.5Cu10.0 %,,,,,,10.0,,,,,39.5,,,,,,50.5,,,,,,,,,6.686695,87.0
TSPAN_CD_ALL,NiTiCu,J. Frenzel; A. Wieczorek; I. Opahle; B. Maaß; R. Drautz and G. Eggeler,Acta Materialia,On the effect of alloy composition on martensite start temperatures and latent heats in Ni–Ti-based shape memory alloys,2015.0,Ni39.0Ti51.0Cu10.0 %,,,,,,10.0,,,,,39.0,,,,,,51.0,,,,,,,,,6.66469,103.0
TSPAN_CD_ALL,NiTiCu,V. Tokarev; A. Savvinov and V. Khachin,Fiz. Met. Metalloved.,Shape-Memory Effect During Martensite Transformations in TiNi--TiCu Alloys,1983.0,Ni45.0Ti50.0Cu5.0 %,,,,,,5.0,,,,,45.0,,,,,,50.0,,,,,,,,,6.7081,73.0
TSPAN_CD_ALL,NiTiCu,F. Gil and J. Planell,Journal of Biomedical Materials ReseVARh Part A,Effect of copper addition on the superelastic behavior of Ni‐Ti shape memory alloys for orthodontic applications,1999.0,Ni49.5Ti45.0Cu5.5 %,,,,,,5.5,,,,,49.5,,,,,,45.0,,,,,,,,,6.92821,35.0
TSPAN_CD_ALL,NiTiCu,F. J. Gil and J. A. Planell,Thermochimica Acta,Thermal efficiencies of NiTiCu shape memory alloys,1999.0,Ni49.5Ti45.0Cu5.5 %,,,,,,5.5,,,,,49.5,,,,,,45.0,,,,,,,,,6.92821,35.0
TSPAN_CD_ALL,NiTiCu,R. Santamarta; E. Cesari; J. Pons and T. Goryczka,Metallurgical and Materials Transactions A,Shape memory properties of Ni-Ti based Melt Spun ribbons,2004.0,Ni45.0Ti50.0Cu5.0 %,,,,,,5.0,,,,,45.0,,,,,,50.0,,,,,,,,,6.7081,26.0
TSPAN_CD_ALL,NiTiCu,A. Ishida and M. Sato,Philosophical Magazine,Shape memory behaviour of annealed Ti48.5Ni(51.5− x )Cu x (x = 6.2–33.5) thin films,2008.0,Ni40.0Ti48.5Cu11.5 %,,,,,,11.5,,,,,40.0,,,,,,48.5,,,,,,,,,6.774895,39.0
TSPAN_CD_ALL,NiTiCu,R. Zarnetta; D. König; C. Zamponi; A. Aghajani; J. Frenzel; G. Eggeler and A. Ludwig,Acta Materialia,R-phase formation in Ti39Ni45Cu16 shape memory thin films and bulk alloys discovered by combinatorial methods,2009.0,Ni45.0Ti39.0Cu16.0 %,,,,,,16.0,,,,,45.0,,,,,,39.0,,,,,,,,,7.19353,56.0
TSPAN_CD_ALL,NiTiCu,R. Zarnetta; M. Ehmann; A. Savan and A. Ludwig,Smart Materials and Structures,Identification of optimized Ti–Ni–Cu shape memory alloy compositions for high-frequency thin film microactuator applications,2010.0,Ni38.0Ti39.0Cu23.0 %,,,,,,23.0,,,,,38.0,,,,,,39.0,,,,,,,,,7.19437,43.0
TSPAN_CD_ALL,NiTiCu,J. Frenzel; A. Wieczorek; I. Opahle; B. Maaß; R. Drautz and G. Eggeler,Acta Materialia,On the effect of alloy composition on martensite start temperatures and latent heats in Ni–Ti-based shape memory alloys,2015.0,Ni45.7Ti49.3Cu5.0 %,,,,,,5.0,,,,,45.7,,,,,,49.3,,,,,,,,,6.738907,41.0
TSPAN_CD_ALL,NiTiCu,T. Goryczka and P. Ochin,Materials Science and Engineering: A,Microstructure; texture and shape memory effect in Ni 25 Ti 50 Cu 25 ribbons and strips,2006.0,Ni25.0Ti50.0Cu25.0 %,,,,,,25.0,,,,,25.0,,,,,,50.0,,,,,,,,,6.7105,25.0
TSPAN_CD_ALL,NiTiCu,A. Ishida and M. Sato,Philosophical Magazine,Shape memory behaviour of annealed Ti48.5Ni(51.5− x )Cu x (x = 6.2–33.5) thin films,2008.0,Ni44.9Ti48.9Cu6.2 %,,,,,,6.2,,,,,44.9,,,,,,48.9,,,,,,,,,6.756655,52.0
TSPAN_CD_ALL,NiTiCu,H. X. Zheng; J. Mentz; M. Bram; H. P. Buchkremer and D. Stöver,Journal of Alloys and Compounds,Powder metallurgical production of TiNiNb and TiNiCu shape memory alloys by combination of pre-alloyed and elemental powders,2008.0,Ni40.0Ti50.0Cu10.0 %,,,,,,10.0,,,,,40.0,,,,,,50.0,,,,,,,,,6.7087,45.0
TSPAN_CD_ALL,NiTiCu,C. J. Araújo; A. A. C. Gomes; J. A. Silva; A. J. T. Cavalcanti; R. P. B. Reis and C. H. Gonzalez,Journal of Materials Processing Technology,Fabrication of shape memory alloys using the plasma skull push–pull process,2009.0,Ni45.05Ti49.98Cu4.97 %,,,,,,4.97,,,,,45.05,,,,,,49.98,,,,,,,,,6.7089766,46.0
TSPAN_CD_ALL,NiTiCu,C. J. Araújo; N. J. Silva; M. M. Silva and C. H. Gonzalez,Materials & Design,A comparative study of Ni–Ti and Ni–Ti–Cu shape memory alloy processed by plasma melting and injection molding,2011.0,Ni45.0Ti50.0Cu5.0 %,,,,,,5.0,,,,,45.0,,,,,,50.0,,,,,,,,,6.7081,30.0
TSPAN_CD_ALL,NiTiCu,T. H. Nam; T. Saburi and K. i. Shimizu,Materials Transactions,Cu-Content Dependence of Shape Memory Characteristics in Ti-Ni-Cu Alloys,1990.0,Ni42.5Ti50.0Cu7.5 %,,,,,,7.5,,,,,42.5,,,,,,50.0,,,,,,,,,6.7084,68.0
TSPAN_CD_ALL,NiTiCu,L. Chang and D. S. Grummon,Philosophical Magazine A,Phase transformations in sputtered thin films of Ti x (Ni; Cu)1−x II: Displacive transformations,1997.0,Ni44.8Ti49.2Cu6.0 %,,,,,,6.0,,,,,44.8,,,,,,49.2,,,,,,,,,6.743428,69.0
TSPAN_CD_ALL,NiTiCu,T. Matsunaga; S. Kajiwara; K. Ogawa; T. Kikuchi and S. Miyazaki,Materials Science and Engineering: A,High strength Ti–Ni-based shape memory thin films,1999.0,Ni43.0Ti50.8Cu6.2 %,,,,,,6.2,,,,,43.0,,,,,,50.8,,,,,,,,,6.673036,57.0
TSPAN_CD_ALL,NiTiCu,M. Es-Souni; M. Es-Souni and H. F. Brandies,Biomaterials,On the transformation behaviour; mechanical properties and biocompatibility of two NiTi-based shape memory alloys,2001.0,Ni46.8Ti47.3Cu5.9 %,,,,,,5.9,,,,,46.8,,,,,,47.3,,,,,,,,,6.827035,38.0
TSPAN_CD_ALL,NiTiCu,T.-H. Nam; J.-H. Lee; J.-M. Nam; K.-W. Kim; G.-B. Cho and Y.-W. Kim,Materials Science and Engineering: A,Microstructures and mechanical properties of Ti–45at.%Ni–5at.%Cu alloy ribbons containing Ti2Ni particles,2008.0,Ni45.0Ti50.0Cu5.0 %,,,,,,5.0,,,,,45.0,,,,,,50.0,,,,,,,,,6.7081,22.0
TSPAN_CD_ALL,NiTiCu,K. H. Chang; S. K. Wu and S. H. Chang,Thin Solid Films,Crystallization temperature and activation energy of as-spun Ti52.0Ni38.5Cu9.5 ribbon,2011.0,Ni38.5Ti52.0Cu9.5 %,,,,,,9.5,,,,,38.5,,,,,,52.0,,,,,,,,,6.62062,65.0
TSPAN_CD_ALL,NiTiCu,H. Sehitoglu; I. Karaman; X. Zhang; A. Viswanath; Y. Chumlyakov and H. J. Maier,Acta Materialia,Strain–temperature behavior of NiTiCu shape memory single crystals,2001.0,Ni41.4Ti49.5Cu9.1 %,,,,,,9.1,,,,,41.4,,,,,,49.5,,,,,,,,,6.730597,25.0
TSPAN_CD_ALL,NiTiCu,I. Yoshida; D. Monma; K. Iino; K. Otsuka; M. Asai and H. Tsuzuki,Journal of Alloys and Compounds,Damping properties of Ti50Ni50−xCux alloys utilizing martensitic transformation,2003.0,Ni38.0Ti50.0Cu12.0 %,,,,,,12.0,,,,,38.0,,,,,,50.0,,,,,,,,,6.70894,97.0
TSPAN_CD_ALL,NiTiCu,T. Mineta; K. Kasai; Y. Sasaki; E. Makino; T. Kawashima and T. Shibata,Microelectronic Engineering,Flash-evaporated TiNiCu thick film for shape memory alloy micro actuator,2009.0,Ni46.0Ti53.5Cu0.5 %,,,,,,0.5,,,,,46.0,,,,,,53.5,,,,,,,,,6.553525,74.0
TSPAN_CD_ALL,NiTiCu,T. Mineta; K. Kasai; Y. Sasaki; E. Makino; T. Kawashima and T. Shibata,Microelectronic Engineering,Flash-evaporated TiNiCu thick film for shape memory alloy micro actuator,2009.0,Ni46.0Ti53.5Cu0.5 %,,,,,,0.5,,,,,46.0,,,,,,53.5,,,,,,,,,6.553525,72.0
TSPAN_CD_ALL,NiTiCu,Y.-W. Kim and T.-H. Nam,Scripta Materialia,The effect of the Melt Spun processing parameters on the martensitic transformation in Ti50–Ni35–Cu15 shape memory alloys,2004.0,Ni35.0Ti50.0Cu15.0 %,,,,,,15.0,,,,,35.0,,,,,,50.0,,,,,,,,,6.7093,20.0
TSPAN_CD_ALL,NiTiCu,T. Mineta; K. Kasai; Y. Sasaki; E. Makino; T. Kawashima and T. Shibata,Microelectronic Engineering,Flash-evaporated TiNiCu thick film for shape memory alloy micro actuator,2009.0,Ni46.0Ti53.5Cu0.5 %,,,,,,0.5,,,,,46.0,,,,,,53.5,,,,,,,,,6.553525,73.0
TSPAN_CD_ALL,NiTiCu,T. H. Nam; T. Saburi and K. i. Shimizu,Materials Transactions,Cu-Content Dependence of Shape Memory Characteristics in Ti-Ni-Cu Alloys,1990.0,Ni40.0Ti50.0Cu10.0 %,,,,,,10.0,,,,,40.0,,,,,,50.0,,,,,,,,,6.7087,82.0
TSPAN_CD_ALL,NiTiCu,R. Santamarta; E. Cesari; J. Pons and T. Goryczka,Metallurgical and Materials Transactions A,Shape memory properties of Ni-Ti based Melt Spun ribbons,2004.0,Ni45.0Ti50.0Cu5.0 %,,,,,,5.0,,,,,45.0,,,,,,50.0,,,,,,,,,6.7081,24.0
TSPAN_CD_ALL,NiTiCu,R. Löbel; S. Thienhaus; A. Savan and A. Ludwig,Materials Science and Engineering: A,Combinatorial fabrication and high-throughput characterization of a Ti–Ni–Cu shape memory thin film composition spread,2008.0,Ni46.0Ti45.0Cu9.0 %,,,,,,9.0,,,,,46.0,,,,,,45.0,,,,,,,,,6.92863,141.0
TSPAN_CD_ALL,NiTiCu,Y.-w. Kim; K.-c. Choi; Y.-s. Chung; E. Choi and T.-h. Nam,Journal of Alloys and Compounds,Microstructure and martensitic transformation characteristics of gas-atomized Ti–Ni–Cu powders,2013.0,Ni45.0Ti50.0Cu5.0 %,,,,,,5.0,,,,,45.0,,,,,,50.0,,,,,,,,,6.7081,21.0
TSPAN_CD_ALL,NiTiCu,Y. Fu and H. Du,Materials Science and Engineering: A,RF magnetron sputtered TiNiCu shape memory alloy thin film,2003.0,Ni45.3Ti49.5Cu5.2 %,,,,,,5.2,,,,,45.3,,,,,,49.5,,,,,,,,,6.730129,40.0
TSPAN_CD_ALL,NiTiCu,W.-j. He; G.-h. Min; Y.-s. Yin and O. Tolochko,Transactions of Nonferrous Metals Society of China,Martensitic transformation and mechanical properties of Ti-rich Ti-Ni-Cu Melt Spun ribbon,2009.0,Ni23.0Ti52.0Cu25.0 %,,,,,,25.0,,,,,23.0,,,,,,52.0,,,,,,,,,6.62248,71.0
TSPAN_CD_ALL,NiTiCu,R. Santamarta; E. Cesari; J. Pons and T. Goryczka,Metallurgical and Materials Transactions A,Shape memory properties of Ni-Ti based Melt Spun ribbons,2004.0,Ni45.0Ti50.0Cu5.0 %,,,,,,5.0,,,,,45.0,,,,,,50.0,,,,,,,,,6.7081,20.0
TSPAN_CD_ALL,NiTiCu,R. Zarnetta; D. König; C. Zamponi; A. Aghajani; J. Frenzel; G. Eggeler and A. Ludwig,Acta Materialia,R-phase formation in Ti39Ni45Cu16 shape memory thin films and bulk alloys discovered by combinatorial methods,2009.0,Ni45.0Ti39.0Cu16.0 %,,,,,,16.0,,,,,45.0,,,,,,39.0,,,,,,,,,7.19353,62.0
TSPAN_CD_ALL,NiTiCu,J. Frenzel; A. Wieczorek; I. Opahle; B. Maaß; R. Drautz and G. Eggeler,Acta Materialia,On the effect of alloy composition on martensite start temperatures and latent heats in Ni–Ti-based shape memory alloys,2015.0,Ni39.25Ti50.75Cu10.0 %,,,,,,10.0,,,,,39.25,,,,,,50.75,,,,,,,,,6.6756925,97.0
TSPAN_CD_ALL,NiTiCu,S. M. Tan; V. H. No and S. Miyazaki,Acta Materialia,Ti-content and annealing temperature dependence of deformation characteristics of TiXNi(92−X)Cu8 shape memory alloys,1998.0,Ni43.0Ti49.0Cu8.0 %,,,,,,8.0,,,,,43.0,,,,,,49.0,,,,,,,,,6.75247,29.0
TSPAN_CD_ALL,NiTiCu,H. X. Zheng; J. Mentz; M. Bram; H. P. Buchkremer and D. Stöver,Journal of Alloys and Compounds,Powder metallurgical production of TiNiNb and TiNiCu shape memory alloys by combination of pre-alloyed and elemental powders,2008.0,Ni40.0Ti50.0Cu10.0 %,,,,,,10.0,,,,,40.0,,,,,,50.0,,,,,,,,,6.7087,59.0
TSPAN_CD_ALL,NiTiCu,S. H. Chang; S. K. Wu and H. Kimura,Intermetallics,Annealing effects on the crystallization and shape memory effect of Ti50Ni25Cu25 Melt Spun ribbons,2007.0,Ni25.0Ti50.0Cu25.0 %,,,,,,25.0,,,,,25.0,,,,,,50.0,,,,,,,,,6.7105,48.0
TSPAN_CD_ALL,NiTiCu,S. H. Chang; S. K. Wu and H. Kimura,Materials Science and Engineering: A,Martensitic transformation of annealed Ti50Ni25Cu25 Melt Spun ribbons,2008.0,Ni25.0Ti50.0Cu25.0 %,,,,,,25.0,,,,,25.0,,,,,,50.0,,,,,,,,,6.7105,47.0
TSPAN_CD_ALL,NiTiCu,S. H. Chang; S. K. Wu and H. Kimura,Materials Science and Engineering: A,Martensitic transformation of annealed Ti50Ni25Cu25 Melt Spun ribbons,2008.0,Ni25.0Ti50.0Cu25.0 %,,,,,,25.0,,,,,25.0,,,,,,50.0,,,,,,,,,6.7105,51.0
TSPAN_CD_ALL,NiTiCu,R. Zarnetta; D. König; C. Zamponi; A. Aghajani; J. Frenzel; G. Eggeler and A. Ludwig,Acta Materialia,R-phase formation in Ti39Ni45Cu16 shape memory thin films and bulk alloys discovered by combinatorial methods,2009.0,Ni45.0Ti39.0Cu16.0 %,,,,,,16.0,,,,,45.0,,,,,,39.0,,,,,,,,,7.19353,59.0
TSPAN_CD_ALL,NiTiCu,H.-j. Jiang; C.-b. Ke; S.-s. Cao; X. Ma and X.-p. Zhang,Transactions of Nonferrous Metals Society of China,Phase transformation and damping behavior of lightweight porous TiNiCu alloys fabricated by powder metallurgy process,2013.0,Ni40.0Ti50.0Cu10.0 %,,,,,,10.0,,,,,40.0,,,,,,50.0,,,,,,,,,6.7087,75.0
TSPAN_CD_ALL,NiTiCu,D. E. Soto-Parra; H. Flores-Zúñiga; E. L. Cuéllar; R. A. Ochoa-Gamboa and D. Ríos-Jara,Materials ReseVARh,Recrystallization of a Ti-45Ni-5Cu cold-worked shape memory alloy characterized by thermoelectric power and electrical properties,2014.0,Ni45.0Ti50.0Cu5.0 %,,,,,,5.0,,,,,45.0,,,,,,50.0,,,,,,,,,6.7081,62.0
TSPAN_CD_ALL,NiTiCu,H. Sehitoglu; I. Karaman; X. Zhang; A. Viswanath; Y. Chumlyakov and H. J. Maier,Acta Materialia,Strain–temperature behavior of NiTiCu shape memory single crystals,2001.0,Ni41.4Ti49.5Cu9.1 %,,,,,,9.1,,,,,41.4,,,,,,49.5,,,,,,,,,6.730597,18.0
