Repository: AyushChauhan9389/Shape-Memory-Alloy-Dataset

File: Combined_SMA_Dataset.csv (part 96 of 113)
Source_Directory,Alloy_Type,Authors,Source,Title,Year,composition,Ag (at.%),Al (at.%),Au (at.%),Cd (at.%),Co (at.%),Cu (at.%),Fe (at.%),Hf (at.%),Mn (at.%),Nb (at.%),Ni (at.%),Pd (at.%),Pt (at.%),Ru (at.%),Si (at.%),Ta (at.%),Ti (at.%),Zn (at.%),Zr (at.%),Austenite Finish Temperature - AF - (°C),Austenite Start Temperature - AS - (°C),Martensite Finish Temperature - MF - (°C),Martensite Start Temperature - MS - (°C),Cooling Rate (°C/min),Heating Rate (°C/min),Calculated Density (g/cm^3),Thermal transformation span (TSPAN) - (AF-MF) - (°C)
TSPAN_CD_ALL,NiTiCu,S. H. Chang; S. K. Wu and H. Kimura,Materials Science and Engineering: A,Martensitic transformation of annealed Ti50Ni25Cu25 Melt Spun ribbons,2008.0,Ni25.0Ti50.0Cu25.0 %,,,,,,25.0,,,,,25.0,,,,,,50.0,,,,,,,,,6.7105,42.0
TSPAN_CD_ALL,NiTiCu,L. Chang; C. Hu-Simpsono; D. S. Grummon; W. Pratt and R. loloee,Materials ReseVARh Society,Structure and Phase Transformations in Thermoelastic Ni(1−x)TiCux) Thin Films Prepared by D.C. Magnetron Sputtering,1990.0,Ni45.46Ti49.16Cu5.38 %,,,,,,5.38,,,,,45.46,,,,,,49.16,,,,,,,,,6.745114,29.0
TSPAN_CD_ALL,NiTiCu,S. M. Tan; S. Miyazaki; T. Ueki and H. Horikawa,Materials Science and Engineering: A,Ti-content and annealing temperature dependence of transformation behavior of TiXNi92-XCu8 shape memory alloys,1997.0,Ni42.4Ti49.6Cu8.0 %,,,,,,8.0,,,,,42.4,,,,,,49.6,,,,,,,,,6.726064,21.0
TSPAN_CD_ALL,NiTiCu,S. H. Chang; S. K. Wu and H. Kimura,Materials Science and Engineering: A,Martensitic transformation of annealed Ti50Ni25Cu25 Melt Spun ribbons,2008.0,Ni25.0Ti50.0Cu25.0 %,,,,,,25.0,,,,,25.0,,,,,,50.0,,,,,,,,,6.7105,44.0
TSPAN_CD_ALL,NiTiCu,K. Yamazaki; S. Kajiwara; T. Kikuchi; K. Ogawa and S. Miyazaki,Journal de Physique IV ,Super-high strength shape memory thin films,2003.0,Ni40.0Ti54.3Cu5.7 %,,,,,,5.7,,,,,40.0,,,,,,54.3,,,,,,,,,6.518941,57.0
TSPAN_CD_ALL,NiTiCu,S. H. Chang; S. K. Wu and H. Kimura,Materials Science and Engineering: A,Martensitic transformation of annealed Ti50Ni25Cu25 Melt Spun ribbons,2008.0,Ni25.0Ti50.0Cu25.0 %,,,,,,25.0,,,,,25.0,,,,,,50.0,,,,,,,,,6.7105,43.0
TSPAN_CD_ALL,NiTiCu,A. Phukaoluan; A. Khantachawana; P. Kaewtathip; S. Dechkunakorn; N. Anuwongnukroh; P. Santiwong and J. Kajornchaiyakul,Applied Mechanics and Materials,Property improvement of TiNi by Cu addition for orthodontics applications,2011.0,Ni46.0Ti49.0Cu5.0 %,,,,,,5.0,,,,,46.0,,,,,,49.0,,,,,,,,,6.75211,51.0
TSPAN_CD_ALL,NiTiCu,N. Kaur and D. Kaur,Journal of Alloys and Compounds,NiTiCu/AlN/NiTiCu shape memory thin film heterostructures for vibration damping in MEMS,2014.0,Ni26.98Ti54.67Cu18.35 %,,,,,,18.35,,,,,26.98,,,,,,54.67,,,,,,,,,6.5041753,141.0
TSPAN_CD_ALL,NiTiCu,H. J. Zhang and C. J. Qiu,Materials Science and Engineering: A,Characterization and MEMS application of low temperature TiNi(Cu) shape memory thin films,2006.0,Ni46.3Ti48.9Cu4.8 %,,,,,,4.8,,,,,46.3,,,,,,48.9,,,,,,,,,6.756487,27.0
TSPAN_CD_ALL,NiTiCu,S. H. Chang; S. K. Wu and H. Kimura,Materials Science and Engineering: A,Martensitic transformation of annealed Ti50Ni25Cu25 Melt Spun ribbons,2008.0,Ni25.0Ti50.0Cu25.0 %,,,,,,25.0,,,,,25.0,,,,,,50.0,,,,,,,,,6.7105,46.0
TSPAN_CD_ALL,NiTiCu,L. Chang; C. Hu-Simpsono; D. S. Grummon; W. Pratt and R. loloee,Materials ReseVARh Society,Structure and Phase Transformations in Thermoelastic Ni(1−x)TiCux) Thin Films Prepared by D.C. Magnetron Sputtering,1990.0,Ni45.46Ti49.16Cu5.38 %,,,,,,5.38,,,,,45.46,,,,,,49.16,,,,,,,,,6.745114,44.0
TSPAN_CD_ALL,NiTiCu,T. H. Nam; T. Saburi and K. i. Shimizu,Materials Transactions,Cu-Content Dependence of Shape Memory Characteristics in Ti-Ni-Cu Alloys,1990.0,Ni37.5Ti50.0Cu12.5 %,,,,,,12.5,,,,,37.5,,,,,,50.0,,,,,,,,,6.709,137.0
TSPAN_CD_ALL,NiTiCu,I. Yoshida; D. Monma; K. Iino; K. Otsuka; M. Asai and H. Tsuzuki,Journal of Alloys and Compounds,Damping properties of Ti50Ni50−xCux alloys utilizing martensitic transformation,2003.0,Ni34.0Ti50.0Cu16.0 %,,,,,,16.0,,,,,34.0,,,,,,50.0,,,,,,,,,6.70942,104.0
TSPAN_CD_ALL,NiTiCu,S. H. Chang; S. K. Wu and H. Kimura,Intermetallics,Annealing effects on the crystallization and shape memory effect of Ti50Ni25Cu25 Melt Spun ribbons,2007.0,Ni25.0Ti50.0Cu25.0 %,,,,,,25.0,,,,,25.0,,,,,,50.0,,,,,,,,,6.7105,40.0
TSPAN_CD_ALL,NiTiCu,L. Chang; C. Hu-Simpsono; D. S. Grummon; W. Pratt and R. loloee,Materials ReseVARh Society,Structure and Phase Transformations in Thermoelastic Ni(1−x)TiCux) Thin Films Prepared by D.C. Magnetron Sputtering,1990.0,Ni47.49Ti47.54Cu4.97 %,,,,,,4.97,,,,,47.49,,,,,,47.54,,,,,,,,,6.816361,56.0
TSPAN_CD_ALL,NiTiCu,Y. C. Lo and S. K. Wu,Journal of Materials Science,A study on martensitic transformation in Ti50−x/2Ni50−x/2Cu x alloys with X≤10 at%,1995.0,Ni49.5Ti49.5Cu1.0 %,,,,,,1.0,,,,,49.5,,,,,,49.5,,,,,,,,,6.729625,57.0
TSPAN_CD_ALL,NiTiCu,H. Sehitoglu; I. Karaman; X. Zhang; A. Viswanath; Y. Chumlyakov and H. J. Maier,Acta Materialia,Strain–temperature behavior of NiTiCu shape memory single crystals,2001.0,Ni41.4Ti49.5Cu9.1 %,,,,,,9.1,,,,,41.4,,,,,,49.5,,,,,,,,,6.730597,46.0
TSPAN_CD_ALL,NiTiCu,T.-h. Nam; J.-h. Lee; K.-w. Kim; H.-j. Ahn and Y.-w. Kim,Journal of Materials Science,The B2-B19-B19’ transformation in a rapidly solidified Ti-45Ni-5Cu(at%) alloy,2005.0,Ni45.0Ti50.0Cu5.0 %,,,,,,5.0,,,,,45.0,,,,,,50.0,,,,,,,,,6.7081,52.0
TSPAN_CD_ALL,NiTiCu,S. H. Chang; S. K. Wu and H. Kimura,Intermetallics,Annealing effects on the crystallization and shape memory effect of Ti50Ni25Cu25 Melt Spun ribbons,2007.0,Ni25.0Ti50.0Cu25.0 %,,,,,,25.0,,,,,25.0,,,,,,50.0,,,,,,,,,6.7105,47.0
TSPAN_CD_ALL,NiTiCu,S. H. Chang; S. K. Wu and H. Kimura,Materials Science and Engineering: A,Martensitic transformation of annealed Ti50Ni25Cu25 Melt Spun ribbons,2008.0,Ni25.0Ti50.0Cu25.0 %,,,,,,25.0,,,,,25.0,,,,,,50.0,,,,,,,,,6.7105,49.0
TSPAN_CD_ALL,NiTiCu,W.-j. He; G.-h. Min; Y.-s. Yin and O. Tolochko,Transactions of Nonferrous Metals Society of China,Martensitic transformation and mechanical properties of Ti-rich Ti-Ni-Cu Melt Spun ribbon,2009.0,Ni23.0Ti52.0Cu25.0 %,,,,,,25.0,,,,,23.0,,,,,,52.0,,,,,,,,,6.62248,69.0
TSPAN_CD_ALL,NiTiCu,S. M. Tan; V. H. No and S. Miyazaki,Acta Materialia,Ti-content and annealing temperature dependence of deformation characteristics of TiXNi(92−X)Cu8 shape memory alloys,1998.0,Ni43.0Ti49.0Cu8.0 %,,,,,,8.0,,,,,43.0,,,,,,49.0,,,,,,,,,6.75247,25.0
TSPAN_CD_ALL,NiTiCu,H. Sehitoglu; I. Karaman; X. Zhang; A. Viswanath; Y. Chumlyakov and H. J. Maier,Acta Materialia,Strain–temperature behavior of NiTiCu shape memory single crystals,2001.0,Ni41.4Ti49.5Cu9.1 %,,,,,,9.1,,,,,41.4,,,,,,49.5,,,,,,,,,6.730597,19.0
TSPAN_CD_ALL,NiTiCu,S. H. Chang; S. K. Wu and H. Kimura,Materials Science and Engineering: A,Martensitic transformation of annealed Ti50Ni25Cu25 Melt Spun ribbons,2008.0,Ni25.0Ti50.0Cu25.0 %,,,,,,25.0,,,,,25.0,,,,,,50.0,,,,,,,,,6.7105,49.0
TSPAN_CD_ALL,NiTiCu,J. Frenzel; A. Wieczorek; I. Opahle; B. Maaß; R. Drautz and G. Eggeler,Acta Materialia,On the effect of alloy composition on martensite start temperatures and latent heats in Ni–Ti-based shape memory alloys,2015.0,Ni45.9Ti49.1Cu5.0 %,,,,,,5.0,,,,,45.9,,,,,,49.1,,,,,,,,,6.747709,32.0
TSPAN_CD_ALL,NiTiCu,J. Frenzel; A. Wieczorek; I. Opahle; B. Maaß; R. Drautz and G. Eggeler,Acta Materialia,On the effect of alloy composition on martensite start temperatures and latent heats in Ni–Ti-based shape memory alloys,2015.0,Ni38.0Ti52.0Cu10.0 %,,,,,,10.0,,,,,38.0,,,,,,52.0,,,,,,,,,6.62068,100.0
TSPAN_CD_ALL,NiTiCu,J.-h. Lee; T.-h. Nam; H.-j. Ahn and Y.-w. Kim,Materials Science and Engineering: A,Shape memory characteristics and superelasticity of Ti–45Ni–5Cu alloy ribbons,2006.0,Ni45.0Ti50.0Cu5.0 %,,,,,,5.0,,,,,45.0,,,,,,50.0,,,,,,,,,6.7081,27.0
TSPAN_CD_ALL,NiTiCu,R. Zarnetta; D. König; C. Zamponi; A. Aghajani; J. Frenzel; G. Eggeler and A. Ludwig,Acta Materialia,R-phase formation in Ti39Ni45Cu16 shape memory thin films and bulk alloys discovered by combinatorial methods,2009.0,Ni45.0Ti39.0Cu16.0 %,,,,,,16.0,,,,,45.0,,,,,,39.0,,,,,,,,,7.19353,60.0
TSPAN_CD_ALL,NiTiCu,Y.-w. Kim; K.-c. Choi; Y.-s. Chung; E. Choi and T.-h. Nam,Journal of Alloys and Compounds,Microstructure and martensitic transformation characteristics of gas-atomized Ti–Ni–Cu powders,2013.0,Ni45.0Ti50.0Cu5.0 %,,,,,,5.0,,,,,45.0,,,,,,50.0,,,,,,,,,6.7081,35.0
TSPAN_CD_ALL,NiTiCu,Y.-w. Kim; K.-c. Choi; Y.-s. Chung; E. Choi and T.-h. Nam,Journal of Alloys and Compounds,Microstructure and martensitic transformation characteristics of gas-atomized Ti–Ni–Cu powders,2013.0,Ni45.0Ti50.0Cu5.0 %,,,,,,5.0,,,,,45.0,,,,,,50.0,,,,,,,,,6.7081,34.0
TSPAN_CD_ALL,NiTiCu,B. Ramachandran; R. Tang; P. Chang; Y. Kuo; C. Chien and S. Wu,Journal of Applied Physics,Cu-substitution effect on thermoelectric properties of the TiNi-based shape memory alloys,2013.0,Ni40.0Ti50.0Cu10.0 %,,,,,,10.0,,,,,40.0,,,,,,50.0,,,,,,,,,6.7087,181.0
TSPAN_CD_ALL,NiTiCu,J. Frenzel; A. Wieczorek; I. Opahle; B. Maaß; R. Drautz and G. Eggeler,Acta Materialia,On the effect of alloy composition on martensite start temperatures and latent heats in Ni–Ti-based shape memory alloys,2015.0,Ni38.5Ti51.5Cu10.0 %,,,,,,10.0,,,,,38.5,,,,,,51.5,,,,,,,,,6.642685,101.0
TSPAN_CD_ALL,NiTiCu,Y.-w. Kim; K.-c. Choi; Y.-s. Chung; E. Choi and T.-h. Nam,Journal of Alloys and Compounds,Microstructure and martensitic transformation characteristics of gas-atomized Ti–Ni–Cu powders,2013.0,Ni45.0Ti50.0Cu5.0 %,,,,,,5.0,,,,,45.0,,,,,,50.0,,,,,,,,,6.7081,34.0
TSPAN_CD_ALL,NiTiCu,Y.-w. Kim; K.-c. Choi; Y.-s. Chung; E. Choi and T.-h. Nam,Journal of Alloys and Compounds,Microstructure and martensitic transformation characteristics of gas-atomized Ti–Ni–Cu powders,2013.0,Ni45.0Ti50.0Cu5.0 %,,,,,,5.0,,,,,45.0,,,,,,50.0,,,,,,,,,6.7081,32.0
TSPAN_CD_ALL,NiTiCu,R. Zarnetta; M. Ehmann; A. Savan and A. Ludwig,Smart Materials and Structures,Identification of optimized Ti–Ni–Cu shape memory alloy compositions for high-frequency thin film microactuator applications,2010.0,Ni38.0Ti38.0Cu24.0 %,,,,,,24.0,,,,,38.0,,,,,,38.0,,,,,,,,,7.2385,73.0
TSPAN_CD_ALL,NiTiCu,A. Nespoli; E. Villa and F. Passaretti,Journal of Alloys and Compounds,Effect of Yttrium on microstructure; thermal properties and damping capacity of Ni41Ti50Cu9 alloy,2015.0,Ni41.0Ti50.0Cu9.0 %,,,,,,9.0,,,,,41.0,,,,,,50.0,,,,,,,,,6.70858,107.0
TSPAN_CD_ALL,NiTiCu,K. Yamazaki; S. Kajiwara; T. Kikuchi; K. Ogawa and S. Miyazaki,Journal de Physique IV ,Super-high strength shape memory thin films,2003.0,Ni40.0Ti54.3Cu5.7 %,,,,,,5.7,,,,,40.0,,,,,,54.3,,,,,,,,,6.518941,53.0
TSPAN_CD_ALL,NiTiCu,W.-j. He; G.-h. Min; Y.-s. Yin and O. Tolochko,Transactions of Nonferrous Metals Society of China,Martensitic transformation and mechanical properties of Ti-rich Ti-Ni-Cu Melt Spun ribbon,2009.0,Ni23.0Ti52.0Cu25.0 %,,,,,,25.0,,,,,23.0,,,,,,52.0,,,,,,,,,6.62248,69.0
TSPAN_CD_ALL,NiTiCu,B. Ingale; W. Wei; P. Chang; Y. Kuo and S. Wu,Journal of Applied Physics,Anomalous transport and thermal properties of NiTi and with Cu and Fe-doped shape memory alloys near the martensitic transition,2011.0,Ni40.0Ti50.0Cu10.0 %,,,,,,10.0,,,,,40.0,,,,,,50.0,,,,,,,,,6.7087,89.0
TSPAN_CD_ALL,NiTiCu,J. Frenzel; A. Wieczorek; I. Opahle; B. Maaß; R. Drautz and G. Eggeler,Acta Materialia,On the effect of alloy composition on martensite start temperatures and latent heats in Ni–Ti-based shape memory alloys,2015.0,Ni40.5Ti49.5Cu10.0 %,,,,,,10.0,,,,,40.5,,,,,,49.5,,,,,,,,,6.730705,81.0
TSPAN_CD_ALL,NiTiCu,J.-h. Lee; T.-h. Nam; H.-j. Ahn and Y.-w. Kim,Materials Science and Engineering: A,Shape memory characteristics and superelasticity of Ti–45Ni–5Cu alloy ribbons,2006.0,Ni45.0Ti50.0Cu5.0 %,,,,,,5.0,,,,,45.0,,,,,,50.0,,,,,,,,,6.7081,33.0
TSPAN_CD_ALL,NiTiCu,S. H. Chang; S. K. Wu and H. Kimura,Materials Science and Engineering: A,Martensitic transformation of annealed Ti50Ni25Cu25 Melt Spun ribbons,2008.0,Ni25.0Ti50.0Cu25.0 %,,,,,,25.0,,,,,25.0,,,,,,50.0,,,,,,,,,6.7105,46.0
TSPAN_CD_ALL,NiTiCu,T.-H. Nam; J.-H. Lee; J.-M. Nam; K.-W. Kim; G.-B. Cho and Y.-W. Kim,Materials Science and Engineering: A,Microstructures and mechanical properties of Ti–45at.%Ni–5at.%Cu alloy ribbons containing Ti2Ni particles,2008.0,Ni45.0Ti50.0Cu5.0 %,,,,,,5.0,,,,,45.0,,,,,,50.0,,,,,,,,,6.7081,25.0
TSPAN_CD_ALL,NiTiCu,R. Zarnetta; M. Ehmann; A. Savan and A. Ludwig,Smart Materials and Structures,Identification of optimized Ti–Ni–Cu shape memory alloy compositions for high-frequency thin film microactuator applications,2010.0,Ni38.0Ti37.0Cu25.0 %,,,,,,25.0,,,,,38.0,,,,,,37.0,,,,,,,,,7.28263,65.0
TSPAN_CD_ALL,NiTiCu,Y. C. Lo and S. K. Wu,Journal of Materials Science,A study on martensitic transformation in Ti50−x/2Ni50−x/2Cu x alloys with X≤10 at%,1995.0,Ni49.5Ti49.5Cu1.0 %,,,,,,1.0,,,,,49.5,,,,,,49.5,,,,,,,,,6.729625,62.0
TSPAN_CD_ALL,NiTiCu,Y. I. Chumlyakov; I. V. Kireeva; Y. I. Zuev and A. G. Lyisyuk,Materials ReseVARh Society,Shape Memory Effect and Pseudoelasticity in Ti-40%Ni-10%Cu (At.%) Single Crystals,1997.0,Ni40.0Ti50.0Cu10.0 %,,,,,,10.0,,,,,40.0,,,,,,50.0,,,,,,,,,6.7087,152.0
TSPAN_CD_ALL,NiTiCu,G. Pan; C. Balagna; L. Martino; J. Pan and S. Spriano,Journal of Alloys and Compounds,Microstructure and transformation temperatures in rapid solidified Ni–Ti alloys. Part II: The effect of copper addition,2014.0,Ni36.0Ti49.0Cu15.0 %,,,,,,15.0,,,,,36.0,,,,,,49.0,,,,,,,,,6.75331,36.0
TSPAN_CD_ALL,NiTiCu,S. H. Chang; S. K. Wu and H. Kimura,Materials Science and Engineering: A,Martensitic transformation of annealed Ti50Ni25Cu25 Melt Spun ribbons,2008.0,Ni25.0Ti50.0Cu25.0 %,,,,,,25.0,,,,,25.0,,,,,,50.0,,,,,,,,,6.7105,46.0
TSPAN_CD_ALL,NiTiCu,J. Frenzel; A. Wieczorek; I. Opahle; B. Maaß; R. Drautz and G. Eggeler,Acta Materialia,On the effect of alloy composition on martensite start temperatures and latent heats in Ni–Ti-based shape memory alloys,2015.0,Ni46.0Ti49.0Cu5.0 %,,,,,,5.0,,,,,46.0,,,,,,49.0,,,,,,,,,6.75211,44.0
TSPAN_CD_ALL,NiTiCu,S. H. Chang; S. K. Wu and H. Kimura,Intermetallics,Annealing effects on the crystallization and shape memory effect of Ti50Ni25Cu25 Melt Spun ribbons,2007.0,Ni25.0Ti50.0Cu25.0 %,,,,,,25.0,,,,,25.0,,,,,,50.0,,,,,,,,,6.7105,44.0
TSPAN_CD_ALL,NiTiCu,Y.-w. Kim; K.-c. Choi; Y.-s. Chung; E. Choi and T.-h. Nam,Journal of Alloys and Compounds,Microstructure and martensitic transformation characteristics of gas-atomized Ti–Ni–Cu powders,2013.0,Ni40.0Ti50.0Cu10.0 %,,,,,,10.0,,,,,40.0,,,,,,50.0,,,,,,,,,6.7087,24.0
TSPAN_CD_ALL,NiTiCu,A. Ishida and M. Sato,Philosophical Magazine,Shape memory behaviour of annealed Ti48.5Ni(51.5− x )Cu x (x = 6.2–33.5) thin films,2008.0,Ni44.9Ti48.9Cu6.2 %,,,,,,6.2,,,,,44.9,,,,,,48.9,,,,,,,,,6.756655,39.0
TSPAN_CD_ALL,NiTiCu,Y.-w. Kim; K.-c. Choi; Y.-s. Chung; E. Choi and T.-h. Nam,Journal of Alloys and Compounds,Microstructure and martensitic transformation characteristics of gas-atomized Ti–Ni–Cu powders,2013.0,Ni40.0Ti50.0Cu10.0 %,,,,,,10.0,,,,,40.0,,,,,,50.0,,,,,,,,,6.7087,78.0
TSPAN_CD_ALL,NiTiCu,Y.-w. Kim; K.-c. Choi; Y.-s. Chung; E. Choi and T.-h. Nam,Journal of Alloys and Compounds,Microstructure and martensitic transformation characteristics of gas-atomized Ti–Ni–Cu powders,2013.0,Ni40.0Ti50.0Cu10.0 %,,,,,,10.0,,,,,40.0,,,,,,50.0,,,,,,,,,6.7087,25.0
TSPAN_CD_ALL,NiTiCu,Y.-w. Kim; K.-c. Choi; Y.-s. Chung; E. Choi and T.-h. Nam,Journal of Alloys and Compounds,Microstructure and martensitic transformation characteristics of gas-atomized Ti–Ni–Cu powders,2013.0,Ni40.0Ti50.0Cu10.0 %,,,,,,10.0,,,,,40.0,,,,,,50.0,,,,,,,,,6.7087,27.0
TSPAN_CD_ALL,NiTiCu,Y.-w. Kim; K.-c. Choi; Y.-s. Chung; E. Choi and T.-h. Nam,Journal of Alloys and Compounds,Microstructure and martensitic transformation characteristics of gas-atomized Ti–Ni–Cu powders,2013.0,Ni40.0Ti50.0Cu10.0 %,,,,,,10.0,,,,,40.0,,,,,,50.0,,,,,,,,,6.7087,65.0
TSPAN_CD_ALL,NiTiCu,Y.-w. Kim; K.-c. Choi; Y.-s. Chung; E. Choi and T.-h. Nam,Journal of Alloys and Compounds,Microstructure and martensitic transformation characteristics of gas-atomized Ti–Ni–Cu powders,2013.0,Ni40.0Ti50.0Cu10.0 %,,,,,,10.0,,,,,40.0,,,,,,50.0,,,,,,,,,6.7087,28.0
TSPAN_CD_ALL,NiTiCu,T.-h. Nam; J.-h. Lee; K.-w. Kim; H.-j. Ahn and Y.-w. Kim,Journal of Materials Science,The B2-B19-B19’ transformation in a rapidly solidified Ti-45Ni-5Cu(at%) alloy,2005.0,Ni45.0Ti50.0Cu5.0 %,,,,,,5.0,,,,,45.0,,,,,,50.0,,,,,,,,,6.7081,68.0
TSPAN_CD_ALL,NiTiCu,T.-h. Nam; J.-h. Lee; D.-w. Jung; C.-a. Yu; Y. Liu and Y.-w. Kim,Materials Science and Engineering: A,Transformation behaviour of Ti–Ni and Ti–Ni–Cu alloy ribbons with nano Ti2Ni particles,2007.0,Ni45.0Ti50.0Cu5.0 %,,,,,,5.0,,,,,45.0,,,,,,50.0,,,,,,,,,6.7081,32.0
TSPAN_CD_ALL,NiTiCu,S. H. Chang; S. K. Wu and H. Kimura,Materials Science and Engineering: A,Martensitic transformation of annealed Ti50Ni25Cu25 Melt Spun ribbons,2008.0,Ni25.0Ti50.0Cu25.0 %,,,,,,25.0,,,,,25.0,,,,,,50.0,,,,,,,,,6.7105,51.0
TSPAN_CD_ALL,NiTiCu,J. Frenzel; A. Wieczorek; I. Opahle; B. Maaß; R. Drautz and G. Eggeler,Acta Materialia,On the effect of alloy composition on martensite start temperatures and latent heats in Ni–Ti-based shape memory alloys,2015.0,Ni46.1Ti48.9Cu5.0 %,,,,,,5.0,,,,,46.1,,,,,,48.9,,,,,,,,,6.756511,38.0
TSPAN_CD_ALL,NiTiCu,T. H. Nam; T. Saburi and K. i. Shimizu,Materials Transactions,Cu-Content Dependence of Shape Memory Characteristics in Ti-Ni-Cu Alloys,1990.0,Ni35.0Ti50.0Cu15.0 %,,,,,,15.0,,,,,35.0,,,,,,50.0,,,,,,,,,6.7093,134.0
TSPAN_CD_ALL,NiTiCu,T.-H. Nam; J.-H. Lee; J.-M. Nam; K.-W. Kim; G.-B. Cho and Y.-W. Kim,Materials Science and Engineering: A,Microstructures and mechanical properties of Ti–45at.%Ni–5at.%Cu alloy ribbons containing Ti2Ni particles,2008.0,Ni45.0Ti50.0Cu5.0 %,,,,,,5.0,,,,,45.0,,,,,,50.0,,,,,,,,,6.7081,32.0
TSPAN_CD_ALL,NiTiCu,J. Frenzel; A. Wieczorek; I. Opahle; B. Maaß; R. Drautz and G. Eggeler,Acta Materialia,On the effect of alloy composition on martensite start temperatures and latent heats in Ni–Ti-based shape memory alloys,2015.0,Ni40.7Ti49.3Cu10.0 %,,,,,,10.0,,,,,40.7,,,,,,49.3,,,,,,,,,6.739507,79.0
TSPAN_CD_ALL,NiTiCu,K.-N. Lin and S.-K. Wu,Intermetallics,Multi-stage transformation in annealed Ni-rich Ti49Ni41Cu10 shape memory alloy,2010.0,Ni41.0Ti49.0Cu10.0 %,,,,,,10.0,,,,,41.0,,,,,,49.0,,,,,,,,,6.75271,31.0
TSPAN_CD_ALL,NiTiCu,R. Zarnetta; D. König; C. Zamponi; A. Aghajani; J. Frenzel; G. Eggeler and A. Ludwig,Acta Materialia,R-phase formation in Ti39Ni45Cu16 shape memory thin films and bulk alloys discovered by combinatorial methods,2009.0,Ni45.0Ti39.0Cu16.0 %,,,,,,16.0,,,,,45.0,,,,,,39.0,,,,,,,,,7.19353,68.0
TSPAN_CD_ALL,NiTiCu,G. Pan; C. Balagna; L. Martino; J. Pan and S. Spriano,Journal of Alloys and Compounds,Microstructure and transformation temperatures in rapid solidified Ni–Ti alloys. Part II: The effect of copper addition,2014.0,Ni46.0Ti49.0Cu5.0 %,,,,,,5.0,,,,,46.0,,,,,,49.0,,,,,,,,,6.75211,48.0
TSPAN_CD_ALL,NiTiCu,J.-h. Lee; T.-h. Nam; H.-j. Ahn and Y.-w. Kim,Materials Science and Engineering: A,Shape memory characteristics and superelasticity of Ti–45Ni–5Cu alloy ribbons,2006.0,Ni45.0Ti50.0Cu5.0 %,,,,,,5.0,,,,,45.0,,,,,,50.0,,,,,,,,,6.7081,32.0
TSPAN_CD_ALL,NiTiCu,S. H. Chang; S. K. Wu and H. Kimura,Materials Science and Engineering: A,Martensitic transformation of annealed Ti50Ni25Cu25 Melt Spun ribbons,2008.0,Ni25.0Ti50.0Cu25.0 %,,,,,,25.0,,,,,25.0,,,,,,50.0,,,,,,,,,6.7105,43.0
TSPAN_CD_ALL,NiTiCu,J. Frenzel; A. Wieczorek; I. Opahle; B. Maaß; R. Drautz and G. Eggeler,Acta Materialia,On the effect of alloy composition on martensite start temperatures and latent heats in Ni–Ti-based shape memory alloys,2015.0,Ni46.2Ti48.8Cu5.0 %,,,,,,5.0,,,,,46.2,,,,,,48.8,,,,,,,,,6.760912,35.0
TSPAN_CD_ALL,NiTiCu,R. Zarnetta; D. König; C. Zamponi; A. Aghajani; J. Frenzel; G. Eggeler and A. Ludwig,Acta Materialia,R-phase formation in Ti39Ni45Cu16 shape memory thin films and bulk alloys discovered by combinatorial methods,2009.0,Ni45.0Ti39.0Cu16.0 %,,,,,,16.0,,,,,45.0,,,,,,39.0,,,,,,,,,7.19353,62.0
TSPAN_CD_ALL,NiTiCu,S. M. Tan; S. Miyazaki; T. Ueki and H. Horikawa,Materials Science and Engineering: A,Ti-content and annealing temperature dependence of transformation behavior of TiXNi92-XCu8 shape memory alloys,1997.0,Ni43.0Ti49.0Cu8.0 %,,,,,,8.0,,,,,43.0,,,,,,49.0,,,,,,,,,6.75247,25.0
TSPAN_CD_ALL,NiTiCu,T.-h. Nam; J.-h. Lee; D.-w. Jung; C.-a. Yu; Y. Liu and Y.-w. Kim,Materials Science and Engineering: A,Transformation behaviour of Ti–Ni and Ti–Ni–Cu alloy ribbons with nano Ti2Ni particles,2007.0,Ni46.0Ti49.0Cu5.0 %,,,,,,5.0,,,,,46.0,,,,,,49.0,,,,,,,,,6.75211,55.0
TSPAN_CD_ALL,NiTiCu,Y. C. Lo and S. K. Wu,Journal of Materials Science,A study on martensitic transformation in Ti50−x/2Ni50−x/2Cu x alloys with X≤10 at%,1995.0,Ni49.0Ti49.0Cu2.0 %,,,,,,2.0,,,,,49.0,,,,,,49.0,,,,,,,,,6.75175,73.0
TSPAN_CD_ALL,NiTiCu,B. Ramachandran; R. Tang; P. Chang; Y. Kuo; C. Chien and S. Wu,Journal of Applied Physics,Cu-substitution effect on thermoelectric properties of the TiNi-based shape memory alloys,2013.0,Ni35.0Ti50.0Cu15.0 %,,,,,,15.0,,,,,35.0,,,,,,50.0,,,,,,,,,6.7093,86.0
TSPAN_CD_ALL,NiTiCu,J. Frenzel; A. Wieczorek; I. Opahle; B. Maaß; R. Drautz and G. Eggeler,Acta Materialia,On the effect of alloy composition on martensite start temperatures and latent heats in Ni–Ti-based shape memory alloys,2015.0,Ni41.0Ti49.0Cu10.0 %,,,,,,10.0,,,,,41.0,,,,,,49.0,,,,,,,,,6.75271,98.0
TSPAN_CD_ALL,NiTiCu,J. Frenzel; A. Wieczorek; I. Opahle; B. Maaß; R. Drautz and G. Eggeler,Acta Materialia,On the effect of alloy composition on martensite start temperatures and latent heats in Ni–Ti-based shape memory alloys,2015.0,Ni41.1Ti48.9Cu10.0 %,,,,,,10.0,,,,,41.1,,,,,,48.9,,,,,,,,,6.757111,92.0
TSPAN_CD_ALL,NiTiCu,Y. C. Lo and S. K. Wu,Journal of Materials Science,A study on martensitic transformation in Ti50−x/2Ni50−x/2Cu x alloys with X≤10 at%,1995.0,Ni49.0Ti49.0Cu2.0 %,,,,,,2.0,,,,,49.0,,,,,,49.0,,,,,,,,,6.75175,75.0
TSPAN_CD_ALL,NiTiCu,J. Frenzel; A. Wieczorek; I. Opahle; B. Maaß; R. Drautz and G. Eggeler,Acta Materialia,On the effect of alloy composition on martensite start temperatures and latent heats in Ni–Ti-based shape memory alloys,2015.0,Ni41.2Ti48.8Cu10.0 %,,,,,,10.0,,,,,41.2,,,,,,48.8,,,,,,,,,6.761512,100.0
TSPAN_CD_ALL,NiTiCu,Y. C. Lo and S. K. Wu,Journal of Materials Science,A study on martensitic transformation in Ti50−x/2Ni50−x/2Cu x alloys with X≤10 at%,1995.0,Ni48.5Ti48.5Cu3.0 %,,,,,,3.0,,,,,48.5,,,,,,48.5,,,,,,,,,6.773875,74.0
TSPAN_CD_ALL,NiTiCu,Y. C. Lo and S. K. Wu,Journal of Materials Science,A study on martensitic transformation in Ti50−x/2Ni50−x/2Cu x alloys with X≤10 at%,1995.0,Ni48.5Ti48.5Cu3.0 %,,,,,,3.0,,,,,48.5,,,,,,48.5,,,,,,,,,6.773875,67.0
TSPAN_CD_ALL,NiTiCu,Y. C. Lo and S. K. Wu,Journal of Materials Science,A study on martensitic transformation in Ti50−x/2Ni50−x/2Cu x alloys with X≤10 at%,1995.0,Ni48.0Ti48.0Cu4.0 %,,,,,,4.0,,,,,48.0,,,,,,48.0,,,,,,,,,6.796,103.0
TSPAN_CD_ALL,NiTiCu,Y. C. Lo and S. K. Wu,Journal of Materials Science,A study on martensitic transformation in Ti50−x/2Ni50−x/2Cu x alloys with X≤10 at%,1995.0,Ni48.0Ti48.0Cu4.0 %,,,,,,4.0,,,,,48.0,,,,,,48.0,,,,,,,,,6.796,76.0
TSPAN_CD_ALL,NiTiCu,C. J. d. Araújo; C. H. Gonzalez; M. Morin and G. Guénin,Materials ReseVARh,Influence of the mechanical loading history on the stress assisted two way memory effect in a Ti-Ni-Cu alloy,2001.0,Ni45.0Ti50.0Cu5.0 %,,,,,,5.0,,,,,45.0,,,,,,50.0,,,,,,,,,6.7081,29.0
TSPAN_CD_ALL,NiTiCu,H. Sehitoglu; I. Karaman; X. Zhang; A. Viswanath; Y. Chumlyakov and H. J. Maier,Acta Materialia,Strain–temperature behavior of NiTiCu shape memory single crystals,2001.0,Ni41.4Ti49.5Cu9.1 %,,,,,,9.1,,,,,41.4,,,,,,49.5,,,,,,,,,6.730597,51.0
TSPAN_CD_ALL,NiTiCu,Y. Q. Fu; W. M. Huang and H. J. Du,Thin Solid Films,Stress induced texture and shape memory trench in TiNiCu films,2011.0,Ni45.6Ti50.2Cu4.2 %,,,,,,4.2,,,,,45.6,,,,,,50.2,,,,,,,,,6.699202,48.0
TSPAN_CD_ALL,FeMnSi,Golovin IS; Markova GV; Kustov SB; Komissarov AA,The Physics of Metals and Metallography,Study of martensitic transformation in the Fe-22 Mn-3 Si alloy by mechanical spectroscopy,2010.0,Fe72.58Mn21.64Si5.78 %,,,,,,,72.58,,21.64,,,,,,5.78,,,,,,,,,,,7.28311,114.09
TSPAN_CD_ALL,FeMnSi,Golovin IS; Pons J; Kustov SB; Cesari E,Metal Science and Heat Treatment, Effect of thermal cycling on martensitic γ↔ ε-transformation in alloy Fe–22% Mn–3% Si,2012.0,Fe73.08Mn21.71Si5.21 %,,,,,,,73.08,,21.71,,,,,,5.21,,,,,,,,,,,7.327542,129.0
TSPAN_CD_ALL,FeMnSi,Golovin IS; Pons J; Kustov SB; Cesari E,Metal Science and Heat Treatment, Effect of thermal cycling on martensitic γ↔ ε-transformation in alloy Fe–22% Mn–3% Si,2012.0,Fe73.08Mn21.71Si5.21 %,,,,,,,73.08,,21.71,,,,,,5.21,,,,,,,,,,,7.327542,126.0
TSPAN_CD_ALL,FeMnSi,Golovin IS; Pons J; Kustov SB; Cesari E,Metal Science and Heat Treatment, Effect of thermal cycling on martensitic γ↔ ε-transformation in alloy Fe–22% Mn–3% Si,2012.0,Fe73.08Mn21.71Si5.21 %,,,,,,,73.08,,21.71,,,,,,5.21,,,,,,,,,,,7.327542,125.0
TSPAN_CD_ALL,FeMnSi,Golovin IS; Pons J; Kustov SB; Cesari E,Metal Science and Heat Treatment, Effect of thermal cycling on martensitic γ↔ ε-transformation in alloy Fe–22% Mn–3% Si,2012.0,Fe73.08Mn21.71Si5.21 %,,,,,,,73.08,,21.71,,,,,,5.21,,,,,,,,,,,7.327542,121.0
TSPAN_CD_ALL,FeMnSi,Golovin IS; Pons J; Kustov SB; Cesari E,Metal Science and Heat Treatment, Effect of thermal cycling on martensitic γ↔ ε-transformation in alloy Fe–22% Mn–3% Si,2012.0,Fe73.08Mn21.71Si5.21 %,,,,,,,73.08,,21.71,,,,,,5.21,,,,,,,,,,,7.327542,119.8
TSPAN_CD_ALL,FeMnSi,Golovin IS; Pons J; Kustov SB; Cesari E,Metal Science and Heat Treatment, Effect of thermal cycling on martensitic γ↔ ε-transformation in alloy Fe–22% Mn–3% Si,2012.0,Fe73.08Mn21.71Si5.21 %,,,,,,,73.08,,21.71,,,,,,5.21,,,,,,,,,,,7.327542,118.0
TSPAN_CD_ALL,FeMnSi,Golovin IS; Pons J; Kustov SB; Cesari E,Metal Science and Heat Treatment, Effect of thermal cycling on martensitic γ↔ ε-transformation in alloy Fe–22% Mn–3% Si,2012.0,Fe73.08Mn21.71Si5.21 %,,,,,,,73.08,,21.71,,,,,,5.21,,,,,,,,,,,7.327542,117.0
TSPAN_CD_ALL,FeMnSi,Golovin IS; Pons J; Kustov SB; Cesari E,Metal Science and Heat Treatment, Effect of thermal cycling on martensitic γ↔ ε-transformation in alloy Fe–22% Mn–3% Si,2012.0,Fe73.08Mn21.71Si5.21 %,,,,,,,73.08,,21.71,,,,,,5.21,,,,,,,,,,,7.327542,116.0
TSPAN_CD_ALL,FeMnSi,Golovin IS; Pons J; Kustov SB; Cesari E,Metal Science and Heat Treatment, Effect of thermal cycling on martensitic γ↔ ε-transformation in alloy Fe–22% Mn–3% Si,2012.0,Fe73.08Mn21.71Si5.21 %,,,,,,,73.08,,21.71,,,,,,5.21,,,,,,,,,,,7.327542,115.0
TSPAN_CD_ALL,FeMnSi,Golovin IS; Pons J; Kustov SB; Cesari E,Metal Science and Heat Treatment, Effect of thermal cycling on martensitic γ↔ ε-transformation in alloy Fe–22% Mn–3% Si,2012.0,Fe73.08Mn21.71Si5.21 %,,,,,,,73.08,,21.71,,,,,,5.21,,,,,,,,,,,7.327542,114.3
TSPAN_CD_ALL,NiTiFe,Y. Liang; S. Jiang and J. Yu,Metals,Microstructure; mechanical property; and phase transformation of quaternary NiTiFeNb and NiTiFeTa shape memory alloys,2017.0,Ni45.0Ti51.8Fe3.2 %,,,,,,,3.2,,,,45.0,,,,,,51.8,,,,,,,,,6.595194,22.55
TSPAN_CD_ALL,NiTiFe,B. Chen and F-S. Liu,Rare Metals,Phase transformation behavior and mechanical properties of Ti50Ni49−xFe1Coxshape memory alloys,2013.0,Ni49.0Ti50.0Fe1.0 %,,,,,,,1.0,,,,49.0,,,,,,50.0,,,,,,,,,6.69716,56.91478704
TSPAN_CD_ALL,NiTiFe,F. Liu; Y. Li; Y. Li and H. Xu,Materials Science and Engineering: A,A study on TiNi(Fe;Mo) shape memory alloy,2006.0,Ni48.0Ti50.0Fe2.0 %,,,,,,,2.0,,,,48.0,,,,,,50.0,,,,,,,,,6.68682,105.1813472
TSPAN_CD_ALL,NiTiFe,H. Xu; C. Jiang; S. Gong; and G. Feng,Materials Science and Engineering:A,Martensitic transformation of the Ti50Ni48Fe2 alloy deformed at different temperatures,2000.0,Ni48.0Ti50.0Fe2.0 %,,,,,,,2.0,,,,48.0,,,,,,50.0,,,,,,,,,6.68682,72.0
TSPAN_CD_ALL,NiTiFe,X-B. Yuan; B. Chen; F-S. Liu; Q. Xu and W. Ma,Rare Metals,Transforming behaviors and superelasticity of Ti50Ni48Fe2 shape memory alloy subjected to cold-rolling and subsequent annealing,2014.0,Ni48.0Ti50.0Fe2.0 %,,,,,,,2.0,,,,48.0,,,,,,50.0,,,,,,,,,6.68682,97.0
TSPAN_CD_ALL,NiTiFe,X-B. Yuan; B. Chen; F-S. Liu; Q. Xu and W. Ma,Rare Metals,Transforming behaviors and superelasticity of Ti50Ni48Fe2 shape memory alloy subjected to cold-rolling and subsequent annealing,2014.0,Ni48.0Ti50.0Fe2.0 %,,,,,,,2.0,,,,48.0,,,,,,50.0,,,,,,,,,6.68682,92.0
TSPAN_CD_ALL,NiTiFe,S.K. Giri; M. K and U. Ramamurty,Materials Science and Engineering:A,Enhancement of fatigue life of Ni–Ti–Fe shape memory alloys by thermal cycling,2010.0,Ni47.0Ti50.0Fe3.0 %,,,,,,,3.0,,,,47.0,,,,,,50.0,,,,,,,,,6.67648,25.0
TSPAN_CD_ALL,NiTiFe,J. Wang; F. Liu and J. Cao,Materials Science and Engineering: A,The microstructure and thermomechanical behavior of Ti 50 Ni 47 Fe 2.5 Nd 0.5 shape memory alloys,2010.0,Ni47.5Ti50.0Fe2.5 %,,,,,,,2.5,,,,47.5,,,,,,50.0,,,,,,,,,6.68165,76.0
TSPAN_CD_ALL,NiTiFe,C.M. Hwang and C.M. Wayman,Scripta metallurgica,Compositional dependence of transformation temperatures in ternary TiNiAl and TiNiFe alloys,1983.0,Ni47.0Ti50.0Fe3.0 %,,,,,,,3.0,,,,47.0,,,,,,50.0,,,,,,,,,6.67648,136.0
TSPAN_CD_ALL,NiTiFe,K.R. Edmonds and C.M. Hwang,Scripta metallurgica,Phase transformations in ternary TiNiX alloys,1986.0,Ni47.0Ti50.0Fe3.0 %,,,,,,,3.0,,,,47.0,,,,,,50.0,,,,,,,,,6.67648,133.0
TSPAN_CD_ALL,NiTiFe,K.R. Edmonds and C.M. Hwang,Scripta metallurgica,Phase transformations in ternary TiNiX alloys,1986.0,Ni47.0Ti50.0Fe3.0 %,,,,,,,3.0,,,,47.0,,,,,,50.0,,,,,,,,,6.67648,133.0
TSPAN_CD_ALL,NiTiFe,K.R. Edmonds and C.M. Hwang,Scripta metallurgica,Phase transformations in ternary TiNiX alloys,1986.0,Ni47.0Ti50.0Fe3.0 %,,,,,,,3.0,,,,47.0,,,,,,50.0,,,,,,,,,6.67648,135.0
TSPAN_CD_ALL,NiTiFe,K.R. Edmonds and C.M. Hwang,Scripta metallurgica,Phase transformations in ternary TiNiX alloys,1986.0,Ni47.0Ti50.0Fe3.0 %,,,,,,,3.0,,,,47.0,,,,,,50.0,,,,,,,,,6.67648,136.0
TSPAN_CD_ALL,NiTiFe,T. Saburi; K. Doi and S. Nenno,Materials Science Forum,Self-Accomodation of R-Phase in Ti-Ni-Fe and T-Ni-Al Alloys,1990.0,Ni48.2Ti50.3Fe1.5 %,,,,,,,1.5,,,,48.2,,,,,,50.3,,,,,,,,,6.678787,112.0
TSPAN_CD_ALL,NiTiFe,J. Zhang; X. Ren; K. Otsuka; K. Tanaka; Y.I. Chumlyakov and M. Asai,Materials Transactions; JIM,Elastic constants of Ti-48 at% Ni-2 at %Fe single crystal prior B2→ R transformation,1999.0,Ni48.11Ti50.0Fe1.89 %,,,,,,,1.89,,,,48.11,,,,,,50.0,,,,,,,,,6.6879574,142.1
TSPAN_CD_ALL,NiTiFe,J. Singh ,Department of Mechanical; Materials and Aerospace Engineering; University of Central Florida,Comissioning Of An Arc-melting/vacuum Quench Furnace Facility For Fabrication Of Ni-Ti-Fe Shape Memory Alloys; And the Characterization,2004.0,Ni48.4Ti50.0Fe1.6 %,,,,,,,1.6,,,,48.4,,,,,,50.0,,,,,,,,,6.690956,108.6
TSPAN_CD_ALL,NiTiFe,J. Singh ,Department of Mechanical; Materials and Aerospace Engineering; University of Central Florida,Comissioning Of An Arc-melting/vacuum Quench Furnace Facility For Fabrication Of Ni-Ti-Fe Shape Memory Alloys; And the Characterization,2004.0,Ni48.4Ti50.0Fe1.6 %,,,,,,,1.6,,,,48.4,,,,,,50.0,,,,,,,,,6.690956,65.35
TSPAN_CD_ALL,NiTiFe,J. Singh ,Department of Mechanical; Materials and Aerospace Engineering; University of Central Florida,Comissioning Of An Arc-melting/vacuum Quench Furnace Facility For Fabrication Of Ni-Ti-Fe Shape Memory Alloys; And the Characterization,2004.0,Ni48.4Ti50.0Fe1.6 %,,,,,,,1.6,,,,48.4,,,,,,50.0,,,,,,,,,6.690956,108.97
TSPAN_CD_ALL,NiTiFe,J. Singh ,Department of Mechanical; Materials and Aerospace Engineering; University of Central Florida,Comissioning Of An Arc-melting/vacuum Quench Furnace Facility For Fabrication Of Ni-Ti-Fe Shape Memory Alloys; And the Characterization,2004.0,Ni48.4Ti50.0Fe1.6 %,,,,,,,1.6,,,,48.4,,,,,,50.0,,,,,,,,,6.690956,111.66
TSPAN_CD_ALL,NiTiFe,J. Singh ,Department of Mechanical; Materials and Aerospace Engineering; University of Central Florida,Comissioning Of An Arc-melting/vacuum Quench Furnace Facility For Fabrication Of Ni-Ti-Fe Shape Memory Alloys; And the Characterization,2004.0,Ni47.5Ti50.0Fe2.5 %,,,,,,,2.5,,,,47.5,,,,,,50.0,,,,,,,,,6.68165,146.23
TSPAN_CD_ALL,NiTiFe,J.J Wang; T. Omori; Y. Sutou; R. Kainuma and K. Ishida,Scripta Materialia,Two-way shape memory effect induced by cold-rolling in Ti-Ni and Ti-Ni-Fe alloys,2005.0,Ni47.5Ti50.0Fe2.5 %,,,,,,,2.5,,,,47.5,,,,,,50.0,,,,,,,,,6.68165,73.90884443
TSPAN_CD_ALL,NiTiFe,S.K. Wu; H.C. Lin and T.Y. Lin,Materials Science and Engineering:A,Electrical resistivity of Ti–Ni binary and Ti–Ni–X (X=Fe; Cu) ternary shape memory alloys,2006.0,Ni48.5Ti50.0Fe1.5 %,,,,,,,1.5,,,,48.5,,,,,,50.0,,,,,,,,,6.69199,164.5956563
TSPAN_CD_ALL,NiTiFe,S.K. Wu; H.C. Lin and T.Y. Lin,Materials Science and Engineering:A,Electrical resistivity of Ti–Ni binary and Ti–Ni–X (X=Fe; Cu) ternary shape memory alloys,2006.0,Ni48.5Ti50.0Fe1.5 %,,,,,,,1.5,,,,48.5,,,,,,50.0,,,,,,,,,6.69199,99.32983588
TSPAN_CD_ALL,NiTiFe,S.K. Wu; H.C. Lin and T.Y. Lin,Materials Science and Engineering:A,Electrical resistivity of Ti–Ni binary and Ti–Ni–X (X=Fe; Cu) ternary shape memory alloys,2006.0,Ni48.5Ti50.0Fe1.5 %,,,,,,,1.5,,,,48.5,,,,,,50.0,,,,,,,,,6.69199,76.35791561
TSPAN_CD_ALL,NiTiFe,H. Sitepu,Powder Diffraction ,Structural refinement of neutron powder diffraction data of two-stage martensitic phase transformations in Ti 50.75 Ni 47.75 Fe 1.50 shape memory alloy,2007.0,Ni47.75Ti50.75Fe1.5 %,,,,,,,1.5,,,,47.75,,,,,,50.75,,,,,,,,,6.6589825,59.91413983
TSPAN_CD_ALL,NiTiFe,J. Frenzel; J. Pfetzing; K. Neuking and G. Eggeler,Materials Science and Engineering:A,On the influence of thermomechanical treatments on the microstructure and phase transformation behavior of Ni-Ti-Fe shape memory alloy,2008.0,Ni48.0Ti50.0Fe2.0 %,,,,,,,2.0,,,,48.0,,,,,,50.0,,,,,,,,,6.68682,89.41345428
TSPAN_CD_ALL,NiTiFe,J. Frenzel; J. Pfetzing; K. Neuking and G. Eggeler,Materials Science and Engineering:A,On the influence of thermomechanical treatments on the microstructure and phase transformation behavior of Ni-Ti-Fe shape memory alloy,2008.0,Ni48.0Ti50.0Fe2.0 %,,,,,,,2.0,,,,48.0,,,,,,50.0,,,,,,,,,6.68682,93.86541876
TSPAN_CD_ALL,NiTiFe,J. Frenzel; J. Pfetzing; K. Neuking and G. Eggeler,Materials Science and Engineering:A,On the influence of thermomechanical treatments on the microstructure and phase transformation behavior of Ni-Ti-Fe shape memory alloy,2008.0,Ni48.0Ti50.0Fe2.0 %,,,,,,,2.0,,,,48.0,,,,,,50.0,,,,,,,,,6.68682,96.07957608
TSPAN_CD_ALL,NiTiFe,R.M. Manjeri,Department of Mechanical; Materials and Aerospace Engineering; University of Central Florida,Low temperature and reduced length scale behavior of shape memory and superelastic NiTi and NiTiFe alloys,2009.0,Ni48.5Ti50.5Fe1.0 %,,,,,,,1.0,,,,48.5,,,,,,50.5,,,,,,,,,6.675155,60.0
TSPAN_CD_ALL,NiTiFe,R.M. Manjeri,Department of Mechanical; Materials and Aerospace Engineering; University of Central Florida,Low temperature and reduced length scale behavior of shape memory and superelastic NiTi and NiTiFe alloys,2009.0,Ni50.5Ti48.5Fe1.0 %,,,,,,,1.0,,,,50.5,,,,,,48.5,,,,,,,,,6.763175,171.0
TSPAN_CD_ALL,NiTiFe,R.M. Manjeri,Department of Mechanical; Materials and Aerospace Engineering; University of Central Florida,Low temperature and reduced length scale behavior of shape memory and superelastic NiTi and NiTiFe alloys,2009.0,Ni52.0Ti46.0Fe2.0 %,,,,,,,2.0,,,,52.0,,,,,,46.0,,,,,,,,,6.86286,147.0
TSPAN_CD_ALL,NiTiFe,R.M. Manjeri,Department of Mechanical; Materials and Aerospace Engineering; University of Central Florida,Low temperature and reduced length scale behavior of shape memory and superelastic NiTi and NiTiFe alloys,2009.0,Ni55.4Ti42.6Fe2.0 %,,,,,,,2.0,,,,55.4,,,,,,42.6,,,,,,,,,7.012494,121.0
TSPAN_CD_ALL,NiTiFe,R.M. Manjeri,Department of Mechanical; Materials and Aerospace Engineering; University of Central Florida,Low temperature and reduced length scale behavior of shape memory and superelastic NiTi and NiTiFe alloys,2009.0,Ni48.0Ti50.0Fe2.0 %,,,,,,,2.0,,,,48.0,,,,,,50.0,,,,,,,,,6.68682,99.0
TSPAN_CD_ALL,NiTiFe,R.M. Manjeri,Department of Mechanical; Materials and Aerospace Engineering; University of Central Florida,Low temperature and reduced length scale behavior of shape memory and superelastic NiTi and NiTiFe alloys,2009.0,Ni50.0Ti48.0Fe2.0 %,,,,,,,2.0,,,,50.0,,,,,,48.0,,,,,,,,,6.77484,144.0
TSPAN_CD_ALL,NiTiFe,R.M. Manjeri,Department of Mechanical; Materials and Aerospace Engineering; University of Central Florida,Low temperature and reduced length scale behavior of shape memory and superelastic NiTi and NiTiFe alloys,2009.0,Ni47.0Ti50.0Fe3.0 %,,,,,,,3.0,,,,47.0,,,,,,50.0,,,,,,,,,6.67648,119.0
TSPAN_CD_ALL,NiTiFe,R.M. Manjeri,Department of Mechanical; Materials and Aerospace Engineering; University of Central Florida,Low temperature and reduced length scale behavior of shape memory and superelastic NiTi and NiTiFe alloys,2009.0,Ni47.5Ti49.5Fe3.0 %,,,,,,,3.0,,,,47.5,,,,,,49.5,,,,,,,,,6.698485,127.0
TSPAN_CD_ALL,NiTiFe,R.M. Manjeri,Department of Mechanical; Materials and Aerospace Engineering; University of Central Florida,Low temperature and reduced length scale behavior of shape memory and superelastic NiTi and NiTiFe alloys,2009.0,Ni49.5Ti47.5Fe3.0 %,,,,,,,3.0,,,,49.5,,,,,,47.5,,,,,,,,,6.786505,135.0
TSPAN_CD_ALL,NiTiFe,R.M. Manjeri,Department of Mechanical; Materials and Aerospace Engineering; University of Central Florida,Low temperature and reduced length scale behavior of shape memory and superelastic NiTi and NiTiFe alloys,2009.0,Ni46.0Ti50.0Fe4.0 %,,,,,,,4.0,,,,46.0,,,,,,50.0,,,,,,,,,6.66614,132.0
TSPAN_CD_ALL,NiTiFe,R.M. Manjeri,Department of Mechanical; Materials and Aerospace Engineering; University of Central Florida,Low temperature and reduced length scale behavior of shape memory and superelastic NiTi and NiTiFe alloys,2009.0,Ni49.0Ti47.0Fe4.0 %,,,,,,,4.0,,,,49.0,,,,,,47.0,,,,,,,,,6.79817,122.0
TSPAN_CD_ALL,NiTiFe,R.M. Manjeri,Department of Mechanical; Materials and Aerospace Engineering; University of Central Florida,Low temperature and reduced length scale behavior of shape memory and superelastic NiTi and NiTiFe alloys,2009.0,Ni49.0Ti47.0Fe4.0 %,,,,,,,4.0,,,,49.0,,,,,,47.0,,,,,,,,,6.79817,108.0
TSPAN_CD_ALL,NiTiFe,R.M. Manjeri,Department of Mechanical; Materials and Aerospace Engineering; University of Central Florida,Low temperature and reduced length scale behavior of shape memory and superelastic NiTi and NiTiFe alloys,2009.0,Ni45.0Ti50.0Fe5.0 %,,,,,,,5.0,,,,45.0,,,,,,50.0,,,,,,,,,6.6558,118.0
TSPAN_CD_ALL,NiTiFe,T. Nishiura and M. Nishida,Materials Transactions,Internal defects of B19' martensite vi R-phase in Ti-Ni-Fe and thermally cycled Ti-Ni alloys,2009.0,Ni47.75Ti50.75Fe1.5 %,,,,,,,1.5,,,,47.75,,,,,,50.75,,,,,,,,,6.6589825,50.0
TSPAN_CD_ALL,NiTiFe,T. Nishiura and M. Nishida,Materials Transactions,Internal defects of B19' martensite vi R-phase in Ti-Ni-Fe and thermally cycled Ti-Ni alloys,2009.0,Ni47.75Ti50.75Fe1.5 %,,,,,,,1.5,,,,47.75,,,,,,50.75,,,,,,,,,6.6589825,67.93599724
TSPAN_CD_ALL,NiTiFe,T. Nishiura and M. Nishida,Materials Transactions,Internal defects of B19' martensite vi R-phase in Ti-Ni-Fe and thermally cycled Ti-Ni alloys,2009.0,Ni47.75Ti50.75Fe1.5 %,,,,,,,1.5,,,,47.75,,,,,,50.75,,,,,,,,,6.6589825,74.77910862
TSPAN_CD_ALL,NiTiFe,T. Nishiura and M. Nishida,Materials Transactions,Internal defects of B19' martensite vi R-phase in Ti-Ni-Fe and thermally cycled Ti-Ni alloys,2009.0,Ni47.75Ti50.75Fe1.5 %,,,,,,,1.5,,,,47.75,,,,,,50.75,,,,,,,,,6.6589825,79.56246207
TSPAN_CD_ALL,NiTiFe,T. Nishiura and M. Nishida,Materials Transactions,Internal defects of B19' martensite vi R-phase in Ti-Ni-Fe and thermally cycled Ti-Ni alloys,2009.0,Ni47.75Ti50.75Fe1.5 %,,,,,,,1.5,,,,47.75,,,,,,50.75,,,,,,,,,6.6589825,86.95931273
TSPAN_CD_ALL,NiTiFe,T. Nishiura and M. Nishida,Materials Transactions,Internal defects of B19' martensite vi R-phase in Ti-Ni-Fe and thermally cycled Ti-Ni alloys,2009.0,Ni47.75Ti50.75Fe1.5 %,,,,,,,1.5,,,,47.75,,,,,,50.75,,,,,,,,,6.6589825,90.4621748
TSPAN_CD_ALL,NiTiFe,B.D. Ingale; W.C. Wei; P.C. Chang; Y.K. Kuo and S.K. Wu,Journal of Applied Physics,Anomalous transport and thermal properties of NiTi and with Cu and Fe-doped shape memory alloys near the martensitic transition,2011.0,Ni48.5Ti50.0Fe1.5 %,,,,,,,1.5,,,,48.5,,,,,,50.0,,,,,,,,,6.69199,132.5792649
TSPAN_CD_ALL,NiTiFe,T. Nagase; A. Sasaki; H. Y. Yasuda; H. Mori; T. Terai and T. Kakeshita,Intermetallics,Stability of B2 phase in Ti–Ni–Fe alloys against MeV electron-irradiation-induced solid-state amorphization and martensite transformation,2011.0,Ni48.0Ti50.0Fe2.0 %,,,,,,,2.0,,,,48.0,,,,,,50.0,,,,,,,,,6.68682,39.77801457
