Repository: AyushChauhan9389/Shape-Memory-Alloy-Dataset

File: Combined_SMA_Dataset.csv (part 97 of 113)
Source_Directory,Alloy_Type,Authors,Source,Title,Year,composition,Ag (at.%),Al (at.%),Au (at.%),Cd (at.%),Co (at.%),Cu (at.%),Fe (at.%),Hf (at.%),Mn (at.%),Nb (at.%),Ni (at.%),Pd (at.%),Pt (at.%),Ru (at.%),Si (at.%),Ta (at.%),Ti (at.%),Zn (at.%),Zr (at.%),Austenite Finish Temperature - AF - (°C),Austenite Start Temperature - AS - (°C),Martensite Finish Temperature - MF - (°C),Martensite Start Temperature - MS - (°C),Cooling Rate (°C/min),Heating Rate (°C/min),Calculated Density (g/cm^3),Thermal transformation span (TSPAN) - (AF-MF) - (°C)
TSPAN_CD_ALL,NiTiFe,M. Todai. A. Higaki; T. Fukuda and T. Kakeshita,Philosophical Magazine Letters,Martensitic transformation from incommensurate state with nano-scale domain structure in a Ti–42Ni–8Fe (at.%) alloy under a compressive stress,2011.0,Ni42.0Ti50.0Fe8.0 %,,,,,,,8.0,,,,42.0,,,,,,50.0,,,,,,,,,6.62478,121.2745245
TSPAN_CD_ALL,NiTiFe,S. Kustov; D. Salas; E. Cesari; R. Santamarta and J. Van Humbeeck,Acta Materialia,Isothermal and athermal martensitic transformations in Ni–Ti shape memory alloys,2012.0,Ni47.4Ti50.0Fe2.6 %,,,,,,,2.6,,,,47.4,,,,,,50.0,,,,,,,,,6.680616,82.04964539
TSPAN_CD_ALL,NiTiFe,H. Sen; Y. Wang; J. Zhang; D. Wang; S. Ren and X. Ren,EPL (Europhysics Letters),Evidence for crossover martensite in Ti50Ni45Fe5: An intermediate state between normal martensite and strain glass,2012.0,Ni47.0Ti50.0Fe3.0 %,,,,,,,3.0,,,,47.0,,,,,,50.0,,,,,,,,,6.67648,16.2818717
TSPAN_CD_ALL,NiTiFe,H. Sen; Y. Wang; J. Zhang; D. Wang; S. Ren and X. Ren,EPL (Europhysics Letters),Evidence for crossover martensite in Ti50Ni45Fe5: An intermediate state between normal martensite and strain glass,2012.0,Ni45.0Ti50.0Fe5.0 %,,,,,,,5.0,,,,45.0,,,,,,50.0,,,,,,,,,6.6558,44.67409152
TSPAN_CD_ALL,NiTiFe,S. Xue; W. Wang; D. Wu; Q. Zhai and H. Zheng,Materials Letters,On the explanation for the time-dependence of B2 to R martensitic transformation in Ti50Ni47Fe3 shape memory alloy,2012.0,Ni47.0Ti50.0Fe3.0 %,,,,,,,3.0,,,,47.0,,,,,,50.0,,,,,,,,,6.67648,29.20917727
TSPAN_CD_ALL,NiTiFe,S. Xue; W. Wang; D. Wu; Q. Zhai and H. Zheng,Materials Letters,On the explanation for the time-dependence of B2 to R martensitic transformation in Ti50Ni47Fe3 shape memory alloy,2012.0,Ni47.0Ti50.0Fe3.0 %,,,,,,,3.0,,,,47.0,,,,,,50.0,,,,,,,,,6.67648,36.58536585
TSPAN_CD_ALL,NiTiFe,R. Basu; L. Jain; B.C. Maji; M. Krishnan and I. Samajdar,Metallurgical and Materials Transactions A,Microstructural Developments Through Marforming in a Ni-Ti-Fe Shape Memory Alloy,2013.0,Ni47.0Ti50.0Fe3.0 %,,,,,,,3.0,,,,47.0,,,,,,50.0,,,,,,,,,6.67648,26.36360138
TSPAN_CD_ALL,NiTiFe,R. Basu; L. Jain; B.C. Maji; M. Krishnan and I. Samajdar,Metallurgical and Materials Transactions A,Microstructural Developments Through Marforming in a Ni-Ti-Fe Shape Memory Alloy,2013.0,Ni47.0Ti50.0Fe3.0 %,,,,,,,3.0,,,,47.0,,,,,,50.0,,,,,,,,,6.67648,23.20092646
TSPAN_CD_ALL,NiTiFe,M. Matsuda; R. Yamashita; S. Tsurekawa; K. Takashima; M. Mitsuhara and M. Nishida,Journal of Alloys and Compounds,Antiphase boundary-like structure of B19′ martensite via R-phase transformation in Ti–Ni–Fe alloy,2014.0,Ni47.75Ti50.75Fe1.5 %,,,,,,,1.5,,,,47.75,,,,,,50.75,,,,,,,,,6.6589825,98.0
TSPAN_CD_ALL,NiTiFe,C-Y. Nien; H-K. Wang; C-H. Chen; S. Li; S-K Wu and C-H Hsueh,Journals of Materials Research: Cambridge University Press,Superelasticity of TiNi-based shape memory alloys at micro/nanoscale,2014.0,Ni49.71Ti49.49Fe0.8 %,,,,,,,0.8,,,,49.71,,,,,,49.49,,,,,,,,,6.7216731,55.8
TSPAN_CD_ALL,NiTiFe,Y. Zhang and F-S. Liu,Materials Science Forum: Trans Tech Publications Ltd,Effects of mechanical treatment and pre-deformation on shape recovery stress of Ti50Ni47Fe3 shape memory alloy,2014.0,Ni47.0Ti50.0Fe3.0 %,,,,,,,3.0,,,,47.0,,,,,,50.0,,,,,,,,,6.67648,93.0
TSPAN_CD_ALL,NiTiFe,Y. Zhang and F-S. Liu,Materials Science Forum: Trans Tech Publications Ltd,Effects of mechanical treatment and pre-deformation on shape recovery stress of Ti50Ni47Fe3 shape memory alloy,2014.0,Ni47.0Ti50.0Fe3.0 %,,,,,,,3.0,,,,47.0,,,,,,50.0,,,,,,,,,6.67648,176.0
TSPAN_CD_ALL,NiTiFe,R. Basu; L. Jain; B. Maji and M. Krishnan,Journal of Alloys and Compounds,Dynamic recrystallization in a Ni-Ti-Fe shape memory alloy: Effects on austenite–martensite phase transformation,2015.0,Ni47.0Ti50.0Fe3.0 %,,,,,,,3.0,,,,47.0,,,,,,50.0,,,,,,,,,6.67648,26.39608879
TSPAN_CD_ALL,NiTiFe,R. Basu; L. Jain; B. Maji and M. Krishnan,Journal of Alloys and Compounds,Dynamic recrystallization in a Ni-Ti-Fe shape memory alloy: Effects on austenite–martensite phase transformation,2015.0,Ni47.0Ti50.0Fe3.0 %,,,,,,,3.0,,,,47.0,,,,,,50.0,,,,,,,,,6.67648,30.95481325
TSPAN_CD_ALL,NiTiFe,R. Basu; L. Jain; B. Maji and M. Krishnan,Journal of Alloys and Compounds,Dynamic recrystallization in a Ni-Ti-Fe shape memory alloy: Effects on austenite–martensite phase transformation,2015.0,Ni47.0Ti50.0Fe3.0 %,,,,,,,3.0,,,,47.0,,,,,,50.0,,,,,,,,,6.67648,24.29010612
TSPAN_CD_ALL,NiTiFe,R. Basu; L. Jain; B. Maji and M. Krishnan,Journal of Alloys and Compounds,Dynamic recrystallization in a Ni-Ti-Fe shape memory alloy: Effects on austenite–martensite phase transformation,2015.0,Ni47.0Ti50.0Fe3.0 %,,,,,,,3.0,,,,47.0,,,,,,50.0,,,,,,,,,6.67648,29.33583887
TSPAN_CD_ALL,NiTiFe,R. Basu; L. Jain; B. Maji and M. Krishnan,Journal of Alloys and Compounds,Dynamic recrystallization in a Ni-Ti-Fe shape memory alloy: Effects on austenite–martensite phase transformation,2015.0,Ni47.0Ti50.0Fe3.0 %,,,,,,,3.0,,,,47.0,,,,,,50.0,,,,,,,,,6.67648,23.3287866
TSPAN_CD_ALL,NiTiFe,R. Basu; L. Jain; B. Maji and M. Krishnan,Journal of Alloys and Compounds,Dynamic recrystallization in a Ni-Ti-Fe shape memory alloy: Effects on austenite–martensite phase transformation,2015.0,Ni47.0Ti50.0Fe3.0 %,,,,,,,3.0,,,,47.0,,,,,,50.0,,,,,,,,,6.67648,26.82904014
TSPAN_CD_ALL,NiTiFe,R. Basu; M. Eskandari; L. Upadhayay; M.A. Mohtadi-Bonab and J.A. Szpunar,Journal of Alloys and Compounds,A systematic investigation on the role of microstructure on phase transformation behavior in Ni–Ti–Fe shape memory alloys,2015.0,Ni47.0Ti50.0Fe3.0 %,,,,,,,3.0,,,,47.0,,,,,,50.0,,,,,,,,,6.67648,6.8
TSPAN_CD_ALL,NiTiFe,R. Basu; M. Eskandari; L. Upadhayay; M.A. Mohtadi-Bonab and J.A. Szpunar,Journal of Alloys and Compounds,A systematic investigation on the role of microstructure on phase transformation behavior in Ni–Ti–Fe shape memory alloys,2015.0,Ni47.0Ti50.0Fe3.0 %,,,,,,,3.0,,,,47.0,,,,,,50.0,,,,,,,,,6.67648,6.83
TSPAN_CD_ALL,NiTiFe,R. Basu; M. Eskandari; L. Upadhayay; M.A. Mohtadi-Bonab and J.A. Szpunar,Journal of Alloys and Compounds,A systematic investigation on the role of microstructure on phase transformation behavior in Ni–Ti–Fe shape memory alloys,2015.0,Ni47.0Ti50.0Fe3.0 %,,,,,,,3.0,,,,47.0,,,,,,50.0,,,,,,,,,6.67648,7.58
TSPAN_CD_ALL,NiTiFe,R. Basu; M.A. Mohtadi-Bonab; X. Wang; M. Eskandari and J.A. Szpunar,Journal of Alloys and Compounds,Role of microstructure on phase transformation behavior in Ni–Ti–Fe shape memory alloys during thermal cycling,2015.0,Ni47.0Ti50.0Fe3.0 %,,,,,,,3.0,,,,47.0,,,,,,50.0,,,,,,,,,6.67648,7.579774349
TSPAN_CD_ALL,NiTiFe,R. Basu; M.A. Mohtadi-Bonab; X. Wang; M. Eskandari and J.A. Szpunar,Journal of Alloys and Compounds,Role of microstructure on phase transformation behavior in Ni–Ti–Fe shape memory alloys during thermal cycling,2015.0,Ni47.0Ti50.0Fe3.0 %,,,,,,,3.0,,,,47.0,,,,,,50.0,,,,,,,,,6.67648,5.986178888
TSPAN_CD_ALL,NiTiFe,R. Basu; M.A. Mohtadi-Bonab; X. Wang; M. Eskandari and J.A. Szpunar,Journal of Alloys and Compounds,Role of microstructure on phase transformation behavior in Ni–Ti–Fe shape memory alloys during thermal cycling,2015.0,Ni47.0Ti50.0Fe3.0 %,,,,,,,3.0,,,,47.0,,,,,,50.0,,,,,,,,,6.67648,5.986220441
TSPAN_CD_ALL,NiTiFe,R. Basu; M.A. Mohtadi-Bonab; X. Wang; M. Eskandari and J.A. Szpunar,Journal of Alloys and Compounds,Role of microstructure on phase transformation behavior in Ni–Ti–Fe shape memory alloys during thermal cycling,2015.0,Ni47.0Ti50.0Fe3.0 %,,,,,,,3.0,,,,47.0,,,,,,50.0,,,,,,,,,6.67648,5.997481131
TSPAN_CD_ALL,NiTiFe,R. Basu; M.A. Mohtadi-Bonab; X. Wang; M. Eskandari and J.A. Szpunar,Journal of Alloys and Compounds,Role of microstructure on phase transformation behavior in Ni–Ti–Fe shape memory alloys during thermal cycling,2015.0,Ni47.0Ti50.0Fe3.0 %,,,,,,,3.0,,,,47.0,,,,,,50.0,,,,,,,,,6.67648,8.386477911
TSPAN_CD_ALL,NiTiFe,R. Basu; M.A. Mohtadi-Bonab; X. Wang; M. Eskandari and J.A. Szpunar,Journal of Alloys and Compounds,Role of microstructure on phase transformation behavior in Ni–Ti–Fe shape memory alloys during thermal cycling,2015.0,Ni47.0Ti50.0Fe3.0 %,,,,,,,3.0,,,,47.0,,,,,,50.0,,,,,,,,,6.67648,8.40951916
TSPAN_CD_ALL,NiTiFe,R. Basu; M.A. Mohtadi-Bonab; X. Wang; M. Eskandari and J.A. Szpunar,Journal of Alloys and Compounds,Role of microstructure on phase transformation behavior in Ni–Ti–Fe shape memory alloys during thermal cycling,2015.0,Ni47.0Ti50.0Fe3.0 %,,,,,,,3.0,,,,47.0,,,,,,50.0,,,,,,,,,6.67648,8.409665609
TSPAN_CD_ALL,NiTiFe,R. Basu; M.A. Mohtadi-Bonab; X. Wang; M. Eskandari and J.A. Szpunar,Journal of Alloys and Compounds,Role of microstructure on phase transformation behavior in Ni–Ti–Fe shape memory alloys during thermal cycling,2015.0,Ni47.0Ti50.0Fe3.0 %,,,,,,,3.0,,,,47.0,,,,,,50.0,,,,,,,,,6.67648,8.707542104
TSPAN_CD_ALL,NiTiFe,C-H. Chen and S-K. Wu,Materials Characterization,Observations of self-accomodated R-phase morphologies in a Ti50.3Ni48.2Fe1.5 shape memory alloy,2015.0,Ni48.2Ti50.3Fe1.5 %,,,,,,,1.5,,,,48.2,,,,,,50.3,,,,,,,,,6.678787,87.1
TSPAN_CD_ALL,NiTiFe,S-H. Chang; C. Chien and S-K. Wu,Materials Transactions,Damping characteristics of the inherent and intrinsic internal friction of Ti50Ni50-xFex  (x= 2; 3; and 4) shape memory alloys,2016.0,Ni48.0Ti50.0Fe2.0 %,,,,,,,2.0,,,,48.0,,,,,,50.0,,,,,,,,,6.68682,118.4616508
TSPAN_CD_ALL,NiTiFe,S-H. Chang; C. Chien and S-K. Wu,Materials Transactions,Damping characteristics of the inherent and intrinsic internal friction of Ti50Ni50-xFex  (x= 2; 3; and 4) shape memory alloys,2016.0,Ni47.0Ti50.0Fe3.0 %,,,,,,,3.0,,,,47.0,,,,,,50.0,,,,,,,,,6.67648,163.8
TSPAN_CD_ALL,NiTiFe,S-H. Chang; C. Chien and S-K. Wu,Materials Transactions,Damping characteristics of the inherent and intrinsic internal friction of Ti50Ni50-xFex  (x= 2; 3; and 4) shape memory alloys,2016.0,Ni46.0Ti50.0Fe4.0 %,,,,,,,4.0,,,,46.0,,,,,,50.0,,,,,,,,,6.66614,46.2
TSPAN_CD_ALL,NiTiFe,T. Fukuda; G. Yamasaki; H. Yoshinobu and T. Kakeshita,Materials Transactions,Mechanical Properties of the R-Phase and the Commensurate Phase under [111] Tensile Stress in Iron-Doped Titanium-Nickel Alloys,2016.0,Ni46.0Ti50.0Fe4.0 %,,,,,,,4.0,,,,46.0,,,,,,50.0,,,,,,,,,6.66614,9.126825746
TSPAN_CD_ALL,NiTiFe,T. Fukuda; G. Yamasaki; H. Yoshinobu and T. Kakeshita,Materials Transactions,Mechanical Properties of the R-Phase and the Commensurate Phase under [111] Tensile Stress in Iron-Doped Titanium-Nickel Alloys,2016.0,Ni46.0Ti50.0Fe4.0 %,,,,,,,4.0,,,,46.0,,,,,,50.0,,,,,,,,,6.66614,10.35526092
TSPAN_CD_ALL,NiTiFe,T. Fukuda; G. Yamasaki; H. Yoshinobu and T. Kakeshita,Materials Transactions,Mechanical Properties of the R-Phase and the Commensurate Phase under [111] Tensile Stress in Iron-Doped Titanium-Nickel Alloys,2016.0,Ni46.0Ti50.0Fe4.0 %,,,,,,,4.0,,,,46.0,,,,,,50.0,,,,,,,,,6.66614,15.22984337
TSPAN_CD_ALL,NiTiFe,G.K. Gupta; K. K. Patel; R. Purohit and P. Bhagoria,Materials Today: Proceedings,Effect Of Rolling On Ni-Ti-Fe Shape Memory Alloys Prepared Through Novel Powder Metallurgy Route,2017.0,Ni49.0Ti50.0Fe1.0 %,,,,,,,1.0,,,,49.0,,,,,,50.0,,,,,,,,,6.69716,28.53294606
TSPAN_CD_ALL,NiTiFe,G.K. Gupta; K. K. Patel; R. Purohit and P. Bhagoria,Materials Today: Proceedings,Effect Of Rolling On Ni-Ti-Fe Shape Memory Alloys Prepared Through Novel Powder Metallurgy Route,2017.0,Ni49.0Ti50.0Fe1.0 %,,,,,,,1.0,,,,49.0,,,,,,50.0,,,,,,,,,6.69716,18.20652001
TSPAN_CD_ALL,NiTiFe,G.K. Gupta; K. K. Patel; R. Purohit and P. Bhagoria,Materials Today: Proceedings,Effect Of Rolling On Ni-Ti-Fe Shape Memory Alloys Prepared Through Novel Powder Metallurgy Route,2017.0,Ni47.0Ti50.0Fe3.0 %,,,,,,,3.0,,,,47.0,,,,,,50.0,,,,,,,,,6.67648,48.5772093
TSPAN_CD_ALL,NiTiFe,G.K. Gupta; K. K. Patel; R. Purohit and P. Bhagoria,Materials Today: Proceedings,Effect Of Rolling On Ni-Ti-Fe Shape Memory Alloys Prepared Through Novel Powder Metallurgy Route,2017.0,Ni45.0Ti50.0Fe5.0 %,,,,,,,5.0,,,,45.0,,,,,,50.0,,,,,,,,,6.6558,68.23666073
TSPAN_CD_ALL,NiTiFe,G.K. Gupta; K. K. Patel; R. Purohit and P. Bhagoria,Materials Today: Proceedings,Effect Of Rolling On Ni-Ti-Fe Shape Memory Alloys Prepared Through Novel Powder Metallurgy Route,2017.0,Ni45.0Ti50.0Fe5.0 %,,,,,,,5.0,,,,45.0,,,,,,50.0,,,,,,,,,6.6558,44.47935256
TSPAN_CD_ALL,NiTiFe,K. Sapozhnikov; J. Torrens-Serra; E. Cesari; J. Van Humbeeck and S. Kustov,Metals,Effect of Hydrogen on the Elastic and Anelastic Properties of the R Phase in Ti50Ni46.1Fe3.9 Alloy,2017.0,Ni46.1Ti50.0Fe3.9 %,,,,,,,3.9,,,,46.1,,,,,,50.0,,,,,,,,,6.667174,4.006281919
TSPAN_CD_ALL,NiTiFe,Y-Q. Zhang; S-Y. Jiang; X-M. Zhu; Y-N. Zhao; Y-L. Liang and D. Sun,Transactions of Nonferrous Metals Society of China,Influence of Fe addition on phase transformation behavior of NiTi shape memory alloy,2017.0,Ni45.0Ti51.8Fe3.2 %,,,,,,,3.2,,,,45.0,,,,,,51.8,,,,,,,,,6.595194,21.25680581
TSPAN_CD_ALL,NiTiFe,Y. Liang; S. Jiang; Y. Zhang and C. Zhao,Journal of Materials Engineering and Performance,Effect of Plane Strain Compression and Subsequent Recrystallization Annealing on Microstructures and Phase Transformation of NiTiFe Shape Memory Alloy,2018.0,Ni47.0Ti50.0Fe3.0 %,,,,,,,3.0,,,,47.0,,,,,,50.0,,,,,,,,,6.67648,33.0
TSPAN_CD_ALL,NiTiFe,Y. Liang; S. Jiang; Y. Zhang and C. Zhao,Journal of Materials Engineering and Performance,Effect of Plane Strain Compression and Subsequent Recrystallization Annealing on Microstructures and Phase Transformation of NiTiFe Shape Memory Alloy,2018.0,Ni47.0Ti50.0Fe3.0 %,,,,,,,3.0,,,,47.0,,,,,,50.0,,,,,,,,,6.67648,20.6
TSPAN_CD_ALL,NiTiFe,Y. Liang; S. Jiang; Y. Zhang and C. Zhao,Journal of Materials Engineering and Performance,Effect of Plane Strain Compression and Subsequent Recrystallization Annealing on Microstructures and Phase Transformation of NiTiFe Shape Memory Alloy,2018.0,Ni47.0Ti50.0Fe3.0 %,,,,,,,3.0,,,,47.0,,,,,,50.0,,,,,,,,,6.67648,21.5
TSPAN_CD_ALL,NiTiFe,Y. Liang; S. Jiang; Y. Zhang and C. Zhao,Journal of Materials Engineering and Performance,Effect of Plane Strain Compression and Subsequent Recrystallization Annealing on Microstructures and Phase Transformation of NiTiFe Shape Memory Alloy,2018.0,Ni47.0Ti50.0Fe3.0 %,,,,,,,3.0,,,,47.0,,,,,,50.0,,,,,,,,,6.67648,22.0
TSPAN_CD_ALL,NiTiFe,I. Aaltio; T. Fukuda and T. Kakeshita,Journal of Alloys and Compounds,Elastocaloric cooling and heating using R-phase transformation in hot rolled Ni-Ti-Fe shape memory alloys with 2 and 4 at% Fe content,2019.0,Ni48.0Ti50.0Fe2.0 %,,,,,,,2.0,,,,48.0,,,,,,50.0,,,,,,,,,6.68682,118.0
TSPAN_CD_ALL,NiAl,R. Kainuma; H. Ohtani and K. Ishida,Metallurgical and Materials Transactions A,Effect of alloying elements on martensitic transformation in the binary NiAl(β) phase alloys,1996.0,Ni64.0Al36.0 %,,36.0,,,,,,,,,64.0,,,,,,,,,,,,,,,6.67312,34.0
TSPAN_CD_ALL,NiAl,R. Kainuma; H. Ohtani and K. Ishida,Metallurgical and Materials Transactions A,Effect of alloying elements on martensitic transformation in the binary NiAl(β) phase alloys,1996.0,Ni64.0Al36.0 %,,36.0,,,,,,,,,64.0,,,,,,,,,,,,,,,6.67312,37.0
TSPAN_CD_ALL,NiAl,R. Kainuma; H. Ohtani and K. Ishida,Metallurgical and Materials Transactions A,Effect of alloying elements on martensitic transformation in the binary NiAl(β) phase alloys,1996.0,Ni64.0Al36.0 %,,36.0,,,,,,,,,64.0,,,,,,,,,,,,,,,6.67312,40.0
TSPAN_CD_ALL,NiAl,R. Kainuma; H. Ohtani and K. Ishida,Metallurgical and Materials Transactions A,Effect of alloying elements on martensitic transformation in the binary NiAl(β) phase alloys,1996.0,Ni64.0Al36.0 %,,36.0,,,,,,,,,64.0,,,,,,,,,,,,,,,6.67312,40.0
TSPAN_CD_ALL,NiAl,R. Kainuma; H. Ohtani and K. Ishida,Metallurgical and Materials Transactions A,Effect of alloying elements on martensitic transformation in the binary NiAl(β) phase alloys,1996.0,Ni64.0Al36.0 %,,36.0,,,,,,,,,64.0,,,,,,,,,,,,,,,6.67312,40.0
TSPAN_CD_ALL,NiAl,R. Kainuma; H. Ohtani and K. Ishida,Metallurgical and Materials Transactions A,Effect of alloying elements on martensitic transformation in the binary NiAl(β) phase alloys,1996.0,Ni64.0Al36.0 %,,36.0,,,,,,,,,64.0,,,,,,,,,,,,,,,6.67312,41.0
TSPAN_CD_ALL,NiAl,R. Kainuma; H. Ohtani and K. Ishida,Metallurgical and Materials Transactions A,Effect of alloying elements on martensitic transformation in the binary NiAl(β) phase alloys,1996.0,Ni64.0Al36.0 %,,36.0,,,,,,,,,64.0,,,,,,,,,,,,,,,6.67312,42.0
TSPAN_CD_ALL,NiAl,R. Kainuma; H. Ohtani and K. Ishida,Metallurgical and Materials Transactions A,Effect of alloying elements on martensitic transformation in the binary NiAl(β) phase alloys,1996.0,Ni64.0Al36.0 %,,36.0,,,,,,,,,64.0,,,,,,,,,,,,,,,6.67312,44.0
TSPAN_CD_ALL,NiAl,R. Kainuma; H. Ohtani and K. Ishida,Metallurgical and Materials Transactions A,Effect of alloying elements on martensitic transformation in the binary NiAl(β) phase alloys,1996.0,Ni64.0Al36.0 %,,36.0,,,,,,,,,64.0,,,,,,,,,,,,,,,6.67312,46.0
TSPAN_CD_ALL,NiAl,R. Kainuma; H. Ohtani and K. Ishida,Metallurgical and Materials Transactions A,Effect of alloying elements on martensitic transformation in the binary NiAl(β) phase alloys,1996.0,Ni64.0Al36.0 %,,36.0,,,,,,,,,64.0,,,,,,,,,,,,,,,6.67312,53.0
TSPAN_CD_ALL,NiAl,R. Kainuma; H. Ohtani and K. Ishida,Metallurgical and Materials Transactions A,Effect of alloying elements on martensitic transformation in the binary NiAl(β) phase alloys,1996.0,Ni64.0Al36.0 %,,36.0,,,,,,,,,64.0,,,,,,,,,,,,,,,6.67312,53.0
TSPAN_CD_ALL,NiAl,R. Kainuma; H. Ohtani and K. Ishida,Metallurgical and Materials Transactions A,Effect of alloying elements on martensitic transformation in the binary NiAl(β) phase alloys,1996.0,Ni64.0Al36.0 %,,36.0,,,,,,,,,64.0,,,,,,,,,,,,,,,6.67312,54.0
TSPAN_CD_ALL,NiAl,R. Kainuma; H. Ohtani and K. Ishida,Metallurgical and Materials Transactions A,Effect of alloying elements on martensitic transformation in the binary NiAl(β) phase alloys,1996.0,Ni64.0Al36.0 %,,36.0,,,,,,,,,64.0,,,,,,,,,,,,,,,6.67312,63.0
TSPAN_CD_ALL,NiAl,R. Kainuma; H. Ohtani and K. Ishida,Metallurgical and Materials Transactions A,Effect of alloying elements on martensitic transformation in the binary NiAl(β) phase alloys,1996.0,Ni64.0Al36.0 %,,36.0,,,,,,,,,64.0,,,,,,,,,,,,,,,6.67312,86.0
TSPAN_CD_ALL,NiAl,H. Y. Kim and S. Miyazaki,Scripta Materialia,Martensitic transformation behavior in Ni–Al and Ni–Al–Re melt-spun ribbons,2004.0,Ni64.4Al35.6 %,,35.6,,,,,,,,,64.4,,,,,,,,,,,,,,,6.697952,70.84386617
TSPAN_CD_ALL,NiAl,H. Y. Kim and S. Miyazaki,Scripta Materialia,Martensitic transformation behavior in Ni–Al and Ni–Al–Re melt-spun ribbons,2004.0,Ni64.0Al36.0 %,,36.0,,,,,,,,,64.0,,,,,,,,,,,,,,,6.67312,66.04089219
TSPAN_CD_ALL,NiAl,H. Y. Kim and S. Miyazaki,Scripta Materialia,Martensitic transformation behavior in Ni–Al and Ni–Al–Re melt-spun ribbons,2004.0,Ni63.0Al37.0 %,,37.0,,,,,,,,,63.0,,,,,,,,,,,,,,,6.61104,49.23048327
TSPAN_CD_ALL,NiAl,S. V. Kositsyn; A. I. Valiullin; N. V. Kataeva and I. I. Kositsyna,The Physics of Metals and Metallography,Investigation of microcrystalline NiAl-based alloys with high-temperature thermoelastic martensitic transformation: I. Resistometry of the Ni-Al and Ni-Al-X (X = Co; Si; or Cr) alloys,2006.0,Ni65.0Al35.0 %,,35.0,,,,,,,,,65.0,,,,,,,,,,,,,,,6.7352,80.0
TSPAN_CD_ALL,NiAl,S. V. Kositsyn; A. I. Valiullin; N. V. Kataeva and I. I. Kositsyna,The Physics of Metals and Metallography,Investigation of microcrystalline NiAl-based alloys with high-temperature thermoelastic martensitic transformation: I. Resistometry of the Ni-Al and Ni-Al-X (X = Co; Si; or Cr) alloys,2006.0,Ni65.0Al35.0 %,,35.0,,,,,,,,,65.0,,,,,,,,,,,,,,,6.7352,80.0
TSPAN_CD_ALL,NiAl,S. V. Kositsyn; A. I. Valiullin; N. V. Kataeva and I. I. Kositsyna,The Physics of Metals and Metallography,Investigation of microcrystalline NiAl-based alloys with high-temperature thermoelastic martensitic transformation: I. Resistometry of the Ni-Al and Ni-Al-X (X = Co; Si; or Cr) alloys,2006.0,Ni65.0Al35.0 %,,35.0,,,,,,,,,65.0,,,,,,,,,,,,,,,6.7352,90.0
TSPAN_CD_ALL,NiAl,S. V. Kositsyn; A. I. Valiullin; N. V. Kataeva and I. I. Kositsyna,The Physics of Metals and Metallography,Investigation of microcrystalline NiAl-based alloys with high-temperature thermoelastic martensitic transformation: I. Resistometry of the Ni-Al and Ni-Al-X (X = Co; Si; or Cr) alloys,2006.0,Ni65.0Al35.0 %,,35.0,,,,,,,,,65.0,,,,,,,,,,,,,,,6.7352,109.0
TSPAN_CD_ALL,NiAl,S. V. Kositsyn; A. I. Valiullin; N. V. Kataeva and I. I. Kositsyna,The Physics of Metals and Metallography,Investigation of microcrystalline NiAl-based alloys with high-temperature thermoelastic martensitic transformation: I. Resistometry of the Ni-Al and Ni-Al-X (X = Co; Si; or Cr) alloys,2006.0,Ni64.0Al36.0 %,,36.0,,,,,,,,,64.0,,,,,,,,,,,,,,,6.67312,61.0
TSPAN_CD_ALL,NiAl,S. V. Kositsyn; A. I. Valiullin; N. V. Kataeva and I. I. Kositsyna,The Physics of Metals and Metallography,Investigation of microcrystalline NiAl-based alloys with high-temperature thermoelastic martensitic transformation: I. Resistometry of the Ni-Al and Ni-Al-X (X = Co; Si; or Cr) alloys,2006.0,Ni64.0Al36.0 %,,36.0,,,,,,,,,64.0,,,,,,,,,,,,,,,6.67312,74.0
TSPAN_CD_ALL,NiAl,S. V. Kositsyn; A. I. Valiullin; N. V. Kataeva and I. I. Kositsyna,The Physics of Metals and Metallography,Investigation of microcrystalline NiAl-based alloys with high-temperature thermoelastic martensitic transformation: I. Resistometry of the Ni-Al and Ni-Al-X (X = Co; Si; or Cr) alloys,2006.0,Ni64.0Al36.0 %,,36.0,,,,,,,,,64.0,,,,,,,,,,,,,,,6.67312,81.0
TSPAN_CD_ALL,NiAl,S. V. Kositsyn; A. I. Valiullin; N. V. Kataeva and I. I. Kositsyna,The Physics of Metals and Metallography,Investigation of microcrystalline NiAl-based alloys with high-temperature thermoelastic martensitic transformation: I. Resistometry of the Ni-Al and Ni-Al-X (X = Co; Si; or Cr) alloys,2006.0,Ni64.0Al36.0 %,,36.0,,,,,,,,,64.0,,,,,,,,,,,,,,,6.67312,58.0
TSPAN_CD_ALL,NiAl,H.-J. Kang; S.-K. Wu and L.-M. Wu,Intermetallics,Martensitic transformation of Ni64Al34Re2 shape memory alloy,2010.0,Ni64.0Al36.0 %,,36.0,,,,,,,,,64.0,,,,,,,,,,,,,,,6.67312,60.40288199
TSPAN_CD_ALL,NiAl,S. Ponomarova; V. Odnosum; I. Koval; G. Monastyrsky; V. Kolomytsev; P. Ochin; R. Portier; T. Czeppe and O. Ponomarov,MATEC Web of Conferences,Martensitic transformation and shape memory effect in Ni-Al based alloys,2015.0,Ni64.8Al35.2 %,,35.2,,,,,,,,,64.8,,,,,,,,,,,,,,,6.722784,175.0
TSPAN_CD_ALL,RuTa,Z.-r. He; J.-e. Zhou and Y. Furuya,Materials Science and Engineering: A,Effect of Ta content on martensitic transformation behavior of RuTa ultrahigh temperature shape memory alloys,2003.0,Ru54.0Ta46.0 %,,,,,,,,,,,,,,54.0,,46.0,,,,,,,1144.0,,,,60.0
TSPAN_CD_ALL,RuTa,Z.-r. He; J.-e. Zhou and Y. Furuya,Materials Science and Engineering: A,Effect of Ta content on martensitic transformation behavior of RuTa ultrahigh temperature shape memory alloys,2003.0,Ru51.0Ta49.0 %,,,,,,,,,,,,,,51.0,,49.0,,,,,,,1065.0,,,,35.0
TSPAN_CD_ALL,RuTa,Z.-r. He; J.-e. Zhou and Y. Furuya,Materials Science and Engineering: A,Effect of Ta content on martensitic transformation behavior of RuTa ultrahigh temperature shape memory alloys,2003.0,Ru50.0Ta50.0 %,,,,,,,,,,,,,,50.0,,50.0,,,,,,,784.0,,,,296.0
TSPAN_CD_ALL,RuTa,Z.-r. He; J.-e. Zhou and Y. Furuya,Materials Science and Engineering: A,Effect of Ta content on martensitic transformation behavior of RuTa ultrahigh temperature shape memory alloys,2003.0,Ru48.0Ta52.0 %,,,,,,,,,,,,,,48.0,,52.0,,,,,,,1108.0,,,,67.0
TSPAN_CD_ALL,RuTa,Z.-r. He; J.-e. Zhou and Y. Furuya,Materials Science and Engineering: A,Effect of Ta content on martensitic transformation behavior of RuTa ultrahigh temperature shape memory alloys,2003.0,Ru54.0Ta46.0 %,,,,,,,,,,,,,,54.0,,46.0,,,,,,,1131.0,,,,36.0
TSPAN_CD_ALL,RuTa,Z.-r. He; J.-e. Zhou and Y. Furuya,Materials Science and Engineering: A,Effect of Ta content on martensitic transformation behavior of RuTa ultrahigh temperature shape memory alloys,2003.0,Ru52.0Ta48.0 %,,,,,,,,,,,,,,52.0,,48.0,,,,,,,1089.0,,,,26.0
TSPAN_CD_ALL,RuTa,Z.-r. He; J.-e. Zhou and Y. Furuya,Materials Science and Engineering: A,Effect of Ta content on martensitic transformation behavior of RuTa ultrahigh temperature shape memory alloys,2003.0,Ru51.0Ta49.0 %,,,,,,,,,,,,,,51.0,,49.0,,,,,,,1073.0,,,,33.0
TSPAN_CD_ALL,RuTa,Z.-r. He; J.-e. Zhou and Y. Furuya,Materials Science and Engineering: A,Effect of Ta content on martensitic transformation behavior of RuTa ultrahigh temperature shape memory alloys,2003.0,Ru50.0Ta50.0 %,,,,,,,,,,,,,,50.0,,50.0,,,,,,,1054.0,,,,13.0
TSPAN_CD_ALL,RuTa,Z.-r. He; J.-e. Zhou and Y. Furuya,Materials Science and Engineering: A,Effect of Ta content on martensitic transformation behavior of RuTa ultrahigh temperature shape memory alloys,2003.0,Ru48.0Ta52.0 %,,,,,,,,,,,,,,48.0,,52.0,,,,,,,1108.0,,,,69.0
TSPAN_CD_ALL,RuTa,X. Gao; Y. Zheng; W. Cai; S. Zhang and L. Zhao,Journal of Materials Science and Technology,Microstructure; compression property and shape memory effect of equiatomic TaRu high temperature shape memory alloy,2004.0,Ru50.0Ta50.0 %,,,,,,,,,,,,,,50.0,,50.0,,,,,,,1033.0,,,,47.0
TSPAN_CD_ALL,RuTa,X. Gao; Y. Zheng; W. Cai; S. Zhang and L. Zhao,Journal of Materials Science and Technology,Microstructure; compression property and shape memory effect of equiatomic TaRu high temperature shape memory alloy,2004.0,Ru50.0Ta50.0 %,,,,,,,,,,,,,,50.0,,50.0,,,,,,,754.0,,,,70.0
TSPAN_CD_ALL,RuTa,A. Manzoni; K. Chastaing; A. Denquin; P. Vermaut and R. Portier,European Symposium on Martensitic Transformations,Shape recovery in high temperature shape memory alloys based on the Ru-Nb and Ru-Ta systems,2009.0,Ru49.6Ta50.4 %,,,,,,,,,,,,,,49.6,,50.4,,,,,,,1038.0,,,,22.0
TSPAN_CD_ALL,RuTa,A. Manzoni; K. Chastaing; A. Denquin; P. Vermaut and R. Portier,European Symposium on Martensitic Transformations,Shape recovery in high temperature shape memory alloys based on the Ru-Nb and Ru-Ta systems,2009.0,Ru49.6Ta50.4 %,,,,,,,,,,,,,,49.6,,50.4,,,,,,,787.0,,,,28.0
TSPAN_CD_ALL,RuTa,A. Manzoni; K. Chastaing; A. Denquin; P. Vermaut and R. Portier,European Symposium on Martensitic Transformations,Shape recovery in high temperature shape memory alloys based on the Ru-Nb and Ru-Ta systems,2009.0,Ru44.6Ta55.4 %,,,,,,,,,,,,,,44.6,,55.4,,,,,,,548.0,,,,34.0
TSPAN_CD_ALL,RuTa,A. Manzoni; K. Chastaing; A. Denquin; P. Vermaut and R. Portier,European Symposium on Martensitic Transformations,Shape recovery in high temperature shape memory alloys based on the Ru-Nb and Ru-Ta systems,2009.0,Ru42.9Ta57.1 %,,,,,,,,,,,,,,42.9,,57.1,,,,,,,327.0,,,,16.0
TSPAN_CD_ALL,NiTiZr,J. Beyer and J. H. Mulder,Materials Research Society,Recent developments in high temperature shape memory alloys,1994.0,Ni49.5Ti35.5Zr15.0 %,,,,,,,,,,,49.5,,,,,,35.5,,15.0,,,,,,,6.986095,103.0
TSPAN_CD_ALL,NiTiZr,L. Meisner; V. Sivokha and V. Grishkov,Shape Memory Materials 94,The martensitic transformations and the shape memory effect in the Ni50Ti50−xZrxalloys,1994.0,Ni50.0Ti40.0Zr10.0 %,,,,,,,,,,,50.0,,,,,,40.0,,10.0,,,,,,,6.9079,119.0
TSPAN_CD_ALL,NiTiZr,L. Meisner; V. Sivokha and V. Grishkov,Shape Memory Materials 94,The martensitic transformations and the shape memory effect in the Ni50Ti50−xZrxalloys,1994.0,Ni50.0Ti40.0Zr10.0 %,,,,,,,,,,,50.0,,,,,,40.0,,10.0,,,,,,,6.9079,120.0
TSPAN_CD_ALL,NiTiZr,L. Meisner; V. Sivokha and V. Grishkov,Shape Memory Materials 94,The martensitic transformations and the shape memory effect in the Ni50Ti50−xZrxalloys,1994.0,Ni50.0Ti40.0Zr10.0 %,,,,,,,,,,,50.0,,,,,,40.0,,10.0,,,,,,,6.9079,121.0
TSPAN_CD_ALL,NiTiZr,L. Meisner; V. Sivokha and V. Grishkov,Shape Memory Materials 94,The martensitic transformations and the shape memory effect in the Ni50Ti50−xZrxalloys,1994.0,Ni50.0Ti40.0Zr10.0 %,,,,,,,,,,,50.0,,,,,,40.0,,10.0,,,,,,,6.9079,130.0
TSPAN_CD_ALL,NiTiZr,L. Meisner; V. Sivokha and V. Grishkov,Shape Memory Materials 94,The martensitic transformations and the shape memory effect in the Ni50Ti50−xZrxalloys,1994.0,Ni50.0Ti40.0Zr10.0 %,,,,,,,,,,,50.0,,,,,,40.0,,10.0,,,,,,,6.9079,146.0
TSPAN_CD_ALL,NiTiZr,L. Meisner; V. Sivokha and V. Grishkov,Shape Memory Materials 94,The martensitic transformations and the shape memory effect in the Ni50Ti50−xZrxalloys,1994.0,Ni50.0Ti40.0Zr10.0 %,,,,,,,,,,,50.0,,,,,,40.0,,10.0,,,,,,,6.9079,153.0
TSPAN_CD_ALL,NiTiZr,J. H. Mulder; J. Beyer; P. Donner and J. Peterseim,Shape Memory and Superelastic Technologies,On the High Temperature Shape Memory Capabilities of Ni-(TiZr) and Ni-(TiHf) Alloys,1994.0,Ni48.4Ti44.9Zr6.7 %,,,,,,,,,,,48.4,,,,,,44.9,,6.7,,,,,,,6.771352,77.0
TSPAN_CD_ALL,NiTiZr,J. H. Mulder; J. Beyer; P. Donner and J. Peterseim,Shape Memory and Superelastic Technologies,On the High Temperature Shape Memory Capabilities of Ni-(TiZr) and Ni-(TiHf) Alloys,1994.0,Ni48.4Ti44.9Zr6.7 %,,,,,,,,,,,48.4,,,,,,44.9,,6.7,,,,,,,6.771352,140.0
TSPAN_CD_ALL,NiTiZr,J. H. Mulder; J. Beyer; P. Donner and J. Peterseim,Shape Memory and Superelastic Technologies,On the High Temperature Shape Memory Capabilities of Ni-(TiZr) and Ni-(TiHf) Alloys,1994.0,Ni48.4Ti44.9Zr6.7 %,,,,,,,,,,,48.4,,,,,,44.9,,6.7,,,,,,,6.771352,153.0
TSPAN_CD_ALL,NiTiZr,J. H. Mulder; J. Beyer; P. Donner and J. Peterseim,Shape Memory and Superelastic Technologies,On the High Temperature Shape Memory Capabilities of Ni-(TiZr) and Ni-(TiHf) Alloys,1994.0,Ni48.4Ti44.9Zr6.7 %,,,,,,,,,,,48.4,,,,,,44.9,,6.7,,,,,,,6.771352,187.0
TSPAN_CD_ALL,NiTiZr,J. H. Mulder; J. Beyer; P. Donner and J. Peterseim,Shape Memory and Superelastic Technologies,On the High Temperature Shape Memory Capabilities of Ni-(TiZr) and Ni-(TiHf) Alloys,1994.0,Ni49.5Ti38.0Zr12.5 %,,,,,,,,,,,49.5,,,,,,38.0,,12.5,,,,,,,6.935995,69.0
TSPAN_CD_ALL,NiTiZr,J. H. Mulder; J. Beyer; P. Donner and J. Peterseim,Shape Memory and Superelastic Technologies,On the High Temperature Shape Memory Capabilities of Ni-(TiZr) and Ni-(TiHf) Alloys,1994.0,Ni48.0Ti38.0Zr14.0 %,,,,,,,,,,,48.0,,,,,,38.0,,14.0,,,,,,,6.90004,98.0
TSPAN_CD_ALL,NiTiZr,J. H. Mulder; J. Beyer; P. Donner and J. Peterseim,Shape Memory and Superelastic Technologies,On the High Temperature Shape Memory Capabilities of Ni-(TiZr) and Ni-(TiHf) Alloys,1994.0,Ni49.5Ti36.25Zr14.25 %,,,,,,,,,,,49.5,,,,,,36.25,,14.25,,,,,,,6.971065,63.0
TSPAN_CD_ALL,NiTiZr,J. H. Mulder; J. Beyer; P. Donner and J. Peterseim,Shape Memory and Superelastic Technologies,On the High Temperature Shape Memory Capabilities of Ni-(TiZr) and Ni-(TiHf) Alloys,1994.0,Ni49.5Ti35.5Zr15.0 %,,,,,,,,,,,49.5,,,,,,35.5,,15.0,,,,,,,6.986095,78.0
TSPAN_CD_ALL,NiTiZr,J. H. Mulder; J. Beyer; P. Donner and J. Peterseim,Shape Memory and Superelastic Technologies,On the High Temperature Shape Memory Capabilities of Ni-(TiZr) and Ni-(TiHf) Alloys,1994.0,Ni43.0Ti41.0Zr16.0 %,,,,,,,,,,,43.0,,,,,,41.0,,16.0,,,,,,,6.72007,105.0
TSPAN_CD_ALL,NiTiZr,J. H. Mulder; J. Beyer; P. Donner and J. Peterseim,Shape Memory and Superelastic Technologies,On the High Temperature Shape Memory Capabilities of Ni-(TiZr) and Ni-(TiHf) Alloys,1994.0,Ni48.7Ti35.3Zr16.0 %,,,,,,,,,,,48.7,,,,,,35.3,,16.0,,,,,,,6.970927,85.0
TSPAN_CD_ALL,NiTiZr,J. H. Mulder; J. Beyer; P. Donner and J. Peterseim,Shape Memory and Superelastic Technologies,On the High Temperature Shape Memory Capabilities of Ni-(TiZr) and Ni-(TiHf) Alloys,1994.0,Ni48.7Ti35.3Zr16.0 %,,,,,,,,,,,48.7,,,,,,35.3,,16.0,,,,,,,6.970927,157.0
TSPAN_CD_ALL,NiTiZr,J. H. Mulder; J. Beyer; P. Donner and J. Peterseim,Shape Memory and Superelastic Technologies,On the High Temperature Shape Memory Capabilities of Ni-(TiZr) and Ni-(TiHf) Alloys,1994.0,Ni48.7Ti33.8Zr17.5 %,,,,,,,,,,,48.7,,,,,,33.8,,17.5,,,,,,,7.000987,68.0
TSPAN_CD_ALL,NiTiZr,J. H. Mulder; J. Beyer; P. Donner and J. Peterseim,Shape Memory and Superelastic Technologies,On the High Temperature Shape Memory Capabilities of Ni-(TiZr) and Ni-(TiHf) Alloys,1994.0,Ni48.7Ti33.8Zr17.5 %,,,,,,,,,,,48.7,,,,,,33.8,,17.5,,,,,,,7.000987,134.0
TSPAN_CD_ALL,NiTiZr,S. F. Hsieh and S. K. Wu,Materials Characterization,A Study on Ternary Ti-rich TiNiZr Shape Memory Alloys,1998.0,Ni48.5Ti46.5Zr5.0 %,,,,,,,,,,,48.5,,,,,,46.5,,5.0,,,,,,,6.741685,112.0
TSPAN_CD_ALL,NiTiZr,S. F. Hsieh and S. K. Wu,Materials Characterization,A Study on Ternary Ti-rich TiNiZr Shape Memory Alloys,1998.0,Ni49.5Ti45.5Zr5.0 %,,,,,,,,,,,49.5,,,,,,45.5,,5.0,,,,,,,6.785695,105.0
TSPAN_CD_ALL,NiTiZr,S. F. Hsieh and S. K. Wu,Materials Characterization,A Study on Ternary Ti-rich TiNiZr Shape Memory Alloys,1998.0,Ni48.5Ti41.5Zr10.0 %,,,,,,,,,,,48.5,,,,,,41.5,,10.0,,,,,,,6.841885,95.0
TSPAN_CD_ALL,NiTiZr,S. F. Hsieh and S. K. Wu,Materials Characterization,A Study on Ternary Ti-rich TiNiZr Shape Memory Alloys,1998.0,Ni49.5Ti40.5Zr10.0 %,,,,,,,,,,,49.5,,,,,,40.5,,10.0,,,,,,,6.885895,97.0
TSPAN_CD_ALL,NiTiZr,S. F. Hsieh and S. K. Wu,Materials Characterization,A Study on Ternary Ti-rich TiNiZr Shape Memory Alloys,1998.0,Ni48.5Ti36.5Zr15.0 %,,,,,,,,,,,48.5,,,,,,36.5,,15.0,,,,,,,6.942085,70.0
TSPAN_CD_ALL,NiTiZr,S. F. Hsieh and S. K. Wu,Materials Characterization,A Study on Ternary Ti-rich TiNiZr Shape Memory Alloys,1998.0,Ni49.5Ti35.5Zr15.0 %,,,,,,,,,,,49.5,,,,,,35.5,,15.0,,,,,,,6.986095,83.0
TSPAN_CD_ALL,NiTiZr,S. F. Hsieh and S. K. Wu,Materials Characterization,A Study on Ternary Ti-rich TiNiZr Shape Memory Alloys,1998.0,Ni48.5Ti31.5Zr20.0 %,,,,,,,,,,,48.5,,,,,,31.5,,20.0,,,,,,,7.042285,89.0
TSPAN_CD_ALL,NiTiZr,S. F. Hsieh and S. K. Wu,Materials Characterization,A Study on Ternary Ti-rich TiNiZr Shape Memory Alloys,1998.0,Ni49.5Ti30.5Zr20.0 %,,,,,,,,,,,49.5,,,,,,30.5,,20.0,,,,,,,7.086295,95.0
TSPAN_CD_ALL,NiTiZr,S. F. Hsieh and S. K. Wu,Materials Characterization,A Study on Ternary Ti-rich TiNiZr Shape Memory Alloys,1998.0,Ni48.5Ti26.5Zr25.0 %,,,,,,,,,,,48.5,,,,,,26.5,,25.0,,,,,,,7.142485,120.0
TSPAN_CD_ALL,NiTiZr,S. F. Hsieh and S. K. Wu,Journal of Alloys and Compounds,Room-temperature phases observed in Ti53−xNi47Zrx high-temperature shape memory alloys,1998.0,Ni47.0Ti48.0Zr5.0 %,,,,,,,,,,,47.0,,,,,,48.0,,5.0,,,,,,,6.67567,88.0
TSPAN_CD_ALL,NiTiZr,S. F. Hsieh and S. K. Wu,Journal of Alloys and Compounds,Room-temperature phases observed in Ti53−xNi47Zrx high-temperature shape memory alloys,1998.0,Ni47.0Ti43.0Zr10.0 %,,,,,,,,,,,47.0,,,,,,43.0,,10.0,,,,,,,6.77587,91.0
TSPAN_CD_ALL,NiTiZr,S. F. Hsieh and S. K. Wu,Journal of Alloys and Compounds,Room-temperature phases observed in Ti53−xNi47Zrx high-temperature shape memory alloys,1998.0,Ni47.0Ti38.0Zr15.0 %,,,,,,,,,,,47.0,,,,,,38.0,,15.0,,,,,,,6.87607,75.0
TSPAN_CD_ALL,NiTiZr,S. F. Hsieh and S. K. Wu,Journal of Alloys and Compounds,Room-temperature phases observed in Ti53−xNi47Zrx high-temperature shape memory alloys,1998.0,Ni47.0Ti33.0Zr20.0 %,,,,,,,,,,,47.0,,,,,,33.0,,20.0,,,,,,,6.97627,71.0
TSPAN_CD_ALL,NiTiZr,E. Cesari; P. Ochin; R. Portier; V. Kolomystev; Y. Koval; A. Pasko and V. Soolshenko,Materials Science and Engineering: A,Structure and properties of Ti–Ni–Zr and Ti–Ni–Hf Melt Spun ribbons ,1999.0,Ni50.0Ti32.0Zr18.0 %,,,,,,,,,,,50.0,,,,,,32.0,,18.0,,,,,,,7.06822,84.0
TSPAN_CD_ALL,NiTiZr,E. Cesari; P. Ochin; R. Portier; V. Kolomystev; Y. Koval; A. Pasko and V. Soolshenko,Materials Science and Engineering: A,Structure and properties of Ti–Ni–Zr and Ti–Ni–Hf Melt Spun ribbons ,1999.0,Ni50.0Ti32.0Zr18.0 %,,,,,,,,,,,50.0,,,,,,32.0,,18.0,,,,,,,7.06822,60.0
TSPAN_CD_ALL,NiTiZr,S. K. Wu and S. F. Hsieh,Journal of Alloys and Compounds,Martensitic transformation of a Ti-rich Ti40.5Ni49.5Zr10 shape memory alloy,2000.0,Ni49.5Ti40.5Zr10.0 %,,,,,,,,,,,49.5,,,,,,40.5,,10.0,,,,,,,6.885895,99.0
TSPAN_CD_ALL,NiTiZr,V. P. Sivokha and L. L. Meisner,Physica B: Condensed Matter,Shape memory effect in Ti50Ni50−xZrx alloys,2001.0,Ni50.0Ti49.0Zr1.0 %,,,,,,,,,,,50.0,,,,,,49.0,,1.0,,,,,,,6.72754,72.0
TSPAN_CD_ALL,NiTiZr,V. P. Sivokha and L. L. Meisner,Physica B: Condensed Matter,Shape memory effect in Ti50Ni50−xZrx alloys,2001.0,Ni50.0Ti44.0Zr6.0 %,,,,,,,,,,,50.0,,,,,,44.0,,6.0,,,,,,,6.82774,96.0
TSPAN_CD_ALL,NiTiZr,F. Cuevas; M. Latroche; P. Ochin; A. Dezellus; J. F. Fernández; C. Sánchez and A. Percheron-Guégan,Journal of Alloys and Compounds,Influence of the martensitic transformation on the hydrogenation properties of Ti50−xZrxNi50 alloys,2002.0,Ni50.0Ti44.0Zr6.0 %,,,,,,,,,,,50.0,,,,,,44.0,,6.0,,,,,,,6.82774,105.0
TSPAN_CD_ALL,NiTiZr,F. Cuevas; M. Latroche; P. Ochin; A. Dezellus; J. F. Fernández; C. Sánchez and A. Percheron-Guégan,Journal of Alloys and Compounds,Influence of the martensitic transformation on the hydrogenation properties of Ti50−xZrxNi50 alloys,2002.0,Ni50.0Ti44.0Zr6.0 %,,,,,,,,,,,50.0,,,,,,44.0,,6.0,,,,,,,6.82774,120.0
TSPAN_CD_ALL,NiTiZr,Z. Feng; B. Gao; J. Wang; D. Qian and Y. Liu,Materials Science Forum,Influence of Zr Additions on Shape-Memory Effect and Mechanical Properties of Ni-Rich NiTi Alloys,2002.0,Ni50.6Ti48.4Zr1.0 %,,,,,,,,,,,50.6,,,,,,48.4,,1.0,,,,,,,6.753946,61.0
TSPAN_CD_ALL,NiTiZr,Z. Feng; B. Gao; J. Wang; D. Qian and Y. Liu,Materials Science Forum,Influence of Zr Additions on Shape-Memory Effect and Mechanical Properties of Ni-Rich NiTi Alloys,2002.0,Ni50.6Ti47.4Zr2.0 %,,,,,,,,,,,50.6,,,,,,47.4,,2.0,,,,,,,6.773986,55.0
TSPAN_CD_ALL,NiTiZr,Z. Feng; B. Gao; J. Wang; D. Qian and Y. Liu,Materials Science Forum,Influence of Zr Additions on Shape-Memory Effect and Mechanical Properties of Ni-Rich NiTi Alloys,2002.0,Ni50.6Ti46.4Zr3.0 %,,,,,,,,,,,50.6,,,,,,46.4,,3.0,,,,,,,6.794026,46.0
TSPAN_CD_ALL,NiTiZr,T. Sawaguchi; M. Sato and A. Ishida,Materials Science Forum,Sputter-Deposited TiZrNi High-Temperature Shape-Memory Thin Films,2002.0,Ni49.7Ti34.9Zr15.4 %,,,,,,,,,,,49.7,,,,,,34.9,,15.4,,,,,,,7.002913,94.0
TSPAN_CD_ALL,NiTiZr,T. Sawaguchi; M. Sato and A. Ishida,Materials Science Forum,Sputter-Deposited TiZrNi High-Temperature Shape-Memory Thin Films,2002.0,Ni49.7Ti34.9Zr15.4 %,,,,,,,,,,,49.7,,,,,,34.9,,15.4,,,,,,,7.002913,96.0
TSPAN_CD_ALL,NiTiZr,T. Sawaguchi; M. Sato and A. Ishida,Materials Science Forum,Sputter-Deposited TiZrNi High-Temperature Shape-Memory Thin Films,2002.0,Ni49.7Ti34.9Zr15.4 %,,,,,,,,,,,49.7,,,,,,34.9,,15.4,,,,,,,7.002913,100.0
TSPAN_CD_ALL,NiTiZr,T. Sawaguchi; M. Sato and A. Ishida,Materials Science Forum,Sputter-Deposited TiZrNi High-Temperature Shape-Memory Thin Films,2002.0,Ni49.7Ti34.9Zr15.4 %,,,,,,,,,,,49.7,,,,,,34.9,,15.4,,,,,,,7.002913,115.0
TSPAN_CD_ALL,NiTiZr,T. Sawaguchi; M. Sato and A. Ishida,Materials Science Forum,Sputter-Deposited TiZrNi High-Temperature Shape-Memory Thin Films,2002.0,Ni49.7Ti34.9Zr15.4 %,,,,,,,,,,,49.7,,,,,,34.9,,15.4,,,,,,,7.002913,126.0
TSPAN_CD_ALL,NiTiZr,T. Sawaguchi; M. Sato and A. Ishida,Materials Science Forum,Sputter-Deposited TiZrNi High-Temperature Shape-Memory Thin Films,2002.0,Ni49.7Ti34.9Zr15.4 %,,,,,,,,,,,49.7,,,,,,34.9,,15.4,,,,,,,7.002913,134.0
TSPAN_CD_ALL,NiTiZr,T. Sawaguchi; M. Sato and A. Ishida,Materials Science Forum,Sputter-Deposited TiZrNi High-Temperature Shape-Memory Thin Films,2002.0,Ni49.7Ti34.9Zr15.4 %,,,,,,,,,,,49.7,,,,,,34.9,,15.4,,,,,,,7.002913,138.0
TSPAN_CD_ALL,NiTiZr,T. Sawaguchi; M. Sato and A. Ishida,Materials Science Forum,Sputter-Deposited TiZrNi High-Temperature Shape-Memory Thin Films,2002.0,Ni49.7Ti34.9Zr15.4 %,,,,,,,,,,,49.7,,,,,,34.9,,15.4,,,,,,,7.002913,84.0
TSPAN_CD_ALL,NiTiZr,T. Sawaguchi; M. Sato and A. Ishida,Materials Science Forum,Sputter-Deposited TiZrNi High-Temperature Shape-Memory Thin Films,2002.0,Ni49.7Ti34.9Zr15.4 %,,,,,,,,,,,49.7,,,,,,34.9,,15.4,,,,,,,7.002913,85.0
TSPAN_CD_ALL,NiTiZr,T. Sawaguchi; M. Sato and A. Ishida,Materials Science Forum,Sputter-Deposited TiZrNi High-Temperature Shape-Memory Thin Films,2002.0,Ni49.7Ti34.9Zr15.4 %,,,,,,,,,,,49.7,,,,,,34.9,,15.4,,,,,,,7.002913,86.0
TSPAN_CD_ALL,NiTiZr,T. Sawaguchi; M. Sato and A. Ishida,Materials Science Forum,Sputter-Deposited TiZrNi High-Temperature Shape-Memory Thin Films,2002.0,Ni49.7Ti34.9Zr15.4 %,,,,,,,,,,,49.7,,,,,,34.9,,15.4,,,,,,,7.002913,91.0
TSPAN_CD_ALL,NiTiZr,T. Sawaguchi; M. Sato and A. Ishida,Materials Science Forum,Sputter-Deposited TiZrNi High-Temperature Shape-Memory Thin Films,2002.0,Ni49.7Ti34.9Zr15.4 %,,,,,,,,,,,49.7,,,,,,34.9,,15.4,,,,,,,7.002913,91.0
TSPAN_CD_ALL,NiTiZr,T. Sawaguchi; M. Sato and A. Ishida,Materials Science Forum,Sputter-Deposited TiZrNi High-Temperature Shape-Memory Thin Films,2002.0,Ni49.7Ti34.9Zr15.4 %,,,,,,,,,,,49.7,,,,,,34.9,,15.4,,,,,,,7.002913,94.0
