Repository: AyushChauhan9389/Shape-Memory-Alloy-Dataset

File: Combined_SMA_Dataset.csv (part 99 of 113)
Source_Directory,Alloy_Type,Authors,Source,Title,Year,composition,Ag (at.%),Al (at.%),Au (at.%),Cd (at.%),Co (at.%),Cu (at.%),Fe (at.%),Hf (at.%),Mn (at.%),Nb (at.%),Ni (at.%),Pd (at.%),Pt (at.%),Ru (at.%),Si (at.%),Ta (at.%),Ti (at.%),Zn (at.%),Zr (at.%),Austenite Finish Temperature - AF - (°C),Austenite Start Temperature - AS - (°C),Martensite Finish Temperature - MF - (°C),Martensite Start Temperature - MS - (°C),Cooling Rate (°C/min),Heating Rate (°C/min),Calculated Density (g/cm^3),Thermal transformation span (TSPAN) - (AF-MF) - (°C)
TSPAN_CD_ALL,NiTiZr,A. Evirgen; I. Karaman; J. Pons; R. Santamarta and R. D. Noebe,Materials Science and Engineering: A,Role of nano-precipitation on the microstructure and shape memory characteristics of a new Ni50.3Ti34.7Zr15 shape memory alloy,2016.0,Ni50.3Ti34.7Zr15.0 %,,,,,,,,,,,50.3,,,,,,34.7,,15.0,,,,,,,7.021303,56.0
TSPAN_CD_ALL,NiTiZr,A. Evirgen; I. Karaman; J. Pons; R. Santamarta and R. D. Noebe,Materials Science and Engineering: A,Role of nano-precipitation on the microstructure and shape memory characteristics of a new Ni50.3Ti34.7Zr15 shape memory alloy,2016.0,Ni50.3Ti34.7Zr15.0 %,,,,,,,,,,,50.3,,,,,,34.7,,15.0,,,,,,,7.021303,63.0
TSPAN_CD_ALL,NiTiZr,A. Evirgen; I. Karaman; J. Pons; R. Santamarta and R. D. Noebe,Materials Science and Engineering: A,Role of nano-precipitation on the microstructure and shape memory characteristics of a new Ni50.3Ti34.7Zr15 shape memory alloy,2016.0,Ni50.3Ti34.7Zr15.0 %,,,,,,,,,,,50.3,,,,,,34.7,,15.0,,,,,,,7.021303,65.0
TSPAN_CD_ALL,NiTiZr,A. Evirgen; I. Karaman; J. Pons; R. Santamarta and R. D. Noebe,Materials Science and Engineering: A,Role of nano-precipitation on the microstructure and shape memory characteristics of a new Ni50.3Ti34.7Zr15 shape memory alloy,2016.0,Ni50.3Ti34.7Zr15.0 %,,,,,,,,,,,50.3,,,,,,34.7,,15.0,,,,,,,7.021303,67.0
TSPAN_CD_ALL,NiTiZr,A. Evirgen; I. Karaman; J. Pons; R. Santamarta and R. D. Noebe,Materials Science and Engineering: A,Role of nano-precipitation on the microstructure and shape memory characteristics of a new Ni50.3Ti34.7Zr15 shape memory alloy,2016.0,Ni50.3Ti34.7Zr15.0 %,,,,,,,,,,,50.3,,,,,,34.7,,15.0,,,,,,,7.021303,71.0
TSPAN_CD_ALL,NiTiZr,A. Evirgen; I. Karaman; J. Pons; R. Santamarta and R. D. Noebe,Materials Science and Engineering: A,Role of nano-precipitation on the microstructure and shape memory characteristics of a new Ni50.3Ti34.7Zr15 shape memory alloy,2016.0,Ni50.3Ti34.7Zr15.0 %,,,,,,,,,,,50.3,,,,,,34.7,,15.0,,,,,,,7.021303,77.0
TSPAN_CD_ALL,NiTiZr,A. Evirgen; I. Karaman; R. Santamarta; J. Pons; C. Hayrettin and R. D. Noebe,Acta Materialia,Relationship between crystallographic compatibility and thermal hysteresis in Ni-rich NiTiHf and NiTiZr high temperature shape memory alloys,2016.0,Ni50.3Ti29.7Zr20.0 %,,,,,,,,,,,50.3,,,,,,29.7,,20.0,,,,,,,7.121503,55.0
TSPAN_CD_ALL,NiTiZr,A. Evirgen; I. Karaman; R. Santamarta; J. Pons; C. Hayrettin and R. D. Noebe,Acta Materialia,Relationship between crystallographic compatibility and thermal hysteresis in Ni-rich NiTiHf and NiTiZr high temperature shape memory alloys,2016.0,Ni50.3Ti29.7Zr20.0 %,,,,,,,,,,,50.3,,,,,,29.7,,20.0,,,,,,,7.121503,53.0
TSPAN_CD_ALL,NiTiZr,A. Evirgen; I. Karaman; R. Santamarta; J. Pons; C. Hayrettin and R. D. Noebe,Acta Materialia,Relationship between crystallographic compatibility and thermal hysteresis in Ni-rich NiTiHf and NiTiZr high temperature shape memory alloys,2016.0,Ni50.3Ti29.7Zr20.0 %,,,,,,,,,,,50.3,,,,,,29.7,,20.0,,,,,,,7.121503,59.0
TSPAN_CD_ALL,NiTiZr,A. Evirgen; I. Karaman; R. Santamarta; J. Pons; C. Hayrettin and R. D. Noebe,Acta Materialia,Relationship between crystallographic compatibility and thermal hysteresis in Ni-rich NiTiHf and NiTiZr high temperature shape memory alloys,2016.0,Ni50.3Ti29.7Zr20.0 %,,,,,,,,,,,50.3,,,,,,29.7,,20.0,,,,,,,7.121503,88.0
TSPAN_CD_ALL,NiTiZr,S. M. Kornegay,,Influence of zirconium additions on nitinol shape memory phase stability; transformation temperatures; and thermo-mechanical properties,2016.0,Ni50.3Ti48.7Zr1.0 %,,,,,,,,,,,50.3,,,,,,48.7,,1.0,,,,,,,6.740743,76.0
TSPAN_CD_ALL,NiTiZr,S. M. Kornegay,,Influence of zirconium additions on nitinol shape memory phase stability; transformation temperatures; and thermo-mechanical properties,2016.0,Ni50.3Ti48.7Zr1.0 %,,,,,,,,,,,50.3,,,,,,48.7,,1.0,,,,,,,6.740743,76.0
TSPAN_CD_ALL,NiTiZr,S. M. Kornegay,,Influence of zirconium additions on nitinol shape memory phase stability; transformation temperatures; and thermo-mechanical properties,2016.0,Ni50.3Ti48.7Zr1.0 %,,,,,,,,,,,50.3,,,,,,48.7,,1.0,,,,,,,6.740743,113.0
TSPAN_CD_ALL,NiTiZr,S. M. Kornegay,,Influence of zirconium additions on nitinol shape memory phase stability; transformation temperatures; and thermo-mechanical properties,2016.0,Ni50.3Ti48.7Zr1.0 %,,,,,,,,,,,50.3,,,,,,48.7,,1.0,,,,,,,6.740743,41.0
TSPAN_CD_ALL,NiTiZr,S. M. Kornegay,,Influence of zirconium additions on nitinol shape memory phase stability; transformation temperatures; and thermo-mechanical properties,2016.0,Ni50.3Ti48.7Zr1.0 %,,,,,,,,,,,50.3,,,,,,48.7,,1.0,,,,,,,6.740743,42.0
TSPAN_CD_ALL,NiTiZr,S. M. Kornegay,,Influence of zirconium additions on nitinol shape memory phase stability; transformation temperatures; and thermo-mechanical properties,2016.0,Ni50.3Ti48.7Zr1.0 %,,,,,,,,,,,50.3,,,,,,48.7,,1.0,,,,,,,6.740743,43.0
TSPAN_CD_ALL,NiTiZr,S. M. Kornegay,,Influence of zirconium additions on nitinol shape memory phase stability; transformation temperatures; and thermo-mechanical properties,2016.0,Ni50.3Ti48.7Zr1.0 %,,,,,,,,,,,50.3,,,,,,48.7,,1.0,,,,,,,6.740743,48.0
TSPAN_CD_ALL,NiTiZr,S. M. Kornegay,,Influence of zirconium additions on nitinol shape memory phase stability; transformation temperatures; and thermo-mechanical properties,2016.0,Ni50.3Ti48.7Zr1.0 %,,,,,,,,,,,50.3,,,,,,48.7,,1.0,,,,,,,6.740743,48.0
TSPAN_CD_ALL,NiTiZr,S. M. Kornegay,,Influence of zirconium additions on nitinol shape memory phase stability; transformation temperatures; and thermo-mechanical properties,2016.0,Ni50.3Ti48.7Zr1.0 %,,,,,,,,,,,50.3,,,,,,48.7,,1.0,,,,,,,6.740743,51.0
TSPAN_CD_ALL,NiTiZr,S. M. Kornegay,,Influence of zirconium additions on nitinol shape memory phase stability; transformation temperatures; and thermo-mechanical properties,2016.0,Ni50.3Ti48.7Zr1.0 %,,,,,,,,,,,50.3,,,,,,48.7,,1.0,,,,,,,6.740743,55.0
TSPAN_CD_ALL,NiTiZr,S. M. Kornegay,,Influence of zirconium additions on nitinol shape memory phase stability; transformation temperatures; and thermo-mechanical properties,2016.0,Ni50.3Ti48.7Zr1.0 %,,,,,,,,,,,50.3,,,,,,48.7,,1.0,,,,,,,6.740743,56.0
TSPAN_CD_ALL,NiTiZr,S. M. Kornegay,,Influence of zirconium additions on nitinol shape memory phase stability; transformation temperatures; and thermo-mechanical properties,2016.0,Ni50.3Ti48.7Zr1.0 %,,,,,,,,,,,50.3,,,,,,48.7,,1.0,,,,,,,6.740743,56.0
TSPAN_CD_ALL,NiTiZr,S. M. Kornegay,,Influence of zirconium additions on nitinol shape memory phase stability; transformation temperatures; and thermo-mechanical properties,2016.0,Ni50.3Ti48.7Zr1.0 %,,,,,,,,,,,50.3,,,,,,48.7,,1.0,,,,,,,6.740743,57.0
TSPAN_CD_ALL,NiTiZr,S. M. Kornegay,,Influence of zirconium additions on nitinol shape memory phase stability; transformation temperatures; and thermo-mechanical properties,2016.0,Ni50.3Ti48.7Zr1.0 %,,,,,,,,,,,50.3,,,,,,48.7,,1.0,,,,,,,6.740743,62.0
TSPAN_CD_ALL,NiTiZr,S. M. Kornegay,,Influence of zirconium additions on nitinol shape memory phase stability; transformation temperatures; and thermo-mechanical properties,2016.0,Ni50.3Ti48.7Zr1.0 %,,,,,,,,,,,50.3,,,,,,48.7,,1.0,,,,,,,6.740743,32.0
TSPAN_CD_ALL,NiTiZr,S. M. Kornegay,,Influence of zirconium additions on nitinol shape memory phase stability; transformation temperatures; and thermo-mechanical properties,2016.0,Ni50.3Ti48.7Zr1.0 %,,,,,,,,,,,50.3,,,,,,48.7,,1.0,,,,,,,6.740743,39.0
TSPAN_CD_ALL,NiTiZr,S. M. Kornegay,,Influence of zirconium additions on nitinol shape memory phase stability; transformation temperatures; and thermo-mechanical properties,2016.0,Ni50.3Ti48.7Zr1.0 %,,,,,,,,,,,50.3,,,,,,48.7,,1.0,,,,,,,6.740743,41.0
TSPAN_CD_ALL,NiTiZr,S. M. Kornegay,,Influence of zirconium additions on nitinol shape memory phase stability; transformation temperatures; and thermo-mechanical properties,2016.0,Ni50.3Ti48.7Zr1.0 %,,,,,,,,,,,50.3,,,,,,48.7,,1.0,,,,,,,6.740743,41.0
TSPAN_CD_ALL,NiTiZr,S. M. Kornegay,,Influence of zirconium additions on nitinol shape memory phase stability; transformation temperatures; and thermo-mechanical properties,2016.0,Ni50.3Ti48.7Zr1.0 %,,,,,,,,,,,50.3,,,,,,48.7,,1.0,,,,,,,6.740743,42.0
TSPAN_CD_ALL,NiTiZr,S. M. Kornegay,,Influence of zirconium additions on nitinol shape memory phase stability; transformation temperatures; and thermo-mechanical properties,2016.0,Ni50.3Ti48.7Zr1.0 %,,,,,,,,,,,50.3,,,,,,48.7,,1.0,,,,,,,6.740743,43.0
TSPAN_CD_ALL,NiTiZr,S. M. Kornegay,,Influence of zirconium additions on nitinol shape memory phase stability; transformation temperatures; and thermo-mechanical properties,2016.0,Ni50.3Ti48.7Zr1.0 %,,,,,,,,,,,50.3,,,,,,48.7,,1.0,,,,,,,6.740743,44.0
TSPAN_CD_ALL,NiTiZr,S. M. Kornegay,,Influence of zirconium additions on nitinol shape memory phase stability; transformation temperatures; and thermo-mechanical properties,2016.0,Ni50.3Ti48.7Zr1.0 %,,,,,,,,,,,50.3,,,,,,48.7,,1.0,,,,,,,6.740743,46.0
TSPAN_CD_ALL,NiTiZr,S. M. Kornegay,,Influence of zirconium additions on nitinol shape memory phase stability; transformation temperatures; and thermo-mechanical properties,2016.0,Ni50.3Ti48.7Zr1.0 %,,,,,,,,,,,50.3,,,,,,48.7,,1.0,,,,,,,6.740743,49.0
TSPAN_CD_ALL,NiTiZr,S. M. Kornegay,,Influence of zirconium additions on nitinol shape memory phase stability; transformation temperatures; and thermo-mechanical properties,2016.0,Ni50.3Ti48.7Zr1.0 %,,,,,,,,,,,50.3,,,,,,48.7,,1.0,,,,,,,6.740743,52.0
TSPAN_CD_ALL,NiTiZr,S. M. Kornegay,,Influence of zirconium additions on nitinol shape memory phase stability; transformation temperatures; and thermo-mechanical properties,2016.0,Ni50.3Ti48.7Zr1.0 %,,,,,,,,,,,50.3,,,,,,48.7,,1.0,,,,,,,6.740743,60.0
TSPAN_CD_ALL,NiTiZr,S. M. Kornegay,,Influence of zirconium additions on nitinol shape memory phase stability; transformation temperatures; and thermo-mechanical properties,2016.0,Ni50.3Ti48.7Zr1.0 %,,,,,,,,,,,50.3,,,,,,48.7,,1.0,,,,,,,6.740743,62.0
TSPAN_CD_ALL,NiTiZr,S. M. Kornegay,,Influence of zirconium additions on nitinol shape memory phase stability; transformation temperatures; and thermo-mechanical properties,2016.0,Ni50.3Ti48.7Zr1.0 %,,,,,,,,,,,50.3,,,,,,48.7,,1.0,,,,,,,6.740743,46.0
TSPAN_CD_ALL,NiTiZr,S. M. Kornegay,,Influence of zirconium additions on nitinol shape memory phase stability; transformation temperatures; and thermo-mechanical properties,2016.0,Ni50.3Ti48.7Zr1.0 %,,,,,,,,,,,50.3,,,,,,48.7,,1.0,,,,,,,6.740743,57.0
TSPAN_CD_ALL,NiTiZr,S. M. Kornegay,,Influence of zirconium additions on nitinol shape memory phase stability; transformation temperatures; and thermo-mechanical properties,2016.0,Ni50.3Ti48.7Zr1.0 %,,,,,,,,,,,50.3,,,,,,48.7,,1.0,,,,,,,6.740743,49.0
TSPAN_CD_ALL,NiTiZr,S. M. Kornegay,,Influence of zirconium additions on nitinol shape memory phase stability; transformation temperatures; and thermo-mechanical properties,2016.0,Ni50.3Ti48.7Zr1.0 %,,,,,,,,,,,50.3,,,,,,48.7,,1.0,,,,,,,6.740743,70.0
TSPAN_CD_ALL,NiTiZr,S. M. Kornegay,,Influence of zirconium additions on nitinol shape memory phase stability; transformation temperatures; and thermo-mechanical properties,2016.0,Ni50.3Ti32.2Zr17.5 %,,,,,,,,,,,50.3,,,,,,32.2,,17.5,,,,,,,7.071403,175.0
TSPAN_CD_ALL,NiTiZr,S. M. Kornegay,,Influence of zirconium additions on nitinol shape memory phase stability; transformation temperatures; and thermo-mechanical properties,2016.0,Ni50.3Ti32.2Zr17.5 %,,,,,,,,,,,50.3,,,,,,32.2,,17.5,,,,,,,7.071403,59.0
TSPAN_CD_ALL,NiTiZr,S. M. Kornegay,,Influence of zirconium additions on nitinol shape memory phase stability; transformation temperatures; and thermo-mechanical properties,2016.0,Ni50.3Ti32.2Zr17.5 %,,,,,,,,,,,50.3,,,,,,32.2,,17.5,,,,,,,7.071403,60.0
TSPAN_CD_ALL,NiTiZr,S. M. Kornegay,,Influence of zirconium additions on nitinol shape memory phase stability; transformation temperatures; and thermo-mechanical properties,2016.0,Ni50.3Ti32.2Zr17.5 %,,,,,,,,,,,50.3,,,,,,32.2,,17.5,,,,,,,7.071403,63.0
TSPAN_CD_ALL,NiTiZr,S. M. Kornegay,,Influence of zirconium additions on nitinol shape memory phase stability; transformation temperatures; and thermo-mechanical properties,2016.0,Ni50.3Ti32.2Zr17.5 %,,,,,,,,,,,50.3,,,,,,32.2,,17.5,,,,,,,7.071403,66.0
TSPAN_CD_ALL,NiTiZr,S. M. Kornegay,,Influence of zirconium additions on nitinol shape memory phase stability; transformation temperatures; and thermo-mechanical properties,2016.0,Ni50.3Ti32.2Zr17.5 %,,,,,,,,,,,50.3,,,,,,32.2,,17.5,,,,,,,7.071403,66.0
TSPAN_CD_ALL,NiTiZr,S. M. Kornegay,,Influence of zirconium additions on nitinol shape memory phase stability; transformation temperatures; and thermo-mechanical properties,2016.0,Ni50.3Ti32.2Zr17.5 %,,,,,,,,,,,50.3,,,,,,32.2,,17.5,,,,,,,7.071403,67.0
TSPAN_CD_ALL,NiTiZr,S. M. Kornegay,,Influence of zirconium additions on nitinol shape memory phase stability; transformation temperatures; and thermo-mechanical properties,2016.0,Ni50.3Ti32.2Zr17.5 %,,,,,,,,,,,50.3,,,,,,32.2,,17.5,,,,,,,7.071403,67.0
TSPAN_CD_ALL,NiTiZr,S. M. Kornegay,,Influence of zirconium additions on nitinol shape memory phase stability; transformation temperatures; and thermo-mechanical properties,2016.0,Ni50.3Ti32.2Zr17.5 %,,,,,,,,,,,50.3,,,,,,32.2,,17.5,,,,,,,7.071403,70.0
TSPAN_CD_ALL,NiTiZr,S. M. Kornegay,,Influence of zirconium additions on nitinol shape memory phase stability; transformation temperatures; and thermo-mechanical properties,2016.0,Ni50.3Ti32.2Zr17.5 %,,,,,,,,,,,50.3,,,,,,32.2,,17.5,,,,,,,7.071403,71.0
TSPAN_CD_ALL,NiTiZr,S. M. Kornegay,,Influence of zirconium additions on nitinol shape memory phase stability; transformation temperatures; and thermo-mechanical properties,2016.0,Ni50.3Ti32.2Zr17.5 %,,,,,,,,,,,50.3,,,,,,32.2,,17.5,,,,,,,7.071403,72.0
TSPAN_CD_ALL,NiTiZr,S. M. Kornegay,,Influence of zirconium additions on nitinol shape memory phase stability; transformation temperatures; and thermo-mechanical properties,2016.0,Ni50.3Ti32.2Zr17.5 %,,,,,,,,,,,50.3,,,,,,32.2,,17.5,,,,,,,7.071403,76.0
TSPAN_CD_ALL,NiTiZr,S. M. Kornegay,,Influence of zirconium additions on nitinol shape memory phase stability; transformation temperatures; and thermo-mechanical properties,2016.0,Ni50.3Ti32.2Zr17.5 %,,,,,,,,,,,50.3,,,,,,32.2,,17.5,,,,,,,7.071403,81.0
TSPAN_CD_ALL,NiTiZr,S. M. Kornegay,,Influence of zirconium additions on nitinol shape memory phase stability; transformation temperatures; and thermo-mechanical properties,2016.0,Ni50.3Ti32.2Zr17.5 %,,,,,,,,,,,50.3,,,,,,32.2,,17.5,,,,,,,7.071403,118.0
TSPAN_CD_ALL,NiTiZr,S. M. Kornegay,,Influence of zirconium additions on nitinol shape memory phase stability; transformation temperatures; and thermo-mechanical properties,2016.0,Ni50.3Ti32.2Zr17.5 %,,,,,,,,,,,50.3,,,,,,32.2,,17.5,,,,,,,7.071403,125.0
TSPAN_CD_ALL,NiTiZr,S. M. Kornegay,,Influence of zirconium additions on nitinol shape memory phase stability; transformation temperatures; and thermo-mechanical properties,2016.0,Ni50.3Ti32.2Zr17.5 %,,,,,,,,,,,50.3,,,,,,32.2,,17.5,,,,,,,7.071403,42.0
TSPAN_CD_ALL,NiTiZr,S. M. Kornegay,,Influence of zirconium additions on nitinol shape memory phase stability; transformation temperatures; and thermo-mechanical properties,2016.0,Ni50.3Ti32.2Zr17.5 %,,,,,,,,,,,50.3,,,,,,32.2,,17.5,,,,,,,7.071403,47.0
TSPAN_CD_ALL,NiTiZr,S. M. Kornegay,,Influence of zirconium additions on nitinol shape memory phase stability; transformation temperatures; and thermo-mechanical properties,2016.0,Ni50.3Ti32.2Zr17.5 %,,,,,,,,,,,50.3,,,,,,32.2,,17.5,,,,,,,7.071403,50.0
TSPAN_CD_ALL,NiTiZr,S. M. Kornegay,,Influence of zirconium additions on nitinol shape memory phase stability; transformation temperatures; and thermo-mechanical properties,2016.0,Ni50.3Ti32.2Zr17.5 %,,,,,,,,,,,50.3,,,,,,32.2,,17.5,,,,,,,7.071403,50.0
TSPAN_CD_ALL,NiTiZr,S. M. Kornegay,,Influence of zirconium additions on nitinol shape memory phase stability; transformation temperatures; and thermo-mechanical properties,2016.0,Ni50.3Ti32.2Zr17.5 %,,,,,,,,,,,50.3,,,,,,32.2,,17.5,,,,,,,7.071403,50.0
TSPAN_CD_ALL,NiTiZr,S. M. Kornegay,,Influence of zirconium additions on nitinol shape memory phase stability; transformation temperatures; and thermo-mechanical properties,2016.0,Ni50.3Ti32.2Zr17.5 %,,,,,,,,,,,50.3,,,,,,32.2,,17.5,,,,,,,7.071403,51.0
TSPAN_CD_ALL,NiTiZr,S. M. Kornegay,,Influence of zirconium additions on nitinol shape memory phase stability; transformation temperatures; and thermo-mechanical properties,2016.0,Ni50.3Ti32.2Zr17.5 %,,,,,,,,,,,50.3,,,,,,32.2,,17.5,,,,,,,7.071403,52.0
TSPAN_CD_ALL,NiTiZr,S. M. Kornegay,,Influence of zirconium additions on nitinol shape memory phase stability; transformation temperatures; and thermo-mechanical properties,2016.0,Ni50.3Ti32.2Zr17.5 %,,,,,,,,,,,50.3,,,,,,32.2,,17.5,,,,,,,7.071403,58.0
TSPAN_CD_ALL,NiTiZr,S. M. Kornegay,,Influence of zirconium additions on nitinol shape memory phase stability; transformation temperatures; and thermo-mechanical properties,2016.0,Ni50.3Ti32.2Zr17.5 %,,,,,,,,,,,50.3,,,,,,32.2,,17.5,,,,,,,7.071403,60.0
TSPAN_CD_ALL,NiTiZr,S. M. Kornegay,,Influence of zirconium additions on nitinol shape memory phase stability; transformation temperatures; and thermo-mechanical properties,2016.0,Ni50.3Ti32.2Zr17.5 %,,,,,,,,,,,50.3,,,,,,32.2,,17.5,,,,,,,7.071403,64.0
TSPAN_CD_ALL,NiTiZr,S. M. Kornegay,,Influence of zirconium additions on nitinol shape memory phase stability; transformation temperatures; and thermo-mechanical properties,2016.0,Ni50.3Ti32.2Zr17.5 %,,,,,,,,,,,50.3,,,,,,32.2,,17.5,,,,,,,7.071403,71.0
TSPAN_CD_ALL,NiTiZr,S. M. Kornegay,,Influence of zirconium additions on nitinol shape memory phase stability; transformation temperatures; and thermo-mechanical properties,2016.0,Ni50.3Ti32.2Zr17.5 %,,,,,,,,,,,50.3,,,,,,32.2,,17.5,,,,,,,7.071403,74.0
TSPAN_CD_ALL,NiTiZr,A. M. Pérez-Sierra; J. Pons; R. Santamarta; I. Karaman and R. D. Noebe,Scripta Materialia,Stability of a Ni-rich Ni-Ti-Zr high temperature shape memory alloy upon low temperature aging and thermal cycling,2016.0,Ni50.3Ti29.7Zr20.0 %,,,,,,,,,,,50.3,,,,,,29.7,,20.0,,,,,,,7.121503,73.0
TSPAN_CD_ALL,NiTiZr,A. M. Pérez-Sierra; J. Pons; R. Santamarta; I. Karaman and R. D. Noebe,Scripta Materialia,Stability of a Ni-rich Ni-Ti-Zr high temperature shape memory alloy upon low temperature aging and thermal cycling,2016.0,Ni50.3Ti29.7Zr20.0 %,,,,,,,,,,,50.3,,,,,,29.7,,20.0,,,,,,,7.121503,53.0
TSPAN_CD_ALL,NiTiZr,A. M. Pérez-Sierra; J. Pons; R. Santamarta; I. Karaman and R. D. Noebe,Scripta Materialia,Stability of a Ni-rich Ni-Ti-Zr high temperature shape memory alloy upon low temperature aging and thermal cycling,2016.0,Ni50.3Ti29.7Zr20.0 %,,,,,,,,,,,50.3,,,,,,29.7,,20.0,,,,,,,7.121503,95.0
TSPAN_CD_ALL,NiTiZr,P. Olier; J. C. Brachet; J. L. Bechade; C. Foucher and G. Guenin,Journal de Physique IV,Investigation of Transformation Temperatures Microstructure and Shape Memory Properties of NiTi; NiTiZr and NiTiHf Alloys,1995.0,Ni48.5Ti39.5Zr12.0 %,,,,,,,,,,,48.5,,,,,,39.5,,12.0,,,,,,,6.881965,83.0
TSPAN_CD_ALL,NiTiZr,P. Olier; J. C. Brachet; J. L. Bechade; C. Foucher and G. Guenin,Journal de Physique IV,Investigation of Transformation Temperatures Microstructure and Shape Memory Properties of NiTi; NiTiZr and NiTiHf Alloys,1995.0,Ni48.5Ti36.5Zr15.0 %,,,,,,,,,,,48.5,,,,,,36.5,,15.0,,,,,,,6.942085,88.0
TSPAN_CD_ALL,NiTiZr,Z. Pu; H. Tseng and K. Wu,International Society for Optical Engineering,Martensite transformation and shape memory effect of NiTi-Zr high-temperature shape memory alloys,1995.0,Ni50.0Ti45.0Zr5.0 %,,,,,,,,,,,50.0,,,,,,45.0,,5.0,,,,,,,6.8077,97.0
TSPAN_CD_ALL,NiTiZr,Z. Pu; H. Tseng and K. Wu,International Society for Optical Engineering,Martensite transformation and shape memory effect of NiTi-Zr high-temperature shape memory alloys,1995.0,Ni50.0Ti40.0Zr10.0 %,,,,,,,,,,,50.0,,,,,,40.0,,10.0,,,,,,,6.9079,72.0
TSPAN_CD_ALL,NiTiZr,Z. Pu; H. Tseng and K. Wu,International Society for Optical Engineering,Martensite transformation and shape memory effect of NiTi-Zr high-temperature shape memory alloys,1995.0,Ni50.0Ti35.0Zr15.0 %,,,,,,,,,,,50.0,,,,,,35.0,,15.0,,,,,,,7.0081,83.0
TSPAN_CD_ALL,NiTiZr,Z. Pu; H. Tseng and K. Wu,International Society for Optical Engineering,Martensite transformation and shape memory effect of NiTi-Zr high-temperature shape memory alloys,1995.0,Ni50.0Ti30.0Zr20.0 %,,,,,,,,,,,50.0,,,,,,30.0,,20.0,,,,,,,7.1083,65.0
TSPAN_CD_ALL,NiTiNb,T. Duerig and K. Melton,European Symposium on Martensitic Transformations,Wide hysteresis NiTiNb alloys,1989.0,Ni47.0Ti44.0Nb9.0 %,,,,,,,,,,9.0,47.0,,,,,,44.0,,,,,,,,,6.95014,140.0
TSPAN_CD_ALL,NiTiNb,C. Zhang; L. Zhao; T. Duerig and C. Wayman,Scripta Metallurgica et Materialia,Effects of Deformation on the Transformation Hysteresis and Shape Memory Effect in a NiTiNb Alloy,1990.0,Ni47.0Ti44.0Nb9.0 %,,,,,,,,,,9.0,47.0,,,,,,44.0,,,,,,,,,6.95014,150.0
TSPAN_CD_ALL,NiTiNb,L. Zhao; T. Duerig; S. Justi; K. Melton; J. Proft; W. Yu and C. Wayman,Scripta Metallurgica et Materialia,The study of niobium-rich precipitates in a Ni-Ti-Nb shape memory alloy,1990.0,Ni47.0Ti44.0Nb9.0 %,,,,,,,,,,9.0,47.0,,,,,,44.0,,,,,,,,,6.95014,140.0
TSPAN_CD_ALL,NiTiNb,M. Piao; S. Miyazaki and K. Otsuka,Materials Transactions; JIM,Characteristics of deformation and transformation in Ti44Ni47Nb9 shape memory alloy,1992.0,Ni47.0Ti44.0Nb9.0 %,,,,,,,,,,9.0,47.0,,,,,,44.0,,,,,,,,,6.95014,95.0
TSPAN_CD_ALL,NiTiNb,M. Piao; S. Miyazaki and K. Otsuka,Materials Transactions; JIM,Characteristics of deformation and transformation in Ti44Ni47Nb9 shape memory alloy,1992.0,Ni47.0Ti44.0Nb9.0 %,,,,,,,,,,9.0,47.0,,,,,,44.0,,,,,,,,,6.95014,79.0
TSPAN_CD_ALL,NiTiNb,M. Piao; S. Miyazaki and K. Otsuka,Materials Transactions; JIM,Characteristics of deformation and transformation in Ti44Ni47Nb9 shape memory alloy,1992.0,Ni47.0Ti44.0Nb9.0 %,,,,,,,,,,9.0,47.0,,,,,,44.0,,,,,,,,,6.95014,86.0
TSPAN_CD_ALL,NiTiNb,M. Piao; S. Miyazaki and K. Otsuka,Materials Transactions; JIM,Characteristics of deformation and transformation in Ti44Ni47Nb9 shape memory alloy,1992.0,Ni47.0Ti44.0Nb9.0 %,,,,,,,,,,9.0,47.0,,,,,,44.0,,,,,,,,,6.95014,69.0
TSPAN_CD_ALL,NiTiNb,M. Piao; S. Miyazaki and K. Otsuka,Materials Transactions; JIM,Characteristics of deformation and transformation in Ti44Ni47Nb9 shape memory alloy,1992.0,Ni47.0Ti44.0Nb9.0 %,,,,,,,,,,9.0,47.0,,,,,,44.0,,,,,,,,,6.95014,104.0
TSPAN_CD_ALL,NiTiNb,M. Piao; S. Miyazaki and K. Otsuka,Materials Transactions; JIM,Characteristics of deformation and transformation in Ti44Ni47Nb9 shape memory alloy,1992.0,Ni47.0Ti44.0Nb9.0 %,,,,,,,,,,9.0,47.0,,,,,,44.0,,,,,,,,,6.95014,100.0
TSPAN_CD_ALL,NiTiNb,M. Piao; S. Miyazaki and K. Otsuka,Materials Transactions; JIM,Characteristics of deformation and transformation in Ti44Ni47Nb9 shape memory alloy,1992.0,Ni47.0Ti44.0Nb9.0 %,,,,,,,,,,9.0,47.0,,,,,,44.0,,,,,,,,,6.95014,89.0
TSPAN_CD_ALL,NiTiNb,M. Piao; S. Miyazaki and K. Otsuka,Materials Transactions; JIM,Characteristics of deformation and transformation in Ti44Ni47Nb9 shape memory alloy,1992.0,Ni47.0Ti44.0Nb9.0 %,,,,,,,,,,9.0,47.0,,,,,,44.0,,,,,,,,,6.95014,69.0
TSPAN_CD_ALL,NiTiNb,M. Piao; S. Miyazaki and K. Otsuka,Materials Transactions; JIM,Characteristics of deformation and transformation in Ti44Ni47Nb9 shape memory alloy,1992.0,Ni47.0Ti44.0Nb9.0 %,,,,,,,,,,9.0,47.0,,,,,,44.0,,,,,,,,,6.95014,114.0
TSPAN_CD_ALL,NiTiNb,M. Piao; S. Miyazaki and K. Otsuka,Materials Transactions; JIM,Characteristics of deformation and transformation in Ti44Ni47Nb9 shape memory alloy,1992.0,Ni47.0Ti44.0Nb9.0 %,,,,,,,,,,9.0,47.0,,,,,,44.0,,,,,,,,,6.95014,93.0
TSPAN_CD_ALL,NiTiNb,M. Piao; S. Miyazaki and K. Otsuka,Materials Transactions; JIM,Characteristics of deformation and transformation in Ti44Ni47Nb9 shape memory alloy,1992.0,Ni47.0Ti44.0Nb9.0 %,,,,,,,,,,9.0,47.0,,,,,,44.0,,,,,,,,,6.95014,76.0
TSPAN_CD_ALL,NiTiNb,M. Piao; S. Miyazaki and K. Otsuka,Materials Transactions; JIM,Characteristics of deformation and transformation in Ti44Ni47Nb9 shape memory alloy,1992.0,Ni47.0Ti44.0Nb9.0 %,,,,,,,,,,9.0,47.0,,,,,,44.0,,,,,,,,,6.95014,86.0
TSPAN_CD_ALL,NiTiNb,M. Piao; S. Miyazaki and K. Otsuka,Materials Transactions; JIM,Characteristics of deformation and transformation in Ti44Ni47Nb9 shape memory alloy,1992.0,Ni47.0Ti44.0Nb9.0 %,,,,,,,,,,9.0,47.0,,,,,,44.0,,,,,,,,,6.95014,81.0
TSPAN_CD_ALL,NiTiNb,M. Piao; S. Miyazaki and K. Otsuka,Materials Transactions; JIM,Characteristics of deformation and transformation in Ti44Ni47Nb9 shape memory alloy,1992.0,Ni47.0Ti44.0Nb9.0 %,,,,,,,,,,9.0,47.0,,,,,,44.0,,,,,,,,,6.95014,83.0
TSPAN_CD_ALL,NiTiNb,M. Piao; S. Miyazaki and K. Otsuka,Materials Transactions; JIM,Characteristics of deformation and transformation in Ti44Ni47Nb9 shape memory alloy,1992.0,Ni47.0Ti44.0Nb9.0 %,,,,,,,,,,9.0,47.0,,,,,,44.0,,,,,,,,,6.95014,89.0
TSPAN_CD_ALL,NiTiNb,M. Piao; S. Miyazaki and K. Otsuka,Materials Transactions; JIM,Characteristics of deformation and transformation in Ti44Ni47Nb9 shape memory alloy,1992.0,Ni47.0Ti44.0Nb9.0 %,,,,,,,,,,9.0,47.0,,,,,,44.0,,,,,,,,,6.95014,78.0
TSPAN_CD_ALL,NiTiNb,M. Piao; S. Miyazaki and K. Otsuka,Materials Transactions; JIM,Characteristics of deformation and transformation in Ti44Ni47Nb9 shape memory alloy,1992.0,Ni47.0Ti44.0Nb9.0 %,,,,,,,,,,9.0,47.0,,,,,,44.0,,,,,,,,,6.95014,77.0
TSPAN_CD_ALL,NiTiNb,W. Cai; C. Zhang and L. Zhao,Journal of materials science letters,Recovery stress of Ni-Ti-Nb wide-hysteresis shape memory alloy under constant strain and thermomechanical cycling,1994.0,Ni44.7Ti46.3Nb9.0 %,,,,,,,,,,9.0,44.7,,,,,,46.3,,,,,,,,,6.848917,46.0
TSPAN_CD_ALL,NiTiNb,L. Zhao and W. Cai,International Conference on Displacive Phase Transformations and Their Applications in Materials Engineering,The interface structure and stability of deformation-induced martensite in a Ni-Ti-Nb alloy with wide hysteresis,1996.0,Ni44.7Ti46.3Nb9.0 %,,,,,,,,,,9.0,44.7,,,,,,46.3,,,,,,,,,6.848917,96.0
TSPAN_CD_ALL,NiTiNb,L. Zhao and W. Cai,International Conference on Displacive Phase Transformations and Their Applications in Materials Engineering,The interface structure and stability of deformation-induced martensite in a Ni-Ti-Nb alloy with wide hysteresis,1996.0,Ni44.7Ti46.3Nb9.0 %,,,,,,,,,,9.0,44.7,,,,,,46.3,,,,,,,,,6.848917,169.0
TSPAN_CD_ALL,NiTiNb,L. Zhao and W. Cai,International Conference on Displacive Phase Transformations and Their Applications in Materials Engineering,The interface structure and stability of deformation-induced martensite in a Ni-Ti-Nb alloy with wide hysteresis,1996.0,Ni44.7Ti46.3Nb9.0 %,,,,,,,,,,9.0,44.7,,,,,,46.3,,,,,,,,,6.848917,208.0
TSPAN_CD_ALL,NiTiNb,L. Zhao and W. Cai,International Conference on Displacive Phase Transformations and Their Applications in Materials Engineering,The interface structure and stability of deformation-induced martensite in a Ni-Ti-Nb alloy with wide hysteresis,1996.0,Ni44.7Ti46.3Nb9.0 %,,,,,,,,,,9.0,44.7,,,,,,46.3,,,,,,,,,6.848917,218.0
TSPAN_CD_ALL,NiTiNb,L. Zhao and W. Cai,International Conference on Displacive Phase Transformations and Their Applications in Materials Engineering,The interface structure and stability of deformation-induced martensite in a Ni-Ti-Nb alloy with wide hysteresis,1996.0,Ni44.7Ti46.3Nb9.0 %,,,,,,,,,,9.0,44.7,,,,,,46.3,,,,,,,,,6.848917,226.0
TSPAN_CD_ALL,NiTiNb,L. Zhao and W. Cai,International Conference on Displacive Phase Transformations and Their Applications in Materials Engineering,The interface structure and stability of deformation-induced martensite in a Ni-Ti-Nb alloy with wide hysteresis,1996.0,Ni44.7Ti46.3Nb9.0 %,,,,,,,,,,9.0,44.7,,,,,,46.3,,,,,,,,,6.848917,225.0
TSPAN_CD_ALL,NiTiNb,L. Zhao and W. Cai,International Conference on Displacive Phase Transformations and Their Applications in Materials Engineering,The interface structure and stability of deformation-induced martensite in a Ni-Ti-Nb alloy with wide hysteresis,1996.0,Ni44.7Ti46.3Nb9.0 %,,,,,,,,,,9.0,44.7,,,,,,46.3,,,,,,,,,6.848917,228.0
TSPAN_CD_ALL,NiTiNb,L. Zhao and W. Cai,International Conference on Displacive Phase Transformations and Their Applications in Materials Engineering,The interface structure and stability of deformation-induced martensite in a Ni-Ti-Nb alloy with wide hysteresis,1996.0,Ni44.7Ti46.3Nb9.0 %,,,,,,,,,,9.0,44.7,,,,,,46.3,,,,,,,,,6.848917,197.0
TSPAN_CD_ALL,NiTiNb,L. Zhao and W. Cai,International Conference on Displacive Phase Transformations and Their Applications in Materials Engineering,The interface structure and stability of deformation-induced martensite in a Ni-Ti-Nb alloy with wide hysteresis,1996.0,Ni44.7Ti46.3Nb9.0 %,,,,,,,,,,9.0,44.7,,,,,,46.3,,,,,,,,,6.848917,234.0
TSPAN_CD_ALL,NiTiNb,L. Zhao and W. Cai,International Conference on Displacive Phase Transformations and Their Applications in Materials Engineering,The interface structure and stability of deformation-induced martensite in a Ni-Ti-Nb alloy with wide hysteresis,1996.0,Ni44.7Ti46.3Nb9.0 %,,,,,,,,,,9.0,44.7,,,,,,46.3,,,,,,,,,6.848917,239.0
TSPAN_CD_ALL,NiTiNb,L. Zhao and W. Cai,International Conference on Displacive Phase Transformations and Their Applications in Materials Engineering,The interface structure and stability of deformation-induced martensite in a Ni-Ti-Nb alloy with wide hysteresis,1996.0,Ni44.7Ti46.3Nb9.0 %,,,,,,,,,,9.0,44.7,,,,,,46.3,,,,,,,,,6.848917,187.0
TSPAN_CD_ALL,NiTiNb,L. Zhao and W. Cai,International Conference on Displacive Phase Transformations and Their Applications in Materials Engineering,The interface structure and stability of deformation-induced martensite in a Ni-Ti-Nb alloy with wide hysteresis,1996.0,Ni44.7Ti46.3Nb9.0 %,,,,,,,,,,9.0,44.7,,,,,,46.3,,,,,,,,,6.848917,183.0
TSPAN_CD_ALL,NiTiNb,L. Zhao and W. Cai,International Conference on Displacive Phase Transformations and Their Applications in Materials Engineering,The interface structure and stability of deformation-induced martensite in a Ni-Ti-Nb alloy with wide hysteresis,1996.0,Ni44.7Ti46.3Nb9.0 %,,,,,,,,,,9.0,44.7,,,,,,46.3,,,,,,,,,6.848917,236.0
TSPAN_CD_ALL,NiTiNb,L. Zhao and W. Cai,International Conference on Displacive Phase Transformations and Their Applications in Materials Engineering,The interface structure and stability of deformation-induced martensite in a Ni-Ti-Nb alloy with wide hysteresis,1996.0,Ni44.7Ti46.3Nb9.0 %,,,,,,,,,,9.0,44.7,,,,,,46.3,,,,,,,,,6.848917,248.0
TSPAN_CD_ALL,NiTiNb,L. Zhao and W. Cai,International Conference on Displacive Phase Transformations and Their Applications in Materials Engineering,The interface structure and stability of deformation-induced martensite in a Ni-Ti-Nb alloy with wide hysteresis,1996.0,Ni44.7Ti46.3Nb9.0 %,,,,,,,,,,9.0,44.7,,,,,,46.3,,,,,,,,,6.848917,119.0
TSPAN_CD_ALL,NiTiNb,L. Zhao and W. Cai,International Conference on Displacive Phase Transformations and Their Applications in Materials Engineering,The interface structure and stability of deformation-induced martensite in a Ni-Ti-Nb alloy with wide hysteresis,1996.0,Ni44.7Ti46.3Nb9.0 %,,,,,,,,,,9.0,44.7,,,,,,46.3,,,,,,,,,6.848917,140.0
TSPAN_CD_ALL,NiTiNb,Y. Zheng; L. Zhao and H. Ye,Materials Science and Engineering: A,High resolution electron microscopy studies on the interface structure of deformed stress induced martensite variants in a Ti–Ni–Nb shape memory alloy,1999.0,Ni44.7Ti46.3Nb9.0 %,,,,,,,,,,9.0,44.7,,,,,,46.3,,,,,,,,,6.848917,96.0
TSPAN_CD_ALL,NiTiNb,V. Udovenko; P. Potapov; S. Prokoshkin; I. Y. Khmelevskaya; V. Y. Abramov and Y. V. Blinov,Metal science and heat treatment,A study of the functional properties of alloy Ti–45% Ni–10% Nb with wide hysteresis of the martensitic transformation,2000.0,Ni45.0Ti45.0Nb10.0 %,,,,,,,,,,10.0,45.0,,,,,,45.0,,,,,,,,,6.90375,85.0
TSPAN_CD_ALL,NiTiNb,V. Udovenko; P. Potapov; S. Prokoshkin; I. Y. Khmelevskaya; V. Y. Abramov and Y. V. Blinov,Metal science and heat treatment,A study of the functional properties of alloy Ti–45% Ni–10% Nb with wide hysteresis of the martensitic transformation,2000.0,Ni45.0Ti45.0Nb10.0 %,,,,,,,,,,10.0,45.0,,,,,,45.0,,,,,,,,,6.90375,85.0
TSPAN_CD_ALL,NiTiNb,V. Udovenko; P. Potapov; S. Prokoshkin; I. Y. Khmelevskaya; V. Y. Abramov and Y. V. Blinov,Metal science and heat treatment,A study of the functional properties of alloy Ti–45% Ni–10% Nb with wide hysteresis of the martensitic transformation,2000.0,Ni45.0Ti45.0Nb10.0 %,,,,,,,,,,10.0,45.0,,,,,,45.0,,,,,,,,,6.90375,85.0
TSPAN_CD_ALL,NiTiNb,V. Udovenko; P. Potapov; S. Prokoshkin; I. Y. Khmelevskaya; V. Y. Abramov and Y. V. Blinov,Metal science and heat treatment,A study of the functional properties of alloy Ti–45% Ni–10% Nb with wide hysteresis of the martensitic transformation,2000.0,Ni45.0Ti45.0Nb10.0 %,,,,,,,,,,10.0,45.0,,,,,,45.0,,,,,,,,,6.90375,95.0
TSPAN_CD_ALL,NiTiNb,T. Wu and M. H. Wu,Proceedings of International Conference on Shape Memory and Superelastic Technologies (SMST 2000),NiTiNb plugs for sealing high pressure fuel passages in fuel injector applications,2000.0,Ni48.0Ti38.0Nb14.0 %,,,,,,,,,,14.0,48.0,,,,,,38.0,,,,,,,,,7.2023,95.0
TSPAN_CD_ALL,NiTiNb,M. Kusagawa; T. Nakamura and Y. Asada,JSME International Journal Series A Solid Mechanics and Material Engineering,Fundamental deformation and recovery behaviors of Ni-Ti-Nb shape memory alloy,2001.0,Ni46.7Ti43.5Nb9.8 %,,,,,,,,,,9.8,46.7,,,,,,43.5,,,,,,,,,6.970241,92.0
TSPAN_CD_ALL,NiTiNb,Y. Xu; K. Otsuka; H. Nagai; H. Yoshida; M. Asai and T. Kishi,Scripta materialia,A SMA/CFRP hybrid composite with damage suppression effect at ambient temperature,2003.0,Ni44.0Ti50.0Nb6.0 %,,,,,,,,,,6.0,44.0,,,,,,50.0,,,,,,,,,6.69322,116.0
TSPAN_CD_ALL,NiTiNb,Y. Xu; K. Otsuka; H. Nagai; H. Yoshida; M. Asai and T. Kishi,Scripta materialia,A SMA/CFRP hybrid composite with damage suppression effect at ambient temperature,2003.0,Ni47.0Ti47.0Nb6.0 %,,,,,,,,,,6.0,47.0,,,,,,47.0,,,,,,,,,6.82525,113.0
TSPAN_CD_ALL,NiTiNb,Y. Xu; K. Otsuka; H. Nagai; H. Yoshida; M. Asai and T. Kishi,Scripta materialia,A SMA/CFRP hybrid composite with damage suppression effect at ambient temperature,2003.0,Ni45.5Ti45.5Nb9.0 %,,,,,,,,,,9.0,45.5,,,,,,45.5,,,,,,,,,6.884125,110.0
TSPAN_CD_ALL,NiTiNb,Y. Xu; K. Otsuka; H. Nagai; H. Yoshida; M. Asai and T. Kishi,Scripta materialia,A SMA/CFRP hybrid composite with damage suppression effect at ambient temperature,2003.0,Ni46.0Ti45.0Nb9.0 %,,,,,,,,,,9.0,46.0,,,,,,45.0,,,,,,,,,6.90613,119.0
TSPAN_CD_ALL,NiTiNb,Y. Xu; K. Otsuka; H. Nagai; H. Yoshida; M. Asai and T. Kishi,Scripta materialia,A SMA/CFRP hybrid composite with damage suppression effect at ambient temperature,2003.0,Ni43.0Ti43.0Nb14.0 %,,,,,,,,,,14.0,43.0,,,,,,43.0,,,,,,,,,6.98225,115.0
TSPAN_CD_ALL,NiTiNb,X. He and L. Rong,Scripta Materialia,DSC analysis of reverse martensitic transformation in deformed Ti–Ni–Nb shape memory alloy,2004.0,Ni47.0Ti44.0Nb9.0 %,,,,,,,,,,9.0,47.0,,,,,,44.0,,,,,,,,,6.95014,100.0
TSPAN_CD_ALL,NiTiNb,X. He; D. Yan; L. Rong and Y. Li,AIP Conference Proceedings,Effect of Niobium Content on Shape Memory Characteristics of (Ni47Ti44) 100− xNbx Alloys,2004.0,Ni50.14835164835166Ti46.85164835164835Nb3.0 %,,,,,,,,,,3.0,50.14835165,,,,,,46.85164835,,,,,,,,,6.838918956,107.0
TSPAN_CD_ALL,NiTiNb,X. He; D. Yan; L. Rong and Y. Li,AIP Conference Proceedings,Effect of Niobium Content on Shape Memory Characteristics of (Ni47Ti44) 100− xNbx Alloys,2004.0,Ni47.14835164835166Ti43.85164835164835Nb9.0 %,,,,,,,,,,9.0,47.14835165,,,,,,43.85164835,,,,,,,,,6.956668956,78.0
TSPAN_CD_ALL,NiTiNb,X. He; D. Yan; L. Rong and Y. Li,AIP Conference Proceedings,Effect of Niobium Content on Shape Memory Characteristics of (Ni47Ti44) 100− xNbx Alloys,2004.0,Ni44.14835164835166Ti40.85164835164835Nb15.0 %,,,,,,,,,,15.0,44.14835165,,,,,,40.85164835,,,,,,,,,7.074418956,103.0
TSPAN_CD_ALL,NiTiNb,X. He; D. Yan; L. Rong and Y. Li,AIP Conference Proceedings,Effect of Niobium Content on Shape Memory Characteristics of (Ni47Ti44) 100− xNbx Alloys,2004.0,Ni41.64835164835166Ti38.35164835164835Nb20.0 %,,,,,,,,,,20.0,41.64835165,,,,,,38.35164835,,,,,,,,,7.172543956,115.0
TSPAN_CD_ALL,NiTiNb,X.-M. He; L.-J. Rong; Y.-Y. Li; D.-S. Yan and Z.-M. Jiang,Metallurgical and Materials Transactions A,Study of the Ni 41.3 Ti 38.7 Nb 20 wide transformation hysteresis shape-memory alloy,2004.0,Ni41.3Ti38.7Nb20.0 %,,,,,,,,,,20.0,41.3,,,,,,38.7,,,,,,,,,7.157213,143.0
TSPAN_CD_ALL,NiTiNb,X.-M. He; L.-J. Rong; Y.-Y. Li; D.-S. Yan and Z.-M. Jiang,Metallurgical and Materials Transactions A,Study of the Ni 41.3 Ti 38.7 Nb 20 wide transformation hysteresis shape-memory alloy,2004.0,Ni41.3Ti38.7Nb20.0 %,,,,,,,,,,20.0,41.3,,,,,,38.7,,,,,,,,,7.157213,117.0
TSPAN_CD_ALL,NiTiNb,K. Weinert; V. Petzoldt and D. Kötter,CIRP Annals-Manufacturing Technology,Turning and drilling of NiTi shape memory alloys,2004.0,Ni48.75Ti45.25Nb6.0 %,,,,,,,,,,6.0,48.75,,,,,,45.25,,,,,,,,,6.9022675,99.0
TSPAN_CD_ALL,NiTiNb,W. Cai; X. Lu and L. Zhao,Materials Science and Engineering: A,Damping behavior of TiNi-based shape memory alloys,2005.0,Ni47.0Ti44.0Nb9.0 %,,,,,,,,,,9.0,47.0,,,,,,44.0,,,,,,,,,6.95014,110.0
TSPAN_CD_ALL,NiTiNb,X. He; L. Rong; D. Yan and Y. Li,Scripta Materialia,Temperature memory effect of Ni47Ti44Nb9 wide hysteresis shape memory alloy,2005.0,Ni47.14835164835166Ti43.85164835164835Nb9.0 %,,,,,,,,,,9.0,47.14835165,,,,,,43.85164835,,,,,,,,,6.956668956,88.0
TSPAN_CD_ALL,NiTiNb,H. Mo; X. Zu and Y. Huo,Thermochimica acta,Irradiation-induced changes of martensitic transformation temperatures in a TiNiNb shape memory alloy,2005.0,Ni47.0Ti44.0Nb9.0 %,,,,,,,,,,9.0,47.0,,,,,,44.0,,,,,,,,,6.95014,108.0
TSPAN_CD_ALL,NiTiNb,H. Mo; X. Zu and Y. Huo,Thermochimica acta,Irradiation-induced changes of martensitic transformation temperatures in a TiNiNb shape memory alloy,2005.0,Ni47.0Ti44.0Nb9.0 %,,,,,,,,,,9.0,47.0,,,,,,44.0,,,,,,,,,6.95014,91.0
TSPAN_CD_ALL,NiTiNb,H. Mo; X. Zu and Y. Huo,Thermochimica acta,Irradiation-induced changes of martensitic transformation temperatures in a TiNiNb shape memory alloy,2005.0,Ni47.0Ti44.0Nb9.0 %,,,,,,,,,,9.0,47.0,,,,,,44.0,,,,,,,,,6.95014,94.0
TSPAN_CD_ALL,NiTiNb,H. Mo; X. Zu and Y. Huo,Thermochimica acta,Irradiation-induced changes of martensitic transformation temperatures in a TiNiNb shape memory alloy,2005.0,Ni47.0Ti44.0Nb9.0 %,,,,,,,,,,9.0,47.0,,,,,,44.0,,,,,,,,,6.95014,89.0
TSPAN_CD_ALL,NiTiNb,H. Mo; X. Zu and Y. Huo,Thermochimica acta,Irradiation-induced changes of martensitic transformation temperatures in a TiNiNb shape memory alloy,2005.0,Ni47.0Ti44.0Nb9.0 %,,,,,,,,,,9.0,47.0,,,,,,44.0,,,,,,,,,6.95014,85.0
TSPAN_CD_ALL,NiTiNb,H. Mo; X. Zu and Y. Huo,Thermochimica acta,Irradiation-induced changes of martensitic transformation temperatures in a TiNiNb shape memory alloy,2005.0,Ni47.0Ti44.0Nb9.0 %,,,,,,,,,,9.0,47.0,,,,,,44.0,,,,,,,,,6.95014,88.0
TSPAN_CD_ALL,NiTiNb,H. Mo; X. Zu and Y. Huo,Thermochimica acta,Irradiation-induced changes of martensitic transformation temperatures in a TiNiNb shape memory alloy,2005.0,Ni47.0Ti44.0Nb9.0 %,,,,,,,,,,9.0,47.0,,,,,,44.0,,,,,,,,,6.95014,94.0
TSPAN_CD_ALL,NiTiNb,T. Sakuma; Y. Mihara; Y. Ochi; M. Ozawa; K. Okita and N. Okabe,Materials Science Forum,Effects of Pre-Strain and Nb Content on Transformation Temperatures in Ti-Ni-Nb Shape Memory Alloy,2005.0,Ni48.5Ti48.5Nb3.0 %,,,,,,,,,,3.0,48.5,,,,,,48.5,,,,,,,,,6.766375,60.0
TSPAN_CD_ALL,NiTiNb,T. Sakuma; Y. Mihara; Y. Ochi; M. Ozawa; K. Okita and N. Okabe,Materials Science Forum,Effects of Pre-Strain and Nb Content on Transformation Temperatures in Ti-Ni-Nb Shape Memory Alloy,2005.0,Ni47.0Ti47.0Nb6.0 %,,,,,,,,,,6.0,47.0,,,,,,47.0,,,,,,,,,6.82525,58.0
TSPAN_CD_ALL,NiTiNb,T. Sakuma; Y. Mihara; Y. Ochi; M. Ozawa; K. Okita and N. Okabe,Materials Science Forum,Effects of Pre-Strain and Nb Content on Transformation Temperatures in Ti-Ni-Nb Shape Memory Alloy,2005.0,Ni45.5Ti45.5Nb9.0 %,,,,,,,,,,9.0,45.5,,,,,,45.5,,,,,,,,,6.884125,62.0
TSPAN_CD_ALL,NiTiNb,T. Sakuma; Y. Mihara; Y. Ochi; M. Ozawa; K. Okita and N. Okabe,Materials Science Forum,Effects of Pre-Strain and Nb Content on Transformation Temperatures in Ti-Ni-Nb Shape Memory Alloy,2005.0,Ni44.0Ti44.0Nb12.0 %,,,,,,,,,,12.0,44.0,,,,,,44.0,,,,,,,,,6.943,72.0
