Repository: AyushChauhan9389/Shape-Memory-Alloy-Dataset

File: Combined_SMA_Dataset.csv (part 104 of 113)
Source_Directory,Alloy_Type,Authors,Source,Title,Year,composition,Ag (at.%),Al (at.%),Au (at.%),Cd (at.%),Co (at.%),Cu (at.%),Fe (at.%),Hf (at.%),Mn (at.%),Nb (at.%),Ni (at.%),Pd (at.%),Pt (at.%),Ru (at.%),Si (at.%),Ta (at.%),Ti (at.%),Zn (at.%),Zr (at.%),Austenite Finish Temperature - AF - (°C),Austenite Start Temperature - AS - (°C),Martensite Finish Temperature - MF - (°C),Martensite Start Temperature - MS - (°C),Cooling Rate (°C/min),Heating Rate (°C/min),Calculated Density (g/cm^3),Thermal transformation span (TSPAN) - (AF-MF) - (°C)
TSPAN_CD_ALL,NiTiPd,J. Wu; Q. Tian,Intermetallics,The superelasticity of TiPdNi high temperature shape memory alloy,2003.0,Ni19.0Ti51.0Pd30.0 %,,,,,,,,,,,19.0,30.0,,,,,51.0,,,,,,,,,7.59799,53.0
TSPAN_CD_ALL,NiTiPd,J. Wu; Q. Tian,Intermetallics,The superelasticity of TiPdNi high temperature shape memory alloy,2003.0,Ni19.0Ti51.0Pd30.0 %,,,,,,,,,,,19.0,30.0,,,,,51.0,,,,,,,,,7.59799,57.0
TSPAN_CD_ALL,NiTiPd,J. Wu; Q. Tian,Intermetallics,The superelasticity of TiPdNi high temperature shape memory alloy,2003.0,Ni19.0Ti51.0Pd30.0 %,,,,,,,,,,,19.0,30.0,,,,,51.0,,,,,,,,,7.59799,65.0
TSPAN_CD_ALL,NiTiPd,C. Zhang; C. Yang; D. Ding; S. Qian; J. Wu,Materials Characterization,Characteristics of Ti–Ni–Pd shape memory alloy thin films,2005.0,Ni26.4Ti51.8Pd21.8 %,,,,,,,,,,,26.4,21.8,,,,,51.8,,,,,,,,,7.307352,78.0
TSPAN_CD_ALL,NiTiPd,S. Gong; S. Hu; H. Xu,Materials Science Forum,Recrystallization of Ti51Ni13Pd36 high temperature shape memory alloys,2000.0,Ni13.0Ti51.0Pd36.0 %,,,,,,,,,,,13.0,36.0,,,,,51.0,,,,,,,,,7.78489,53.0
TSPAN_CD_ALL,NiTiPd,P.G. Lindquist,PhD Thesis,Structure and transformation behavior of martensitic Ti - (Ni;Pd) and Ti - (Ni;Pt) alloys,1988.0,Ni45.0Ti50.0Pd5.0 %,,,,,,,,,,,45.0,5.0,,,,,50.0,,,,,,,,,6.86325,38.0
TSPAN_CD_ALL,NiTiPd,P.G. Lindquist,PhD Thesis,Structure and transformation behavior of martensitic Ti - (Ni;Pd) and Ti - (Ni;Pt) alloys,1988.0,Ni40.0Ti50.0Pd10.0 %,,,,,,,,,,,40.0,10.0,,,,,50.0,,,,,,,,,7.019,32.0
TSPAN_CD_ALL,NiTiPd,P.G. Lindquist,PhD Thesis,Structure and transformation behavior of martensitic Ti - (Ni;Pd) and Ti - (Ni;Pt) alloys,1988.0,Ni30.0Ti50.0Pd20.0 %,,,,,,,,,,,30.0,20.0,,,,,50.0,,,,,,,,,7.3305,42.0
TSPAN_CD_ALL,NiTiPd,P.G. Lindquist,PhD Thesis,Structure and transformation behavior of martensitic Ti - (Ni;Pd) and Ti - (Ni;Pt) alloys,1988.0,Ni20.0Ti50.0Pd30.0 %,,,,,,,,,,,20.0,30.0,,,,,50.0,,,,,,,,,7.642,33.0
TSPAN_CD_ALL,NiTiPd,P.G. Lindquist,PhD Thesis,Structure and transformation behavior of martensitic Ti - (Ni;Pd) and Ti - (Ni;Pt) alloys,1988.0,Ni10.0Ti50.0Pd40.0 %,,,,,,,,,,,10.0,40.0,,,,,50.0,,,,,,,,,7.9535,40.0
TSPAN_CD_ALL,NiTiPd,P.G. Lindquist,PhD Thesis,Structure and transformation behavior of martensitic Ti - (Ni;Pd) and Ti - (Ni;Pt) alloys,1988.0,Ni5.0Ti50.0Pd45.0 %,,,,,,,,,,,5.0,45.0,,,,,50.0,,,,,,,,,8.10925,42.0
TSPAN_CD_ALL,NiTiPd,J.A. Monroe; I. Karaman; D.C. Lagoudas; G.S. Bigelow; R.D. Noebe; S.A. Padula II,Scripta Metallurgica et Materialia,Determining recoverable and irrecoverable contributions to accumulated strain in a NiTiPd high-temperature shape memory alloy during thermomechanical cycling,2011.0,Ni19.5Ti50.5Pd30.0 %,,,,,,,,,,,19.5,30.0,,,,,50.5,,,,,,,,,7.619995,44.0
TSPAN_CD_ALL,NiTiPd,J.A. Monroe; I. Karaman; D.C. Lagoudas; G.S. Bigelow; R.D. Noebe; S.A. Padula II,Scripta Metallurgica et Materialia,Determining recoverable and irrecoverable contributions to accumulated strain in a NiTiPd high-temperature shape memory alloy during thermomechanical cycling,2011.0,Ni19.5Ti50.5Pd30.0 %,,,,,,,,,,,19.5,30.0,,,,,50.5,,,,,,,,,7.619995,47.0
TSPAN_CD_ALL,NiTiPd,J.A. Monroe; I. Karaman; D.C. Lagoudas; G.S. Bigelow; R.D. Noebe; S.A. Padula II,Scripta Metallurgica et Materialia,Determining recoverable and irrecoverable contributions to accumulated strain in a NiTiPd high-temperature shape memory alloy during thermomechanical cycling,2011.0,Ni19.5Ti50.5Pd30.0 %,,,,,,,,,,,19.5,30.0,,,,,50.5,,,,,,,,,7.619995,56.0
TSPAN_CD_ALL,NiTiPd,J.A. Monroe; I. Karaman; D.C. Lagoudas; G.S. Bigelow; R.D. Noebe; S.A. Padula II,Scripta Metallurgica et Materialia,Determining recoverable and irrecoverable contributions to accumulated strain in a NiTiPd high-temperature shape memory alloy during thermomechanical cycling,2011.0,Ni19.5Ti50.5Pd30.0 %,,,,,,,,,,,19.5,30.0,,,,,50.5,,,,,,,,,7.619995,59.0
TSPAN_CD_ALL,NiTiPd,P. Li; H. E. Karaca and Y.-T. Cheng,Journal of Alloys and Compounds,Spherical indentation of NiTi-based shape memory alloys,2015.0,Ni50.1Ti49.9Pd0.0 %,,,,,,,,,,,50.1,0.0,,,,,49.9,,,,,,,,,6.711901,77.0
TSPAN_CD_ALL,NiTiPd,P. Li; H. E. Karaca and Y.-T. Cheng,Journal of Alloys and Compounds,Spherical indentation of NiTi-based shape memory alloys,2015.0,Ni50.8Ti49.2Pd0.0 %,,,,,,,,,,,50.8,0.0,,,,,49.2,,,,,,,,,6.742708,44.0
TSPAN_CD_ALL,NiTiPd,T. Sawaguchi; M. Sato; A. Ishida,Journal de Physique,Ti-Pd-Ni high temperature shape memory thin films formed with carousel type magnetron sputtering apparatus,2001.0,Ni21.8Ti51.2Pd27.0 %,,,,,,,,,,,21.8,27.0,,,,,51.2,,,,,,,,,7.495738,37.0
TSPAN_CD_ALL,NiTiPd,T. Sawaguchi; M. Sato; A. Ishida,Journal de Physique,Ti-Pd-Ni high temperature shape memory thin films formed with carousel type magnetron sputtering apparatus,2001.0,Ni21.8Ti51.2Pd27.0 %,,,,,,,,,,,21.8,27.0,,,,,51.2,,,,,,,,,7.495738,38.0
TSPAN_CD_ALL,NiTiPd,T. Sawaguchi; M. Sato; A. Ishida,Journal de Physique,Ti-Pd-Ni high temperature shape memory thin films formed with carousel type magnetron sputtering apparatus,2001.0,Ni21.8Ti51.2Pd27.0 %,,,,,,,,,,,21.8,27.0,,,,,51.2,,,,,,,,,7.495738,40.0
TSPAN_CD_ALL,NiTiPd,T. Sawaguchi; M. Sato; A. Ishida,Journal de Physique,Ti-Pd-Ni high temperature shape memory thin films formed with carousel type magnetron sputtering apparatus,2001.0,Ni22.0Ti49.5Pd28.5 %,,,,,,,,,,,22.0,28.5,,,,,49.5,,,,,,,,,7.61728,26.0
TSPAN_CD_ALL,NiTiPd,T. Sawaguchi; M. Sato; A. Ishida,Journal de Physique,Ti-Pd-Ni high temperature shape memory thin films formed with carousel type magnetron sputtering apparatus,2001.0,Ni22.0Ti49.5Pd28.5 %,,,,,,,,,,,22.0,28.5,,,,,49.5,,,,,,,,,7.61728,31.0
TSPAN_CD_ALL,NiTiPd,T. Sawaguchi; M. Sato; A. Ishida,Journal de Physique,Ti-Pd-Ni high temperature shape memory thin films formed with carousel type magnetron sputtering apparatus,2001.0,Ni22.0Ti49.5Pd28.5 %,,,,,,,,,,,22.0,28.5,,,,,49.5,,,,,,,,,7.61728,41.0
TSPAN_CD_ALL,NiTiPd,T. Sawaguchi; M. Sato; A. Ishida,Journal de Physique,Ti-Pd-Ni high temperature shape memory thin films formed with carousel type magnetron sputtering apparatus,2001.0,Ni22.3Ti47.9Pd29.8 %,,,,,,,,,,,22.3,29.8,,,,,47.9,,,,,,,,,7.728191,60.0
TSPAN_CD_ALL,NiTiPd,T. Sawaguchi; M. Sato; A. Ishida,Journal de Physique,Ti-Pd-Ni high temperature shape memory thin films formed with carousel type magnetron sputtering apparatus,2001.0,Ni22.3Ti47.9Pd29.8 %,,,,,,,,,,,22.3,29.8,,,,,47.9,,,,,,,,,7.728191,60.0
TSPAN_CD_ALL,NiTiPd,T. Sawaguchi; M. Sato; A. Ishida,Journal de Physique,Ti-Pd-Ni high temperature shape memory thin films formed with carousel type magnetron sputtering apparatus,2001.0,Ni22.3Ti47.9Pd29.8 %,,,,,,,,,,,22.3,29.8,,,,,47.9,,,,,,,,,7.728191,65.0
TSPAN_CD_ALL,NiTiPd,T. Sawaguchi; M. Sato; A. Ishida,Materials Science and Engineering: A,Microstructure and shape memory behavior of Ti51.2(Pd27.0Ni21.8) and Ti49.5(Pd28.5Ni22.0) thin films,2002.0,Ni21.8Ti51.2Pd27.0 %,,,,,,,,,,,21.8,27.0,,,,,51.2,,,,,,,,,7.495738,72.0
TSPAN_CD_ALL,NiTiPd,T. Sawaguchi; M. Sato; A. Ishida,Materials Science and Engineering: A,Microstructure and shape memory behavior of Ti51.2(Pd27.0Ni21.8) and Ti49.5(Pd28.5Ni22.0) thin films,2002.0,Ni21.8Ti51.2Pd27.0 %,,,,,,,,,,,21.8,27.0,,,,,51.2,,,,,,,,,7.495738,73.0
TSPAN_CD_ALL,NiTiPd,T. Sawaguchi; M. Sato; A. Ishida,Materials Science and Engineering: A,Microstructure and shape memory behavior of Ti51.2(Pd27.0Ni21.8) and Ti49.5(Pd28.5Ni22.0) thin films,2002.0,Ni21.8Ti51.2Pd27.0 %,,,,,,,,,,,21.8,27.0,,,,,51.2,,,,,,,,,7.495738,75.0
TSPAN_CD_ALL,NiTiPd,T. Sawaguchi; M. Sato; A. Ishida,Materials Science and Engineering: A,Microstructure and shape memory behavior of Ti51.2(Pd27.0Ni21.8) and Ti49.5(Pd28.5Ni22.0) thin films,2002.0,Ni21.8Ti51.2Pd27.0 %,,,,,,,,,,,21.8,27.0,,,,,51.2,,,,,,,,,7.495738,76.0
TSPAN_CD_ALL,NiTiPd,T. Sawaguchi; M. Sato; A. Ishida,Materials Science and Engineering: A,Microstructure and shape memory behavior of Ti51.2(Pd27.0Ni21.8) and Ti49.5(Pd28.5Ni22.0) thin films,2002.0,Ni21.8Ti51.2Pd27.0 %,,,,,,,,,,,21.8,27.0,,,,,51.2,,,,,,,,,7.495738,77.0
TSPAN_CD_ALL,NiTiPd,T. Sawaguchi; M. Sato; A. Ishida,Materials Science and Engineering: A,Microstructure and shape memory behavior of Ti51.2(Pd27.0Ni21.8) and Ti49.5(Pd28.5Ni22.0) thin films,2002.0,Ni21.8Ti51.2Pd27.0 %,,,,,,,,,,,21.8,27.0,,,,,51.2,,,,,,,,,7.495738,43.0
TSPAN_CD_ALL,NiTiPd,T. Sawaguchi; M. Sato; A. Ishida,Materials Science and Engineering: A,Microstructure and shape memory behavior of Ti51.2(Pd27.0Ni21.8) and Ti49.5(Pd28.5Ni22.0) thin films,2002.0,Ni21.8Ti51.2Pd27.0 %,,,,,,,,,,,21.8,27.0,,,,,51.2,,,,,,,,,7.495738,45.0
TSPAN_CD_ALL,NiTiPd,T. Sawaguchi; M. Sato; A. Ishida,Materials Science and Engineering: A,Microstructure and shape memory behavior of Ti51.2(Pd27.0Ni21.8) and Ti49.5(Pd28.5Ni22.0) thin films,2002.0,Ni21.8Ti51.2Pd27.0 %,,,,,,,,,,,21.8,27.0,,,,,51.2,,,,,,,,,7.495738,52.0
TSPAN_CD_ALL,NiTiPd,T. Sawaguchi; M. Sato; A. Ishida,Materials Science and Engineering: A,Microstructure and shape memory behavior of Ti51.2(Pd27.0Ni21.8) and Ti49.5(Pd28.5Ni22.0) thin films,2002.0,Ni21.8Ti51.2Pd27.0 %,,,,,,,,,,,21.8,27.0,,,,,51.2,,,,,,,,,7.495738,62.0
TSPAN_CD_ALL,NiTiPd,T. Sawaguchi; M. Sato; A. Ishida,Materials Science and Engineering: A,Microstructure and shape memory behavior of Ti51.2(Pd27.0Ni21.8) and Ti49.5(Pd28.5Ni22.0) thin films,2002.0,Ni21.8Ti51.2Pd27.0 %,,,,,,,,,,,21.8,27.0,,,,,51.2,,,,,,,,,7.495738,74.0
TSPAN_CD_ALL,NiTiPd,T. Sawaguchi; M. Sato; A. Ishida,Materials Science and Engineering: A,Microstructure and shape memory behavior of Ti51.2(Pd27.0Ni21.8) and Ti49.5(Pd28.5Ni22.0) thin films,2002.0,Ni21.8Ti51.2Pd27.0 %,,,,,,,,,,,21.8,27.0,,,,,51.2,,,,,,,,,7.495738,35.0
TSPAN_CD_ALL,NiTiPd,T. Sawaguchi; M. Sato; A. Ishida,Materials Science and Engineering: A,Microstructure and shape memory behavior of Ti51.2(Pd27.0Ni21.8) and Ti49.5(Pd28.5Ni22.0) thin films,2002.0,Ni21.8Ti51.2Pd27.0 %,,,,,,,,,,,21.8,27.0,,,,,51.2,,,,,,,,,7.495738,37.0
TSPAN_CD_ALL,NiTiPd,T. Sawaguchi; M. Sato; A. Ishida,Materials Science and Engineering: A,Microstructure and shape memory behavior of Ti51.2(Pd27.0Ni21.8) and Ti49.5(Pd28.5Ni22.0) thin films,2002.0,Ni21.8Ti51.2Pd27.0 %,,,,,,,,,,,21.8,27.0,,,,,51.2,,,,,,,,,7.495738,45.0
TSPAN_CD_ALL,NiTiPd,T. Sawaguchi; M. Sato; A. Ishida,Materials Science and Engineering: A,Microstructure and shape memory behavior of Ti51.2(Pd27.0Ni21.8) and Ti49.5(Pd28.5Ni22.0) thin films,2002.0,Ni21.8Ti51.2Pd27.0 %,,,,,,,,,,,21.8,27.0,,,,,51.2,,,,,,,,,7.495738,60.0
TSPAN_CD_ALL,NiTiPd,T. Sawaguchi; M. Sato; A. Ishida,Materials Science and Engineering: A,Microstructure and shape memory behavior of Ti51.2(Pd27.0Ni21.8) and Ti49.5(Pd28.5Ni22.0) thin films,2002.0,Ni21.8Ti51.2Pd27.0 %,,,,,,,,,,,21.8,27.0,,,,,51.2,,,,,,,,,7.495738,78.0
TSPAN_CD_ALL,NiTiPd,T. Sawaguchi; M. Sato; A. Ishida,Materials Science and Engineering: A,Microstructure and shape memory behavior of Ti51.2(Pd27.0Ni21.8) and Ti49.5(Pd28.5Ni22.0) thin films,2002.0,Ni22.0Ti49.5Pd28.5 %,,,,,,,,,,,22.0,28.5,,,,,49.5,,,,,,,,,7.61728,31.0
TSPAN_CD_ALL,NiTiPd,T. Sawaguchi; M. Sato; A. Ishida,Materials Science and Engineering: A,Microstructure and shape memory behavior of Ti51.2(Pd27.0Ni21.8) and Ti49.5(Pd28.5Ni22.0) thin films,2002.0,Ni22.0Ti49.5Pd28.5 %,,,,,,,,,,,22.0,28.5,,,,,49.5,,,,,,,,,7.61728,40.0
TSPAN_CD_ALL,NiTiPd,T. Sawaguchi; M. Sato; A. Ishida,Materials Science and Engineering: A,Microstructure and shape memory behavior of Ti51.2(Pd27.0Ni21.8) and Ti49.5(Pd28.5Ni22.0) thin films,2002.0,Ni22.0Ti49.5Pd28.5 %,,,,,,,,,,,22.0,28.5,,,,,49.5,,,,,,,,,7.61728,52.0
TSPAN_CD_ALL,NiTiPd,T. Sawaguchi; M. Sato; A. Ishida,Materials Science and Engineering: A,Microstructure and shape memory behavior of Ti51.2(Pd27.0Ni21.8) and Ti49.5(Pd28.5Ni22.0) thin films,2002.0,Ni22.0Ti49.5Pd28.5 %,,,,,,,,,,,22.0,28.5,,,,,49.5,,,,,,,,,7.61728,64.0
TSPAN_CD_ALL,NiTiPd,T. Sawaguchi; M. Sato; A. Ishida,Materials Science and Engineering: A,Microstructure and shape memory behavior of Ti51.2(Pd27.0Ni21.8) and Ti49.5(Pd28.5Ni22.0) thin films,2002.0,Ni22.0Ti49.5Pd28.5 %,,,,,,,,,,,22.0,28.5,,,,,49.5,,,,,,,,,7.61728,67.0
TSPAN_CD_ALL,NiTiPd,M. Kohl; D. Dittmann; E. Quandt; B. Winzek,Sensors and Actuators,Thin film shape memory microvalves with adjustable operation temperature,2000.0,Ni20.0Ti52.0Pd28.0 %,,,,,,,,,,,20.0,28.0,,,,,52.0,,,,,,,,,7.49168,74.0
TSPAN_CD_ALL,NiTiPd,S. Miyazaki; A. Ishida  ,Materials Science and Engineering: A,Martensitic transformation and shape memory behavior in sputter-deposited TiNi-base thin films,1999.0,Ni26.4Ti51.8Pd21.8 %,,,,,,,,,,,26.4,21.8,,,,,51.8,,,,,,,,,7.307352,41.0
TSPAN_CD_ALL,NiTiPd,S. Miyazaki; A. Ishida  ,Materials Science and Engineering: A,Martensitic transformation and shape memory behavior in sputter-deposited TiNi-base thin films,1999.0,Ni26.4Ti51.8Pd21.8 %,,,,,,,,,,,26.4,21.8,,,,,51.8,,,,,,,,,7.307352,41.0
TSPAN_CD_ALL,NiTiPd,S. Miyazaki; A. Ishida  ,Materials Science and Engineering: A,Martensitic transformation and shape memory behavior in sputter-deposited TiNi-base thin films,1999.0,Ni26.4Ti51.8Pd21.8 %,,,,,,,,,,,26.4,21.8,,,,,51.8,,,,,,,,,7.307352,42.0
TSPAN_CD_ALL,NiTiPd,S. Miyazaki; A. Ishida  ,Materials Science and Engineering: A,Martensitic transformation and shape memory behavior in sputter-deposited TiNi-base thin films,1999.0,Ni26.4Ti51.8Pd21.8 %,,,,,,,,,,,26.4,21.8,,,,,51.8,,,,,,,,,7.307352,43.0
TSPAN_CD_ALL,NiTiPd,S. Miyazaki; A. Ishida  ,Materials Science and Engineering: A,Martensitic transformation and shape memory behavior in sputter-deposited TiNi-base thin films,1999.0,Ni26.4Ti51.8Pd21.8 %,,,,,,,,,,,26.4,21.8,,,,,51.8,,,,,,,,,7.307352,43.0
TSPAN_CD_ALL,NiTiPd,B. Kockar,Doctoral Thesis,Shape memory behaviors of ultrafine grained nickel-titanium and titanium-nickel-palladium shape memory alloys,2007.0,Ni33.7Ti50.3Pd16.0 %,,,,,,,,,,,33.7,16.0,,,,,50.3,,,,,,,,,7.192697,33.0
TSPAN_CD_ALL,NiTiPd,B. Kockar,Doctoral Thesis,Shape memory behaviors of ultrafine grained nickel-titanium and titanium-nickel-palladium shape memory alloys,2007.0,Ni33.7Ti50.3Pd16.0 %,,,,,,,,,,,33.7,16.0,,,,,50.3,,,,,,,,,7.192697,45.0
TSPAN_CD_ALL,NiTiPd,B. Kockar,Doctoral Thesis,Shape memory behaviors of ultrafine grained nickel-titanium and titanium-nickel-palladium shape memory alloys,2007.0,Ni33.7Ti50.3Pd16.0 %,,,,,,,,,,,33.7,16.0,,,,,50.3,,,,,,,,,7.192697,34.0
TSPAN_CD_ALL,NiTiPd,B. Kockar,Doctoral Thesis,Shape memory behaviors of ultrafine grained nickel-titanium and titanium-nickel-palladium shape memory alloys,2007.0,Ni33.7Ti50.3Pd16.0 %,,,,,,,,,,,33.7,16.0,,,,,50.3,,,,,,,,,7.192697,22.0
TSPAN_CD_ALL,NiTiPd,B. Kockar,Doctoral Thesis,Shape memory behaviors of ultrafine grained nickel-titanium and titanium-nickel-palladium shape memory alloys,2007.0,Ni33.7Ti50.3Pd16.0 %,,,,,,,,,,,33.7,16.0,,,,,50.3,,,,,,,,,7.192697,28.0
TSPAN_CD_ALL,NiTiPd,B. Kockar,Doctoral Thesis,Shape memory behaviors of ultrafine grained nickel-titanium and titanium-nickel-palladium shape memory alloys,2007.0,Ni33.7Ti50.3Pd16.0 %,,,,,,,,,,,33.7,16.0,,,,,50.3,,,,,,,,,7.192697,33.0
TSPAN_CD_ALL,NiTiPd,B. Kockar,Doctoral Thesis,Shape memory behaviors of ultrafine grained nickel-titanium and titanium-nickel-palladium shape memory alloys,2007.0,Ni33.7Ti50.3Pd16.0 %,,,,,,,,,,,33.7,16.0,,,,,50.3,,,,,,,,,7.192697,41.0
TSPAN_CD_ALL,NiTiPd,B. Kockar,Doctoral Thesis,Shape memory behaviors of ultrafine grained nickel-titanium and titanium-nickel-palladium shape memory alloys,2007.0,Ni33.7Ti50.3Pd16.0 %,,,,,,,,,,,33.7,16.0,,,,,50.3,,,,,,,,,7.192697,51.0
TSPAN_CD_ALL,NiTiPd,B. Kockar,Doctoral Thesis,Shape memory behaviors of ultrafine grained nickel-titanium and titanium-nickel-palladium shape memory alloys,2007.0,Ni33.7Ti50.3Pd16.0 %,,,,,,,,,,,33.7,16.0,,,,,50.3,,,,,,,,,7.192697,39.0
TSPAN_CD_ALL,NiTiPd,B. Kockar,Doctoral Thesis,Shape memory behaviors of ultrafine grained nickel-titanium and titanium-nickel-palladium shape memory alloys,2007.0,Ni33.7Ti50.3Pd16.0 %,,,,,,,,,,,33.7,16.0,,,,,50.3,,,,,,,,,7.192697,40.0
TSPAN_CD_ALL,NiTiPd,B. Kockar,Doctoral Thesis,Shape memory behaviors of ultrafine grained nickel-titanium and titanium-nickel-palladium shape memory alloys,2007.0,Ni33.7Ti50.3Pd16.0 %,,,,,,,,,,,33.7,16.0,,,,,50.3,,,,,,,,,7.192697,47.0
TSPAN_CD_ALL,NiTiPd,B. Kockar,Doctoral Thesis,Shape memory behaviors of ultrafine grained nickel-titanium and titanium-nickel-palladium shape memory alloys,2007.0,Ni33.7Ti50.3Pd16.0 %,,,,,,,,,,,33.7,16.0,,,,,50.3,,,,,,,,,7.192697,47.0
TSPAN_CD_ALL,NiTiPd,B. Kockar,Doctoral Thesis,Shape memory behaviors of ultrafine grained nickel-titanium and titanium-nickel-palladium shape memory alloys,2007.0,Ni33.7Ti50.3Pd16.0 %,,,,,,,,,,,33.7,16.0,,,,,50.3,,,,,,,,,7.192697,53.0
TSPAN_CD_ALL,NiTiPd,B. Kockar,Doctoral Thesis,Shape memory behaviors of ultrafine grained nickel-titanium and titanium-nickel-palladium shape memory alloys,2007.0,Ni33.7Ti50.3Pd16.0 %,,,,,,,,,,,33.7,16.0,,,,,50.3,,,,,,,,,7.192697,64.0
TSPAN_CD_ALL,NiTiPd,B. Kockar,Doctoral Thesis,Shape memory behaviors of ultrafine grained nickel-titanium and titanium-nickel-palladium shape memory alloys,2007.0,Ni33.7Ti50.3Pd16.0 %,,,,,,,,,,,33.7,16.0,,,,,50.3,,,,,,,,,7.192697,31.0
TSPAN_CD_ALL,NiTiPd,B. Kockar,Doctoral Thesis,Shape memory behaviors of ultrafine grained nickel-titanium and titanium-nickel-palladium shape memory alloys,2007.0,Ni33.7Ti50.3Pd16.0 %,,,,,,,,,,,33.7,16.0,,,,,50.3,,,,,,,,,7.192697,31.0
TSPAN_CD_ALL,NiTiPd,B. Kockar,Doctoral Thesis,Shape memory behaviors of ultrafine grained nickel-titanium and titanium-nickel-palladium shape memory alloys,2007.0,Ni33.7Ti50.3Pd16.0 %,,,,,,,,,,,33.7,16.0,,,,,50.3,,,,,,,,,7.192697,34.0
TSPAN_CD_ALL,NiTiPd,B. Kockar,Doctoral Thesis,Shape memory behaviors of ultrafine grained nickel-titanium and titanium-nickel-palladium shape memory alloys,2007.0,Ni33.7Ti50.3Pd16.0 %,,,,,,,,,,,33.7,16.0,,,,,50.3,,,,,,,,,7.192697,37.0
TSPAN_CD_ALL,NiTiPd,B. Kockar,Doctoral Thesis,Shape memory behaviors of ultrafine grained nickel-titanium and titanium-nickel-palladium shape memory alloys,2007.0,Ni33.7Ti50.3Pd16.0 %,,,,,,,,,,,33.7,16.0,,,,,50.3,,,,,,,,,7.192697,40.0
TSPAN_CD_ALL,NiTiPd,B. Kockar,Doctoral Thesis,Shape memory behaviors of ultrafine grained nickel-titanium and titanium-nickel-palladium shape memory alloys,2007.0,Ni33.7Ti50.3Pd16.0 %,,,,,,,,,,,33.7,16.0,,,,,50.3,,,,,,,,,7.192697,44.0
TSPAN_CD_ALL,NiTiPd,B. Kockar,Doctoral Thesis,Shape memory behaviors of ultrafine grained nickel-titanium and titanium-nickel-palladium shape memory alloys,2007.0,Ni33.7Ti50.3Pd16.0 %,,,,,,,,,,,33.7,16.0,,,,,50.3,,,,,,,,,7.192697,48.0
TSPAN_CD_ALL,NiTiPd,B. Kockar,Doctoral Thesis,Shape memory behaviors of ultrafine grained nickel-titanium and titanium-nickel-palladium shape memory alloys,2007.0,Ni30.0Ti50.0Pd20.0 %,,,,,,,,,,,30.0,20.0,,,,,50.0,,,,,,,,,7.3305,24.0
TSPAN_CD_ALL,NiTiPd,B. Kockar,Doctoral Thesis,Shape memory behaviors of ultrafine grained nickel-titanium and titanium-nickel-palladium shape memory alloys,2007.0,Ni30.0Ti50.0Pd20.0 %,,,,,,,,,,,30.0,20.0,,,,,50.0,,,,,,,,,7.3305,44.0
TSPAN_CD_ALL,NiTiPd,B. Kockar,Doctoral Thesis,Shape memory behaviors of ultrafine grained nickel-titanium and titanium-nickel-palladium shape memory alloys,2007.0,Ni30.0Ti50.0Pd20.0 %,,,,,,,,,,,30.0,20.0,,,,,50.0,,,,,,,,,7.3305,44.0
TSPAN_CD_ALL,NiTiPd,B. Kockar,Doctoral Thesis,Shape memory behaviors of ultrafine grained nickel-titanium and titanium-nickel-palladium shape memory alloys,2007.0,Ni30.0Ti50.0Pd20.0 %,,,,,,,,,,,30.0,20.0,,,,,50.0,,,,,,,,,7.3305,45.0
TSPAN_CD_ALL,NiTiPd,B. Kockar,Doctoral Thesis,Shape memory behaviors of ultrafine grained nickel-titanium and titanium-nickel-palladium shape memory alloys,2007.0,Ni30.0Ti50.0Pd20.0 %,,,,,,,,,,,30.0,20.0,,,,,50.0,,,,,,,,,7.3305,12.0
TSPAN_CD_ALL,NiTiPd,B. Kockar,Doctoral Thesis,Shape memory behaviors of ultrafine grained nickel-titanium and titanium-nickel-palladium shape memory alloys,2007.0,Ni30.0Ti50.0Pd20.0 %,,,,,,,,,,,30.0,20.0,,,,,50.0,,,,,,,,,7.3305,17.0
TSPAN_CD_ALL,NiTiPd,B. Kockar,Doctoral Thesis,Shape memory behaviors of ultrafine grained nickel-titanium and titanium-nickel-palladium shape memory alloys,2007.0,Ni30.0Ti50.0Pd20.0 %,,,,,,,,,,,30.0,20.0,,,,,50.0,,,,,,,,,7.3305,28.0
TSPAN_CD_ALL,NiTiPd,B. Kockar,Doctoral Thesis,Shape memory behaviors of ultrafine grained nickel-titanium and titanium-nickel-palladium shape memory alloys,2007.0,Ni30.0Ti50.0Pd20.0 %,,,,,,,,,,,30.0,20.0,,,,,50.0,,,,,,,,,7.3305,36.0
TSPAN_CD_ALL,NiTiPd,B. Kockar,Doctoral Thesis,Shape memory behaviors of ultrafine grained nickel-titanium and titanium-nickel-palladium shape memory alloys,2007.0,Ni30.0Ti50.0Pd20.0 %,,,,,,,,,,,30.0,20.0,,,,,50.0,,,,,,,,,7.3305,28.0
TSPAN_CD_ALL,NiTiPd,B. Kockar,Doctoral Thesis,Shape memory behaviors of ultrafine grained nickel-titanium and titanium-nickel-palladium shape memory alloys,2007.0,Ni30.0Ti50.0Pd20.0 %,,,,,,,,,,,30.0,20.0,,,,,50.0,,,,,,,,,7.3305,30.0
TSPAN_CD_ALL,NiTiPd,B. Kockar,Doctoral Thesis,Shape memory behaviors of ultrafine grained nickel-titanium and titanium-nickel-palladium shape memory alloys,2007.0,Ni30.0Ti50.0Pd20.0 %,,,,,,,,,,,30.0,20.0,,,,,50.0,,,,,,,,,7.3305,35.0
TSPAN_CD_ALL,NiTiPd,B. Kockar,Doctoral Thesis,Shape memory behaviors of ultrafine grained nickel-titanium and titanium-nickel-palladium shape memory alloys,2007.0,Ni30.0Ti50.0Pd20.0 %,,,,,,,,,,,30.0,20.0,,,,,50.0,,,,,,,,,7.3305,43.0
TSPAN_CD_ALL,NiTiPd,B. Kockar,Doctoral Thesis,Shape memory behaviors of ultrafine grained nickel-titanium and titanium-nickel-palladium shape memory alloys,2007.0,Ni30.0Ti50.0Pd20.0 %,,,,,,,,,,,30.0,20.0,,,,,50.0,,,,,,,,,7.3305,48.0
TSPAN_CD_ALL,NiTiPd,B. Kockar,Doctoral Thesis,Shape memory behaviors of ultrafine grained nickel-titanium and titanium-nickel-palladium shape memory alloys,2007.0,Ni30.0Ti50.0Pd20.0 %,,,,,,,,,,,30.0,20.0,,,,,50.0,,,,,,,,,7.3305,53.0
TSPAN_CD_ALL,NiTiPd,B. Kockar,Doctoral Thesis,Shape memory behaviors of ultrafine grained nickel-titanium and titanium-nickel-palladium shape memory alloys,2007.0,Ni30.0Ti50.0Pd20.0 %,,,,,,,,,,,30.0,20.0,,,,,50.0,,,,,,,,,7.3305,25.0
TSPAN_CD_ALL,NiTiPd,B. Kockar,Doctoral Thesis,Shape memory behaviors of ultrafine grained nickel-titanium and titanium-nickel-palladium shape memory alloys,2007.0,Ni30.0Ti50.0Pd20.0 %,,,,,,,,,,,30.0,20.0,,,,,50.0,,,,,,,,,7.3305,26.0
TSPAN_CD_ALL,NiTiPd,B. Kockar,Doctoral Thesis,Shape memory behaviors of ultrafine grained nickel-titanium and titanium-nickel-palladium shape memory alloys,2007.0,Ni30.0Ti50.0Pd20.0 %,,,,,,,,,,,30.0,20.0,,,,,50.0,,,,,,,,,7.3305,30.0
TSPAN_CD_ALL,NiTiPd,B. Kockar,Doctoral Thesis,Shape memory behaviors of ultrafine grained nickel-titanium and titanium-nickel-palladium shape memory alloys,2007.0,Ni30.0Ti50.0Pd20.0 %,,,,,,,,,,,30.0,20.0,,,,,50.0,,,,,,,,,7.3305,35.0
TSPAN_CD_ALL,NiTiPd,B. Kockar,Doctoral Thesis,Shape memory behaviors of ultrafine grained nickel-titanium and titanium-nickel-palladium shape memory alloys,2007.0,Ni30.0Ti50.0Pd20.0 %,,,,,,,,,,,30.0,20.0,,,,,50.0,,,,,,,,,7.3305,39.0
TSPAN_CD_ALL,NiTiPd,B. Kockar,Doctoral Thesis,Shape memory behaviors of ultrafine grained nickel-titanium and titanium-nickel-palladium shape memory alloys,2007.0,Ni30.0Ti50.0Pd20.0 %,,,,,,,,,,,30.0,20.0,,,,,50.0,,,,,,,,,7.3305,43.0
TSPAN_CD_ALL,NiTiPd,B. Kockar,Doctoral Thesis,Shape memory behaviors of ultrafine grained nickel-titanium and titanium-nickel-palladium shape memory alloys,2007.0,Ni30.0Ti50.0Pd20.0 %,,,,,,,,,,,30.0,20.0,,,,,50.0,,,,,,,,,7.3305,51.0
TSPAN_CD_ALL,NiTiPd,B. Kockar,Doctoral Thesis,Shape memory behaviors of ultrafine grained nickel-titanium and titanium-nickel-palladium shape memory alloys,2007.0,Ni30.0Ti50.0Pd20.0 %,,,,,,,,,,,30.0,20.0,,,,,50.0,,,,,,,,,7.3305,28.0
TSPAN_CD_ALL,NiTiPd,B. Kockar,Doctoral Thesis,Shape memory behaviors of ultrafine grained nickel-titanium and titanium-nickel-palladium shape memory alloys,2007.0,Ni30.0Ti50.0Pd20.0 %,,,,,,,,,,,30.0,20.0,,,,,50.0,,,,,,,,,7.3305,31.0
TSPAN_CD_ALL,NiTiPd,B. Kockar,Doctoral Thesis,Shape memory behaviors of ultrafine grained nickel-titanium and titanium-nickel-palladium shape memory alloys,2007.0,Ni30.0Ti50.0Pd20.0 %,,,,,,,,,,,30.0,20.0,,,,,50.0,,,,,,,,,7.3305,33.0
TSPAN_CD_ALL,NiTiPd,B. Kockar,Doctoral Thesis,Shape memory behaviors of ultrafine grained nickel-titanium and titanium-nickel-palladium shape memory alloys,2007.0,Ni30.0Ti50.0Pd20.0 %,,,,,,,,,,,30.0,20.0,,,,,50.0,,,,,,,,,7.3305,38.0
TSPAN_CD_ALL,NiTiPd,B. Kockar,Doctoral Thesis,Shape memory behaviors of ultrafine grained nickel-titanium and titanium-nickel-palladium shape memory alloys,2007.0,Ni30.0Ti50.0Pd20.0 %,,,,,,,,,,,30.0,20.0,,,,,50.0,,,,,,,,,7.3305,42.0
TSPAN_CD_ALL,NiTiPd,M. I. Khan; H. Y. Kim; Y. Namigata; T.-h. Nam and S. Miyazaki,Acta Materialia,Combined effects of work hardening and precipitation strengthening on the cyclic stability of TiNiPdCu-based high-temperature shape memory alloys,2013.0,Ni25.0Ti50.0Pd25.0 %,,,,,,,,,,,25.0,25.0,,,,,50.0,,,,,,,,,7.48625,37.0
TSPAN_CD_ALL,NiTiPd,M. I. Khan; H. Y. Kim; Y. Namigata; T.-h. Nam and S. Miyazaki,Acta Materialia,Combined effects of work hardening and precipitation strengthening on the cyclic stability of TiNiPdCu-based high-temperature shape memory alloys,2013.0,Ni25.0Ti50.0Pd25.0 %,,,,,,,,,,,25.0,25.0,,,,,50.0,,,,,,,,,7.48625,54.0
TSPAN_CD_ALL,NiTiPd,M. I. Khan; H. Y. Kim; Y. Namigata; T.-h. Nam and S. Miyazaki,Acta Materialia,Combined effects of work hardening and precipitation strengthening on the cyclic stability of TiNiPdCu-based high-temperature shape memory alloys,2013.0,Ni25.0Ti50.0Pd25.0 %,,,,,,,,,,,25.0,25.0,,,,,50.0,,,,,,,,,7.48625,22.0
TSPAN_CD_ALL,NiTiPd,M. I. Khan; H. Y. Kim; Y. Namigata; T.-h. Nam and S. Miyazaki,Acta Materialia,Combined effects of work hardening and precipitation strengthening on the cyclic stability of TiNiPdCu-based high-temperature shape memory alloys,2013.0,Ni25.0Ti50.0Pd25.0 %,,,,,,,,,,,25.0,25.0,,,,,50.0,,,,,,,,,7.48625,29.0
TSPAN_CD_ALL,NiTiPd,B. Winzek and E. Quandt,Zeitschrift für Metallkunde,Shape-memory Ti-Ni-X-films (X = Cu;Pd) under constraint,1999.0,Ni39.2Ti51.2Pd9.6 %,,,,,,,,,,,39.2,9.6,,,,,51.2,,,,,,,,,6.953728,34.0
TSPAN_CD_ALL,NiTiPd,M. I. Khan; H. Y. Kim; Y. Namigata; T.-h. Nam and S. Miyazaki,Acta Materialia,Combined effects of work hardening and precipitation strengthening on the cyclic stability of TiNiPdCu-based high-temperature shape memory alloys,2013.0,Ni25.0Ti50.0Pd25.0 %,,,,,,,,,,,25.0,25.0,,,,,50.0,,,,,,,,,7.48625,37.0
TSPAN_CD_ALL,NiTiPd,M. I. Khan; H. Y. Kim; Y. Namigata; T.-h. Nam and S. Miyazaki,Acta Materialia,Combined effects of work hardening and precipitation strengthening on the cyclic stability of TiNiPdCu-based high-temperature shape memory alloys,2013.0,Ni25.0Ti50.0Pd25.0 %,,,,,,,,,,,25.0,25.0,,,,,50.0,,,,,,,,,7.48625,54.0
TSPAN_CD_ALL,NiTiPd,M. I. Khan; H. Y. Kim; Y. Namigata; T.-h. Nam and S. Miyazaki,Acta Materialia,Combined effects of work hardening and precipitation strengthening on the cyclic stability of TiNiPdCu-based high-temperature shape memory alloys,2013.0,Ni25.0Ti50.0Pd25.0 %,,,,,,,,,,,25.0,25.0,,,,,50.0,,,,,,,,,7.48625,22.0
TSPAN_CD_ALL,NiTiPd,M. I. Khan; H. Y. Kim; Y. Namigata; T.-h. Nam and S. Miyazaki,Acta Materialia,Combined effects of work hardening and precipitation strengthening on the cyclic stability of TiNiPdCu-based high-temperature shape memory alloys,2013.0,Ni25.0Ti50.0Pd25.0 %,,,,,,,,,,,25.0,25.0,,,,,50.0,,,,,,,,,7.48625,29.0
TSPAN_CD_ALL,RuNb,X. Gao; Y. Zheng; W. Cai and L. Zhao,Acta Metallurgica Sinica,Phase Transformation Behavior and Microstructure Observation of Nb-Ru High Temperature Shape Memory Alloy,2003.0,Ru50.0Nb50.0 %,,,,,,,,,,50.0,,,,50.0,,,,,,,,,741.0,,,,19.0
TSPAN_CD_ALL,RuNb,X. Gao; Y. Zheng; W. Cai and L. Zhao,Acta Metallurgica Sinica,Phase Transformation Behavior and Microstructure Observation of Nb-Ru High Temperature Shape Memory Alloy,2003.0,Ru50.0Nb50.0 %,,,,,,,,,,50.0,,,,50.0,,,,,,,,,887.0,,,,21.0
TSPAN_CD_ALL,RuNb,K. Chastaing; A. Denquin; R. Portier and P. Vermaut,Materials Science and Engineering: A,High-temperature shape memory alloys based on the RuNb system,2008.0,Ru49.8Nb50.2 %,,,,,,,,,,50.2,,,,49.8,,,,,,,,,891.0,,,,50.0
TSPAN_CD_ALL,RuNb,K. Chastaing; A. Denquin; R. Portier and P. Vermaut,Materials Science and Engineering: A,High-temperature shape memory alloys based on the RuNb system,2008.0,Ru48.0Nb52.0 %,,,,,,,,,,52.0,,,,48.0,,,,,,,,,736.0,,,,42.0
TSPAN_CD_ALL,RuNb,K. Chastaing; A. Denquin; R. Portier and P. Vermaut,Materials Science and Engineering: A,High-temperature shape memory alloys based on the RuNb system,2008.0,Ru46.1Nb53.9 %,,,,,,,,,,53.9,,,,46.1,,,,,,,,,572.0,,,,22.5
TSPAN_CD_ALL,RuNb,K. Chastaing; A. Denquin; R. Portier and P. Vermaut,Materials Science and Engineering: A,High-temperature shape memory alloys based on the RuNb system,2008.0,Ru44.7Nb55.3 %,,,,,,,,,,55.3,,,,44.7,,,,,,,,,492.0,,,,74.0
TSPAN_CD_ALL,RuNb,A. Denquin; K. Chastaing; P. Vermaut; D. Caillard; J. Van Humbeeck and R. Portier,International Conference on Martensitic Transformations (ICOMAT),Shape Recovery in RuNb‐Based High Temperature Shape Memory Alloys,2009.0,Ru49.8Nb50.2 %,,,,,,,,,,50.2,,,,49.8,,,,,,,,,887.0,,,,16.0
TSPAN_CD_ALL,RuNb,A. Denquin; K. Chastaing; P. Vermaut; D. Caillard; J. Van Humbeeck and R. Portier,International Conference on Martensitic Transformations (ICOMAT),Shape Recovery in RuNb‐Based High Temperature Shape Memory Alloys,2009.0,Ru49.8Nb50.2 %,,,,,,,,,,50.2,,,,49.8,,,,,,,,,752.0,,,,20.0
TSPAN_CD_ALL,RuNb,A. Denquin; K. Chastaing; P. Vermaut; D. Caillard; J. Van Humbeeck and R. Portier,International Conference on Martensitic Transformations (ICOMAT),Shape Recovery in RuNb‐Based High Temperature Shape Memory Alloys,2009.0,Ru44.7Nb55.3 %,,,,,,,,,,55.3,,,,44.7,,,,,,,,,492.0,,,,7.0
TSPAN_CD_ALL,RuNb,A. Manzoni; K. Chastaing; A. Denquin; P. Vermaut and R. Portier,European Symposium on Martensitic Transformations,Shape recovery in high temperature shape memory alloys based on the Ru-Nb and Ru-Ta systems,2009.0,Ru49.8Nb50.2 %,,,,,,,,,,50.2,,,,49.8,,,,,,,,,887.0,,,,16.0
TSPAN_CD_ALL,RuNb,A. Manzoni; K. Chastaing; A. Denquin; P. Vermaut and R. Portier,European Symposium on Martensitic Transformations,Shape recovery in high temperature shape memory alloys based on the Ru-Nb and Ru-Ta systems,2009.0,Ru49.8Nb50.2 %,,,,,,,,,,50.2,,,,49.8,,,,,,,,,751.0,,,,20.0
TSPAN_CD_ALL,RuNb,A. Manzoni; K. Chastaing; A. Denquin; P. Vermaut and R. Portier,European Symposium on Martensitic Transformations,Shape recovery in high temperature shape memory alloys based on the Ru-Nb and Ru-Ta systems,2009.0,Ru44.7Nb55.3 %,,,,,,,,,,55.3,,,,44.7,,,,,,,,,492.0,,,,7.0
TSPAN_CD_ALL,RuNb,A. Manzoni; K. Chastaing; A. Denquin; P. Vermaut and R. Portier,European Symposium on Martensitic Transformations,Shape recovery in high temperature shape memory alloys based on the Ru-Nb and Ru-Ta systems,2009.0,Ru42.6Nb57.4 %,,,,,,,,,,57.4,,,,42.6,,,,,,,,,327.0,,,,16.0
TSPAN_CD_ALL,RuNb,C.-L. Tan; W. Cai and X.-H. Tian,Chinese Physics B,Combined experimental and theoretical study on the effect of Nb content on martensitic transformation of NbRu shape memory alloys,2010.0,Ru53.0Nb47.0 %,,,,,,,,,,47.0,,,,53.0,,,,,,,,,1054.0,,,,40.0
TSPAN_CD_ALL,RuNb,C.-L. Tan; W. Cai and X.-H. Tian,Chinese Physics B,Combined experimental and theoretical study on the effect of Nb content on martensitic transformation of NbRu shape memory alloys,2010.0,Ru53.0Nb47.0 %,,,,,,,,,,47.0,,,,53.0,,,,,,,,,863.0,,,,38.0
TSPAN_CD_ALL,RuNb,C.-L. Tan; W. Cai and X.-H. Tian,Chinese Physics B,Combined experimental and theoretical study on the effect of Nb content on martensitic transformation of NbRu shape memory alloys,2010.0,Ru50.0Nb50.0 %,,,,,,,,,,50.0,,,,50.0,,,,,,,,,887.0,,,,26.0
TSPAN_CD_ALL,RuNb,C.-L. Tan; W. Cai and X.-H. Tian,Chinese Physics B,Combined experimental and theoretical study on the effect of Nb content on martensitic transformation of NbRu shape memory alloys,2010.0,Ru50.0Nb50.0 %,,,,,,,,,,50.0,,,,50.0,,,,,,,,,741.0,,,,24.0
TSPAN_CD_ALL,RuNb,C.-L. Tan; W. Cai and X.-H. Tian,Chinese Physics B,Combined experimental and theoretical study on the effect of Nb content on martensitic transformation of NbRu shape memory alloys,2010.0,Ru45.0Nb55.0 %,,,,,,,,,,55.0,,,,45.0,,,,,,,,,648.0,,,,39.0
TSPAN_CD_ALL,RuNb,C.-L. Tan; W. Cai and X.-H. Tian,Chinese Physics B,Combined experimental and theoretical study on the effect of Nb content on martensitic transformation of NbRu shape memory alloys,2010.0,Ru45.0Nb55.0 %,,,,,,,,,,55.0,,,,45.0,,,,,,,,,562.0,,,,19.0
TSPAN_CD_ALL,RuNb,L. Dirand; M. Nó; K. Chastaing; A. Denquin and J. San Juan,Applied Physics Letters,Internal friction and dynamic modulus in Ru-50Nb ultra-high temperature shape memory alloys,2012.0,Ru50.0Nb50.0 %,,,,,,,,,,50.0,,,,50.0,,,,,,,,,910.0,,,,143.0
TSPAN_CD_ALL,RuNb,L. Dirand; M. Nó; K. Chastaing; A. Denquin and J. San Juan,Applied Physics Letters,Internal friction and dynamic modulus in Ru-50Nb ultra-high temperature shape memory alloys,2012.0,Ru50.0Nb50.0 %,,,,,,,,,,50.0,,,,50.0,,,,,,,,,781.0,,,,66.0
TSPAN_CD_ALL,AuCuAl,Livio Battezzati; Gianluca Fiore; Marco Massazza,Journal of Alloys and Compounds,A shape memory gold alloy processed by rapid solidification,2006.0,Au43.3Cu31.8Al24.9 %,,24.9,43.3,,,31.8,,,,,,,,,,,,,,,,,,,,11.86576,62.0
TSPAN_CD_ALL,AuCuAl,V.K. Bhatia; C.S. Kealley; A. Dowd; M.B. Cortie,33rd Annual Condensed Matter and Materials Meeting;,New Shape-Memory Compositions in the Au2-xCu1+xAl (0<x<2) β-Phase,2009.0,Au27.0Cu55.0Al18.0 %,,18.0,27.0,,,55.0,,,,,,,,,,,,,,,,,,,,10.603,75.0
TSPAN_CD_ALL,AuCuAl,V.K. Bhatia; C.S. Kealley; A. Dowd; M.B. Cortie,33rd Annual Condensed Matter and Materials Meeting;,New Shape-Memory Compositions in the Au2-xCu1+xAl (0<x<2) β-Phase,2009.0,Au30.0Cu49.0Al21.0 %,,21.0,30.0,,,49.0,,,,,,,,,,,,,,,,,,,,10.7278,69.0
TSPAN_CD_ALL,AuCuAl,V.K. Bhatia; C.S. Kealley; A. Dowd; M.B. Cortie,33rd Annual Condensed Matter and Materials Meeting;,New Shape-Memory Compositions in the Au2-xCu1+xAl (0<x<2) β-Phase,2009.0,Au29.0Cu47.0Al24.0 %,,24.0,29.0,,,47.0,,,,,,,,,,,,,,,,,,,,10.4374,68.0
TSPAN_CD_ALL,AuCuAl,V.K. Bhatia; C.S. Kealley; R. Wuhrer; K.S. Wallwork; M.B. Cortie,Journal of Alloys and Compounds,Ternary β and γ phases in the Al–Au–Cu system at 750C,2009.0,Au43.3Cu35.7Al20.9 %,,20.9,43.3,,,35.7,,,,,,,,,,,,,,,,,,,,12.10564,76.0
TSPAN_CD_ALL,AuCuAl,V.K. Bhatia; C.S. Kealley; R. Wuhrer; K.S. Wallwork; M.B. Cortie,Journal of Alloys and Compounds,Ternary β and γ phases in the Al–Au–Cu system at 750C,2009.0,Au36.3Cu41.9Al21.6 %,,21.6,36.3,,,41.9,,,,,,,,,,,,,,,,,,,,11.32658,98.0
TSPAN_CD_ALL,AuCuAl,V.K. Bhatia; C.S. Kealley; R. Wuhrer; K.S. Wallwork; M.B. Cortie,Journal of Alloys and Compounds,Ternary β and γ phases in the Al–Au–Cu system at 750C,2009.0,Au28.5Cu49.6Al21.8 %,,21.8,28.5,,,49.6,,,,,,,,,,,,,,,,,,,,10.51342,70.0
TSPAN_CD_ALL,AuCuAl,Pio John S. Buenconsejo; and Alfred Ludwig,Acta Materialia,New Au–Cu–Al thin film shape memory alloys with tunable functional properties and high thermal stability,2015.0,Au55.0Cu34.0Al11.0 %,,11.0,55.0,,,34.0,,,,,,,,,,,,,,,,,,,,13.9448,49.0
TSPAN_CD_ALL,AuCuAl,Pio John S. Buenconsejo; and Alfred Ludwig,Acta Materialia,New Au–Cu–Al thin film shape memory alloys with tunable functional properties and high thermal stability,2015.0,Au55.0Cu34.0Al11.0 %,,11.0,55.0,,,34.0,,,,,,,,,,,,,,,,,,,,13.9448,57.0
TSPAN_CD_ALL,AuCuAl,Pio John S. Buenconsejo; and Alfred Ludwig,Acta Materialia,New Au–Cu–Al thin film shape memory alloys with tunable functional properties and high thermal stability,2015.0,Au55.0Cu34.0Al11.0 %,,11.0,55.0,,,34.0,,,,,,,,,,,,,,,,,,,,13.9448,65.0
TSPAN_CD_ALL,AuCuAl,Pio John S. Buenconsejo; and Alfred Ludwig,Acta Materialia,New Au–Cu–Al thin film shape memory alloys with tunable functional properties and high thermal stability,2015.0,Au57.0Cu32.0Al11.0 %,,11.0,57.0,,,32.0,,,,,,,,,,,,,,,,,,,,14.1524,49.0
TSPAN_CD_ALL,AuCuAl,Pio John S. Buenconsejo; and Alfred Ludwig,Acta Materialia,New Au–Cu–Al thin film shape memory alloys with tunable functional properties and high thermal stability,2015.0,Au44.0Cu43.0Al13.0 %,,13.0,44.0,,,43.0,,,,,,,,,,,,,,,,,,,,12.6786,30.0
TSPAN_CD_ALL,AuCuAl,Pio John S. Buenconsejo; and Alfred Ludwig,Acta Materialia,New Au–Cu–Al thin film shape memory alloys with tunable functional properties and high thermal stability,2015.0,Au44.0Cu43.0Al13.0 %,,13.0,44.0,,,43.0,,,,,,,,,,,,,,,,,,,,12.6786,31.0
TSPAN_CD_ALL,AuCuAl,Pio John S. Buenconsejo; and Alfred Ludwig,Acta Materialia,New Au–Cu–Al thin film shape memory alloys with tunable functional properties and high thermal stability,2015.0,Au44.0Cu43.0Al13.0 %,,13.0,44.0,,,43.0,,,,,,,,,,,,,,,,,,,,12.6786,35.0
TSPAN_CD_ALL,AuCuAl,Pio John S. Buenconsejo; and Alfred Ludwig,Acta Materialia,New Au–Cu–Al thin film shape memory alloys with tunable functional properties and high thermal stability,2015.0,Au51.0Cu36.0Al13.0 %,,13.0,51.0,,,36.0,,,,,,,,,,,,,,,,,,,,13.4052,36.0
TSPAN_CD_ALL,AuCuAl,Pio John S. Buenconsejo; and Alfred Ludwig,Acta Materialia,New Au–Cu–Al thin film shape memory alloys with tunable functional properties and high thermal stability,2015.0,Au62.0Cu23.0Al15.0 %,,15.0,62.0,,,23.0,,,,,,,,,,,,,,,,,,,,14.4226,22.0
TSPAN_CD_ALL,AuCuAl,Pio John S. Buenconsejo; and Alfred Ludwig,Acta Materialia,New Au–Cu–Al thin film shape memory alloys with tunable functional properties and high thermal stability,2015.0,Au43.0Cu40.0Al17.0 %,,17.0,43.0,,,40.0,,,,,,,,,,,,,,,,,,,,12.326,71.0
TSPAN_CD_ALL,AuCuAl,Pio John S. Buenconsejo; and Alfred Ludwig,Acta Materialia,New Au–Cu–Al thin film shape memory alloys with tunable functional properties and high thermal stability,2015.0,Au60.0Cu22.0Al18.0 %,,18.0,60.0,,,22.0,,,,,,,,,,,,,,,,,,,,14.0284,23.0
TSPAN_CD_ALL,AuCuAl,Pio John S; BuenconsejoJanine Pfetzing-Micklich; Michael Paulus; Christian Sternemann;Alfred Ludwig,Shap. Mem. Superelasticity,Composition–Structure–Property Relations in Au35–68Cu49–15Al16–17 Shape Memory Thin Films,2016.0,Au51.0Cu33.0Al16.0 %,,16.0,51.0,,,33.0,,,,,,,,,,,,,,,,,,,,13.2186,26.0
TSPAN_CD_ALL,AuCuAl,Pio John S; BuenconsejoJanine Pfetzing-Micklich; Michael Paulus; Christian Sternemann;Alfred Ludwig,Shap. Mem. Superelasticity,Composition–Structure–Property Relations in Au35–68Cu49–15Al16–17 Shape Memory Thin Films,2016.0,Au62.0Cu22.0Al16.0 %,,16.0,62.0,,,22.0,,,,,,,,,,,,,,,,,,,,14.3604,23.0
TSPAN_CD_ALL,AuCuAl,Pio John S; BuenconsejoJanine Pfetzing-Micklich; Michael Paulus; Christian Sternemann;Alfred Ludwig,Shap. Mem. Superelasticity,Composition–Structure–Property Relations in Au35–68Cu49–15Al16–17 Shape Memory Thin Films,2016.0,Au51.0Cu32.0Al17.0 %,,17.0,51.0,,,32.0,,,,,,,,,,,,,,,,,,,,13.1564,26.0
TSPAN_CD_ALL,AuCuAl,Pio John S; BuenconsejoJanine Pfetzing-Micklich; Michael Paulus; Christian Sternemann;Alfred Ludwig,Shap. Mem. Superelasticity,Composition–Structure–Property Relations in Au35–68Cu49–15Al16–17 Shape Memory Thin Films,2016.0,Au62.0Cu21.0Al17.0 %,,17.0,62.0,,,21.0,,,,,,,,,,,,,,,,,,,,14.2982,23.0
TSPAN_CD_ALL,AuCuAl,Gianluca Fiore; Livio Battezzati,Intermetallics,An entropy driven phase transformation in a Au43.3Cu31.8Al24.9 shape-memory alloy,2011.0,Au43.3Cu31.8Al24.9 %,,24.9,43.3,,,31.8,,,,,,,,,,,,,,,,,,,,11.86576,34.0
TSPAN_CD_ALL,AuCuAl,Kenji Goto;; Akira Umise; Masaki Tahara; Hideki Hosoda3,Materials Transactions,Compressive Deformation Behavior and Magnetic Susceptibility of Au2CuAl Biomedical Shape Memory Alloys,2019.0,Au40.0Cu35.0Al25.0 %,,25.0,40.0,,,35.0,,,,,,,,,,,,,,,,,,,,11.517,100.0
TSPAN_CD_ALL,AuCuAl,Kenji Goto;; Akira Umise; Masaki Tahara; Hideki Hosoda2,Materials Transactions,Compressive Deformation Behavior and Magnetic Susceptibility of Au2CuAl Biomedical Shape Memory Alloys,2019.0,Au45.0Cu30.0Al25.0 %,,25.0,45.0,,,30.0,,,,,,,,,,,,,,,,,,,,12.036,60.0
TSPAN_CD_ALL,AuCuAl,Kenji Goto;; Akira Umise; Masaki Tahara; Hideki Hosoda1,Materials Transactions,Compressive Deformation Behavior and Magnetic Susceptibility of Au2CuAl Biomedical Shape Memory Alloys,2019.0,Au50.0Cu25.0Al25.0 %,,25.0,50.0,,,25.0,,,,,,,,,,,,,,,,,,,,12.555,32.0
