Repository: AyushChauhan9389/Shape-Memory-Alloy-Dataset

File: Combined_SMA_Dataset.csv (part 105 of 113)
Source_Directory,Alloy_Type,Authors,Source,Title,Year,composition,Ag (at.%),Al (at.%),Au (at.%),Cd (at.%),Co (at.%),Cu (at.%),Fe (at.%),Hf (at.%),Mn (at.%),Nb (at.%),Ni (at.%),Pd (at.%),Pt (at.%),Ru (at.%),Si (at.%),Ta (at.%),Ti (at.%),Zn (at.%),Zr (at.%),Austenite Finish Temperature - AF - (°C),Austenite Start Temperature - AS - (°C),Martensite Finish Temperature - MF - (°C),Martensite Start Temperature - MS - (°C),Cooling Rate (°C/min),Heating Rate (°C/min),Calculated Density (g/cm^3),Thermal transformation span (TSPAN) - (AF-MF) - (°C)
TSPAN_CD_ALL,AuCuAl,Guobo Panga; Mingjiang Jina; Shungui Zuoc; Xuejun Jina,Intermetallics,Martensitic transformation and superelasticity in Au7Cu5Al4 shape memory alloy microwires,2019.0,Au45.0Cu30.625Al24.375 %,,24.375,45.0,,,30.625,,,,,,,,,,,,,,,,,,,,12.074875,66.0
TSPAN_CD_ALL,AuCuAl,S. Urbano; A. Manca; S. Besseghini; G. Airoldi,,Martensite ageing effects in Au7Cu5Al14,2005.0,Au43.6Cu32.3Al24.1 %,,24.1,43.6,,,32.3,,,,,,,,,,,,,,,,,,,,11.94666,62.0
TSPAN_CD_ALL,AuCuAl,Michael B. Cortiea; Catherine S. Kealley; Vijay Bhatia; Gordon J. Thorogood; Margaret M. Elcombe; Maxim Avdeev,Journal of Alloys and Compounds,High temperature transformations of the Au7Cu5Al4 shape-memory alloy,2011.0,Au43.75Cu31.25Al25.0 %,,25.0,43.75,,,31.25,,,,,,,,,,,,,,,,,,,,11.90625,72.0
TSPAN_CD_ALL,AuCuAl,Michael B. Cortiea; Catherine S. Kealley; Vijay Bhatia; Gordon J. Thorogood; Margaret M. Elcombe; Maxim Avdeev,Journal of Alloys and Compounds,High temperature transformations of the Au7Cu5Al4 shape-memory alloy,2011.0,Au43.75Cu31.25Al25.0 %,,25.0,43.75,,,31.25,,,,,,,,,,,,,,,,,,,,11.90625,75.0
TSPAN_CD_ALL,AuCuAl,L. Fumagalli; S. Besseghini; F. Passaretti; G. Airoldi,Journal of Alloys and Compounds,Thermoelastic martensitic transformation in Au–Cu–Al alloys doped with Co or Ir,2007.0,Au57.6Cu23.1Al19.3 %,,19.3,57.6,,,23.1,,,,,,,,,,,,,,,,,,,,13.69842,9.0
TSPAN_CD_ALL,AuCuAl,L. Fumagalli; S. Besseghini; F. Passaretti; G. Airoldi,Journal of Alloys and Compounds,Thermoelastic martensitic transformation in Au–Cu–Al alloys doped with Co or Ir,2007.0,Au45.4Cu32.7Al21.9 %,,21.9,45.4,,,32.7,,,,,,,,,,,,,,,,,,,,12.27034,54.0
TSPAN_CD_ALL,AuCuAl,L. Fumagalli; S. Besseghini; F. Passaretti; G. Airoldi,Journal of Alloys and Compounds,Thermoelastic martensitic transformation in Au–Cu–Al alloys doped with Co or Ir,2007.0,Au45.4Cu32.7Al21.9 %,,21.9,45.4,,,32.7,,,,,,,,,,,,,,,,,,,,12.27034,55.0
TSPAN_CD_ALL,AuCuAl,L. Fumagalli; S. Besseghini; F. Passaretti; G. Airoldi,Journal of Alloys and Compounds,Thermoelastic martensitic transformation in Au–Cu–Al alloys doped with Co or Ir,2007.0,Au45.4Cu32.7Al21.9 %,,21.9,45.4,,,32.7,,,,,,,,,,,,,,,,,,,,12.27034,56.0
TSPAN_CD_ALL,AuCuAl,L. Fumagalli; S. Besseghini; F. Passaretti; G. Airoldi,Journal of Alloys and Compounds,Thermoelastic martensitic transformation in Au–Cu–Al alloys doped with Co or Ir,2007.0,Au45.4Cu32.7Al21.9 %,,21.9,45.4,,,32.7,,,,,,,,,,,,,,,,,,,,12.27034,116.0
TSPAN_CD_ALL,AuCuAl,L. Fumagalli; S. Besseghini; F. Passaretti; G. Airoldi,Journal of Alloys and Compounds,Thermoelastic martensitic transformation in Au–Cu–Al alloys doped with Co or Ir,2007.0,Au44.0Cu34.0Al22.0 %,,22.0,44.0,,,34.0,,,,,,,,,,,,,,,,,,,,12.1188,76.0
TSPAN_CD_ALL,AuCuAl,L. Fumagalli; S. Besseghini; F. Passaretti; G. Airoldi,Journal of Alloys and Compounds,Thermoelastic martensitic transformation in Au–Cu–Al alloys doped with Co or Ir,2007.0,Au44.0Cu34.0Al22.0 %,,22.0,44.0,,,34.0,,,,,,,,,,,,,,,,,,,,12.1188,77.0
TSPAN_CD_ALL,AuCuAl,L. Fumagalli; S. Besseghini; F. Passaretti; G. Airoldi,Journal of Alloys and Compounds,Thermoelastic martensitic transformation in Au–Cu–Al alloys doped with Co or Ir,2007.0,Au44.0Cu34.0Al22.0 %,,22.0,44.0,,,34.0,,,,,,,,,,,,,,,,,,,,12.1188,78.0
TSPAN_CD_ALL,AuCuAl,L. Fumagalli; S. Besseghini; F. Passaretti; G. Airoldi,Journal of Alloys and Compounds,Thermoelastic martensitic transformation in Au–Cu–Al alloys doped with Co or Ir,2007.0,Au44.0Cu34.0Al22.0 %,,22.0,44.0,,,34.0,,,,,,,,,,,,,,,,,,,,12.1188,78.0
TSPAN_CD_ALL,AuCuAl,L. Fumagalli; S. Besseghini; F. Passaretti; G. Airoldi,Journal of Alloys and Compounds,Thermoelastic martensitic transformation in Au–Cu–Al alloys doped with Co or Ir,2007.0,Au44.0Cu34.0Al22.0 %,,22.0,44.0,,,34.0,,,,,,,,,,,,,,,,,,,,12.1188,78.0
TSPAN_CD_ALL,AuCuAl,L. Fumagalli; S. Besseghini; F. Passaretti; G. Airoldi,Journal of Alloys and Compounds,Thermoelastic martensitic transformation in Au–Cu–Al alloys doped with Co or Ir,2007.0,Au44.0Cu34.0Al22.0 %,,22.0,44.0,,,34.0,,,,,,,,,,,,,,,,,,,,12.1188,78.0
TSPAN_CD_ALL,AuCuAl,L. Fumagalli; S. Besseghini; F. Passaretti; G. Airoldi,Journal of Alloys and Compounds,Thermoelastic martensitic transformation in Au–Cu–Al alloys doped with Co or Ir,2007.0,Au44.0Cu34.0Al22.0 %,,22.0,44.0,,,34.0,,,,,,,,,,,,,,,,,,,,12.1188,78.0
TSPAN_CD_ALL,AuCuAl,L. Fumagalli; S. Besseghini; F. Passaretti; G. Airoldi,Journal of Alloys and Compounds,Thermoelastic martensitic transformation in Au–Cu–Al alloys doped with Co or Ir,2007.0,Au44.0Cu34.0Al22.0 %,,22.0,44.0,,,34.0,,,,,,,,,,,,,,,,,,,,12.1188,78.0
TSPAN_CD_ALL,AuCuAl,L. Fumagalli; S. Besseghini; F. Passaretti; G. Airoldi,Journal of Alloys and Compounds,Thermoelastic martensitic transformation in Au–Cu–Al alloys doped with Co or Ir,2007.0,Au44.0Cu34.0Al22.0 %,,22.0,44.0,,,34.0,,,,,,,,,,,,,,,,,,,,12.1188,86.0
TSPAN_CD_ALL,AuCuAl,L. Fumagalli; S. Besseghini; F. Passaretti; G. Airoldi,Journal of Alloys and Compounds,Thermoelastic martensitic transformation in Au–Cu–Al alloys doped with Co or Ir,2007.0,Au44.0Cu34.0Al22.0 %,,22.0,44.0,,,34.0,,,,,,,,,,,,,,,,,,,,12.1188,87.0
TSPAN_CD_ALL,AuCuAl,L. Fumagalli; S. Besseghini; F. Passaretti; G. Airoldi,Journal of Alloys and Compounds,Thermoelastic martensitic transformation in Au–Cu–Al alloys doped with Co or Ir,2007.0,Au44.0Cu34.0Al22.0 %,,22.0,44.0,,,34.0,,,,,,,,,,,,,,,,,,,,12.1188,89.0
TSPAN_CD_ALL,AuCuAl,L. Fumagalli; S. Besseghini; F. Passaretti; G. Airoldi,Journal of Alloys and Compounds,Thermoelastic martensitic transformation in Au–Cu–Al alloys doped with Co or Ir,2007.0,Au45.5Cu32.5Al22.0 %,,22.0,45.5,,,32.5,,,,,,,,,,,,,,,,,,,,12.2745,66.0
TSPAN_CD_ALL,AuCuAl,L. Fumagalli; S. Besseghini; F. Passaretti; G. Airoldi,Journal of Alloys and Compounds,Thermoelastic martensitic transformation in Au–Cu–Al alloys doped with Co or Ir,2007.0,Au45.5Cu32.5Al22.0 %,,22.0,45.5,,,32.5,,,,,,,,,,,,,,,,,,,,12.2745,70.0
TSPAN_CD_ALL,AuCuAl,L. Fumagalli; S. Besseghini; F. Passaretti; G. Airoldi,Journal of Alloys and Compounds,Thermoelastic martensitic transformation in Au–Cu–Al alloys doped with Co or Ir,2007.0,Au45.5Cu32.5Al22.0 %,,22.0,45.5,,,32.5,,,,,,,,,,,,,,,,,,,,12.2745,72.0
TSPAN_CD_ALL,AuCuAl,L. Fumagalli; S. Besseghini; F. Passaretti; G. Airoldi,Journal of Alloys and Compounds,Thermoelastic martensitic transformation in Au–Cu–Al alloys doped with Co or Ir,2007.0,Au45.5Cu32.5Al22.0 %,,22.0,45.5,,,32.5,,,,,,,,,,,,,,,,,,,,12.2745,72.0
TSPAN_CD_ALL,AuCuAl,L. Fumagalli; S. Besseghini; F. Passaretti; G. Airoldi,Journal of Alloys and Compounds,Thermoelastic martensitic transformation in Au–Cu–Al alloys doped with Co or Ir,2007.0,Au45.5Cu32.5Al22.0 %,,22.0,45.5,,,32.5,,,,,,,,,,,,,,,,,,,,12.2745,73.0
TSPAN_CD_ALL,AuCuAl,L. Fumagalli; S. Besseghini; F. Passaretti; G. Airoldi,Journal of Alloys and Compounds,Thermoelastic martensitic transformation in Au–Cu–Al alloys doped with Co or Ir,2007.0,Au45.5Cu32.5Al22.0 %,,22.0,45.5,,,32.5,,,,,,,,,,,,,,,,,,,,12.2745,146.0
TSPAN_CD_ALL,AuCuAl,L. Fumagalli; S. Besseghini; F. Passaretti; G. Airoldi,Journal of Alloys and Compounds,Thermoelastic martensitic transformation in Au–Cu–Al alloys doped with Co or Ir,2007.0,Au49.1Cu28.5Al22.4 %,,22.4,49.1,,,28.5,,,,,,,,,,,,,,,,,,,,12.6233,31.0
TSPAN_CD_ALL,AuCuAl,L. Fumagalli; S. Besseghini; F. Passaretti; G. Airoldi,Journal of Alloys and Compounds,Thermoelastic martensitic transformation in Au–Cu–Al alloys doped with Co or Ir,2007.0,Au49.1Cu28.5Al22.4 %,,22.4,49.1,,,28.5,,,,,,,,,,,,,,,,,,,,12.6233,33.0
TSPAN_CD_ALL,AuCuAl,L. Fumagalli; S. Besseghini; F. Passaretti; G. Airoldi,Journal of Alloys and Compounds,Thermoelastic martensitic transformation in Au–Cu–Al alloys doped with Co or Ir,2007.0,Au49.1Cu28.5Al22.4 %,,22.4,49.1,,,28.5,,,,,,,,,,,,,,,,,,,,12.6233,33.0
TSPAN_CD_ALL,AuCuAl,L. Fumagalli; S. Besseghini; F. Passaretti; G. Airoldi,Journal of Alloys and Compounds,Thermoelastic martensitic transformation in Au–Cu–Al alloys doped with Co or Ir,2007.0,Au49.1Cu28.5Al22.4 %,,22.4,49.1,,,28.5,,,,,,,,,,,,,,,,,,,,12.6233,33.0
TSPAN_CD_ALL,NiTa,G. Firstov; Y. N. Koval; J. Van Humbeeck and P. Ochin,Materials Science and Engineering: A,Martensitic transformation and shape memory effect in Ni3Ta: A novel high-temperature shape memory alloy,2008.0,Ni75Ta25 %,,,,,,,,,,,75.0,,,,,25.0,,,,,,,,,,10.8435,76.0
TSPAN_CD_ALL,NiTa,A. Rudajevova,International Journal of Thermophysics,Study of the Thermal Properties of a Ni 3 Ta Shape Memory Alloy,2010.0,Ni75Ta25 %,,,,,,,,,,,75.0,,,,,25.0,,,,,,,,,,10.8435,284.0
TSPAN_CD_ALL,NiTa,A. Rudajevova,International Journal of Thermophysics,Study of the Thermal Properties of a Ni 3 Ta Shape Memory Alloy,2010.0,Ni75Ta25 %,,,,,,,,,,,75.0,,,,,25.0,,,,,,,,,,10.8435,366.0
TSPAN_CD_ALL,NiTa,A. Rudajevova and J. Pospíšil,Materials Science and Engineering: A,Shape memory behavior of a Ni3Ta alloy pre-deformed in compression,2010.0,Ni75Ta25 %,,,,,,,,,,,75.0,,,,,25.0,,,,,,,,,,10.8435,252.0
TSPAN_CD_ALL,NiTa,A. Rudajevova and J. Pospíšil,Materials Science and Engineering: A,Shape memory behavior of a Ni3Ta alloy pre-deformed in compression,2010.0,Ni75Ta25 %,,,,,,,,,,,75.0,,,,,25.0,,,,,,,,,,10.8435,329.0
TSPAN_CD_ALL,NiTa,C. A. Biffi; F. Agresti; R. Casati and A. Tuissi,Materials Today: Proceedings,Ni3Ta high temperature shape memory alloys: effect of B addition on the martensitic transformation and microstructure,2015.0,Ni75Ta25 %,,,,,,,,,,,75.0,,,,,25.0,,,,,,,,,,10.8435,81.0
TSPAN_CD_ALL,NiTiHf,Y. Tong; F. Chen; B. Tian; L. Li and Y. Zheng,Materials Letters,Microstructure and martensitic transformation of Ti49Ni51−xHfx high temperature shape memory alloys,2009.0,Ni36.0Ti49.0Hf15.0 %,,,,,,,,15.0,,,36.0,,,,,,49.0,,,,,,,,,7.41181,110.0
TSPAN_CD_ALL,NiTiHf,J. Rao; T. Roberts; K. Lawson and J. Nicholls,Surface and Coatings Technology,Nickel titanium and nickel titanium hafnium shape memory alloy thin films,2010.0,Ni40.0Ti30.0Hf30.0 %,,,,,,,,30.0,,,40.0,,,,,,30.0,,,,,,,,,8.9083,19.0
TSPAN_CD_ALL,NiTiHf,S. Besseghini; E. Villa and A. Tuissi,Materials Science and Engineering: A,Ni-Ti-Hf shape memory alloy: effect of aging and thermal cycling,1999.0,Ni40.0Ti50.0Hf10.0 %,,,,,,,,10.0,,,40.0,,,,,,50.0,,,,,,,,,7.1477,92.0
TSPAN_CD_ALL,NiTiHf,Y. Tong; F. Chen; B. Tian; L. Li and Y. Zheng,Materials Letters,Microstructure and martensitic transformation of Ti49Ni51−xHfx high temperature shape memory alloys,2009.0,Ni41.0Ti49.0Hf10.0 %,,,,,,,,10.0,,,41.0,,,,,,49.0,,,,,,,,,7.19171,73.0
TSPAN_CD_ALL,NiTiHf,J. H. Mulder; J. Beyer; P. Donner and J. Peterseim,Shape Memory and Superelastic Technologies,On the High Temperature Shape Memory Capabilities of Ni-(TiZr) and Ni-(TiHf) Alloys,1994.0,Ni43.0Ti42.0Hf15.0 %,,,,,,,,15.0,,,43.0,,,,,,42.0,,,,,,,,,7.71988,77.0
TSPAN_CD_ALL,NiTiHf,Y. Tong; F. Chen; B. Tian; L. Li and Y. Zheng,Materials Letters,Microstructure and martensitic transformation of Ti49Ni51−xHfx high temperature shape memory alloys,2009.0,Ni44.0Ti49.0Hf7.0 %,,,,,,,,7.0,,,44.0,,,,,,49.0,,,,,,,,,7.05965,86.0
TSPAN_CD_ALL,NiTiHf,Y. Tong; Y. Liu and J. Miao,Thin Solid Films,Phase transformation in NiTiHf shape memory alloy thin films,2008.0,Ni45.0Ti32.0Hf23.0 %,,,,,,,,23.0,,,45.0,,,,,,32.0,,,,,,,,,8.51214,164.0
TSPAN_CD_ALL,NiTiHf,S.-W. Kim; J. W. Jo; C. H. Park; J.-K. Hong; J.-T. Yeom and H.-G. Kim,Materials Science and Engineering: A,Fracture toughness of TiNiHf alloys: A hybrid study using in-situ transmission electron microscopy experiments and finite element analyses,2016.0,Ni46.0Ti39.0Hf15.0 %,,,,,,,,15.0,,,46.0,,,,,,39.0,,,,,,,,,7.85191,68.0
TSPAN_CD_ALL,NiTiHf,Y. Tong; F. Chen; B. Tian; L. Li and Y. Zheng,Materials Letters,Microstructure and martensitic transformation of Ti49Ni51−xHfx high temperature shape memory alloys,2009.0,Ni46.0Ti49.0Hf5.0 %,,,,,,,,5.0,,,46.0,,,,,,49.0,,,,,,,,,6.97161,74.0
TSPAN_CD_ALL,NiTiHf,K. H. Wu; Z. Pu; H. Tseng and F. S. Biancaniello,Shape Memory and Superelastic Technologies,The Shape Memory Effect of the NiTi-Hf High Temperature Shape Memory Alloy,1995.0,Ni46.1Ti28.8Hf25.1 %,,,,,,,,25.1,,,46.1,,,,,,28.8,,,,,,,,,8.745414,107.0
TSPAN_CD_ALL,NiTiHf,K. H. Wu; Z. Pu; H. Tseng and F. S. Biancaniello,Shape Memory and Superelastic Technologies,The Shape Memory Effect of the NiTi-Hf High Temperature Shape Memory Alloy,1995.0,Ni46.8Ti23.3Hf29.9 %,,,,,,,,29.9,,,46.8,,,,,,23.3,,,,,,,,,9.198765,169.0
TSPAN_CD_ALL,NiTiHf,K. H. Wu; Z. Pu; H. Tseng and F. S. Biancaniello,Shape Memory and Superelastic Technologies,The Shape Memory Effect of the NiTi-Hf High Temperature Shape Memory Alloy,1995.0,Ni46.9Ti33.2Hf19.9 %,,,,,,,,19.9,,,46.9,,,,,,33.2,,,,,,,,,8.322866,105.0
TSPAN_CD_ALL,NiTiHf,G. S. Firstov; J. Van Humbeeck and Y. N. Koval,Materials Science and Engineering: A,High-temperature shape memory alloys,2004.0,Ni47.1Ti38.2Hf14.7 %,,,,,,,,14.7,,,47.1,,,,,,38.2,,,,,,,,,7.873912,108.0
TSPAN_CD_ALL,NiTiHf,Y. Tong; Y. Liu; J. Miao and L. Zhao,Scripta Materialia,Characterization of a nanocrystalline NiTiHf high temperature shape memory alloy thin film,2005.0,Ni47.9Ti35.7Hf16.4 %,,,,,,,,16.4,,,47.9,,,,,,35.7,,,,,,,,,8.058771,91.0
TSPAN_CD_ALL,NiTiHf,Y. Tong; Y. Liu; J. Miao and L. Zhao,Scripta Materialia,Characterization of a nanocrystalline NiTiHf high temperature shape memory alloy thin film,2005.0,Ni47.9Ti35.7Hf16.4 %,,,,,,,,16.4,,,47.9,,,,,,35.7,,,,,,,,,8.058771,105.0
TSPAN_CD_ALL,NiTiHf,Y. Tong; Y. Liu; J. Miao and L. Zhao,Scripta Materialia,Characterization of a nanocrystalline NiTiHf high temperature shape memory alloy thin film,2005.0,Ni47.9Ti35.7Hf16.4 %,,,,,,,,16.4,,,47.9,,,,,,35.7,,,,,,,,,8.058771,112.0
TSPAN_CD_ALL,NiTiHf,Y. Tong; Y. Liu; J. Miao and L. Zhao,Scripta Materialia,Characterization of a nanocrystalline NiTiHf high temperature shape memory alloy thin film,2005.0,Ni47.9Ti35.7Hf16.4 %,,,,,,,,16.4,,,47.9,,,,,,35.7,,,,,,,,,8.058771,81.0
TSPAN_CD_ALL,NiTiHf,Y. Tong; Y. Liu and J. Miao,Thin Solid Films,Phase transformation in NiTiHf shape memory alloy thin films,2008.0,Ni47.9Ti35.7Hf16.4 %,,,,,,,,16.4,,,47.9,,,,,,35.7,,,,,,,,,8.058771,104.0
TSPAN_CD_ALL,NiTiHf,Y. Tong; F. Chen; B. Tian; L. Li and Y. Zheng,Materials Letters,Microstructure and martensitic transformation of Ti49Ni51−xHfx high temperature shape memory alloys,2009.0,Ni48.0Ti49.0Hf3.0 %,,,,,,,,3.0,,,48.0,,,,,,49.0,,,,,,,,,6.88357,63.0
TSPAN_CD_ALL,NiTiHf,Y. Tong; Y. Liu and J. Miao,Thin Solid Films,Phase transformation in NiTiHf shape memory alloy thin films,2008.0,Ni48.0Ti37.7Hf14.3 %,,,,,,,,14.3,,,48.0,,,,,,37.7,,,,,,,,,7.878309,98.0
TSPAN_CD_ALL,NiTiHf,K. H. Wu; Z. Pu; H. Tseng and F. S. Biancaniello,Shape Memory and Superelastic Technologies,The Shape Memory Effect of the NiTi-Hf High Temperature Shape Memory Alloy,1995.0,Ni48.3Ti45.5Hf6.2 %,,,,,,,,6.2,,,48.3,,,,,,45.5,,,,,,,,,7.178469,60.0
TSPAN_CD_ALL,NiTiHf,Z. Pu; H. K. Tseng and K. Wu,International Society for Optical Engineering,Innovative system of high-temperature shape memory alloys,1994.0,Ni48.5Ti50.5Hf1.0 %,,,,,,,,1.0,,,48.5,,,,,,50.5,,,,,,,,,6.729515,98.0
TSPAN_CD_ALL,NiTiHf,Z. Pu; H. K. Tseng and K. Wu,International Society for Optical Engineering,Innovative system of high-temperature shape memory alloys,1994.0,Ni48.5Ti46.5Hf5.0 %,,,,,,,,5.0,,,48.5,,,,,,46.5,,,,,,,,,7.081635,83.0
TSPAN_CD_ALL,NiTiHf,Z. Pu; H. K. Tseng and K. Wu,International Society for Optical Engineering,Innovative system of high-temperature shape memory alloys,1994.0,Ni48.5Ti36.5Hf15.0 %,,,,,,,,15.0,,,48.5,,,,,,36.5,,,,,,,,,7.961935,105.0
TSPAN_CD_ALL,NiTiHf,Z. Pu; H. K. Tseng and K. Wu,International Society for Optical Engineering,Innovative system of high-temperature shape memory alloys,1994.0,Ni48.5Ti31.5Hf20.0 %,,,,,,,,20.0,,,48.5,,,,,,31.5,,,,,,,,,8.402085,107.0
TSPAN_CD_ALL,NiTiHf,Z. Pu; H. K. Tseng and K. Wu,International Society for Optical Engineering,Innovative system of high-temperature shape memory alloys,1994.0,Ni48.5Ti26.5Hf25.0 %,,,,,,,,25.0,,,48.5,,,,,,26.5,,,,,,,,,8.842235,164.0
TSPAN_CD_ALL,NiTiHf,G. K. Rasmussen; F. Chang; J. Zhang and T. J. Gold,US6592724B1,Method for producing NiTiHf alloy films by sputtering,2003.0,Ni48.5Ti35.5Hf16.0 %,,,,,,,,16.0,,,48.5,,,,,,35.5,,,,,,,,,8.049965,83.0
TSPAN_CD_ALL,NiTiHf,G. K. Rasmussen; F. Chang; J. Zhang and T. J. Gold,US6592724B1,Method for producing NiTiHf alloy films by sputtering,2003.0,Ni48.5Ti35.5Hf16.0 %,,,,,,,,16.0,,,48.5,,,,,,35.5,,,,,,,,,8.049965,80.0
TSPAN_CD_ALL,NiTiHf,X. D. Han; W. H. Zou; R. Wang; Z. Zhang and D. Z. Yang,Acta Materialia,Structure and substructure of martensite in a Ti36.5Ni48.5Hf15 high temperature shape memory alloy,1996.0,Ni48.5Ti36.5Hf15.0 %,,,,,,,,15.0,,,48.5,,,,,,36.5,,,,,,,,,7.961935,108.0
TSPAN_CD_ALL,NiTiHf,S. Han; W. Zou; S. Jin; Z. Zhang and D. Yang,Scripta Metallurgica et Materialia,The studies of the martensite transformations in a Ti36.5Ni48.5Hf15 alloy,1995.0,Ni48.5Ti36.5Hf15.0 %,,,,,,,,15.0,,,48.5,,,,,,36.5,,,,,,,,,7.961935,110.0
TSPAN_CD_ALL,NiTiHf,X. D. Han; Z. Zhang and T. Li,International Symposium on Shape Memory Materials,The studies of the microstructure and the martensite transformations in a Ti36.5Ni48.5Hf15 alloy,1994.0,Ni48.5Ti36.5Hf15.0 %,,,,,,,,15.0,,,48.5,,,,,,36.5,,,,,,,,,7.961935,110.0
TSPAN_CD_ALL,NiTiHf,Q. Wei; X. D. Han and Z. Zhang,Materials Letters,The substructures of martensite in a TiNiHf10 high temperature shape memory alloy,2006.0,Ni48.5Ti41.5Hf10.0 %,,,,,,,,10.0,,,48.5,,,,,,41.5,,,,,,,,,7.521785,72.0
TSPAN_CD_ALL,NiTiHf,J. H. Mulder; J. Beyer; P. Donner and J. Peterseim,Shape Memory and Superelastic Technologies,On the High Temperature Shape Memory Capabilities of Ni-(TiZr) and Ni-(TiHf) Alloys,1994.0,Ni48.7Ti36.8Hf14.5 %,,,,,,,,14.5,,,48.7,,,,,,36.8,,,,,,,,,7.926722,70.0
TSPAN_CD_ALL,NiTiHf,K. H. Wu; Z. Pu; H. Tseng and F. S. Biancaniello,Shape Memory and Superelastic Technologies,The Shape Memory Effect of the NiTi-Hf High Temperature Shape Memory Alloy,1995.0,Ni48.8Ti50.1Hf1.1 %,,,,,,,,1.1,,,48.8,,,,,,50.1,,,,,,,,,6.751521,98.0
TSPAN_CD_ALL,NiTiHf,K. M. Kim; J. K. Hong; C. H. Park and J.-T. Yeom,Journal of Nanoscience and Nanotechnology,Comparative Study of the Thermocyclic Behavior of Ti–Ni–Hf and Ti–Ni–Hf–Ta Shape Memory Alloys,2016.0,Ni49.0Ti36.0Hf15.0 %,,,,,,,,15.0,,,49.0,,,,,,36.0,,,,,,,,,7.98394,71.0
TSPAN_CD_ALL,NiTiHf,K. M. Kim; J. K. Hong; C. H. Park and J.-T. Yeom,Journal of Nanoscience and Nanotechnology,Comparative Study of the Thermocyclic Behavior of Ti–Ni–Hf and Ti–Ni–Hf–Ta Shape Memory Alloys,2016.0,Ni49.0Ti36.0Hf15.0 %,,,,,,,,15.0,,,49.0,,,,,,36.0,,,,,,,,,7.98394,80.0
TSPAN_CD_ALL,NiTiHf,K. M. Kim; J. K. Hong; C. H. Park and J.-T. Yeom,Journal of Nanoscience and Nanotechnology,Comparative Study of the Thermocyclic Behavior of Ti–Ni–Hf and Ti–Ni–Hf–Ta Shape Memory Alloys,2016.0,Ni49.0Ti36.0Hf15.0 %,,,,,,,,15.0,,,49.0,,,,,,36.0,,,,,,,,,7.98394,85.0
TSPAN_CD_ALL,NiTiHf,K. M. Kim; J. K. Hong; C. H. Park and J.-T. Yeom,Journal of Nanoscience and Nanotechnology,Comparative Study of the Thermocyclic Behavior of Ti–Ni–Hf and Ti–Ni–Hf–Ta Shape Memory Alloys,2016.0,Ni49.0Ti36.0Hf15.0 %,,,,,,,,15.0,,,49.0,,,,,,36.0,,,,,,,,,7.98394,86.0
TSPAN_CD_ALL,NiTiHf,K. M. Kim; J. K. Hong; C. H. Park and J.-T. Yeom,Journal of Nanoscience and Nanotechnology,Comparative Study of the Thermocyclic Behavior of Ti–Ni–Hf and Ti–Ni–Hf–Ta Shape Memory Alloys,2016.0,Ni49.0Ti36.0Hf15.0 %,,,,,,,,15.0,,,49.0,,,,,,36.0,,,,,,,,,7.98394,87.0
TSPAN_CD_ALL,NiTiHf,K. M. Kim; J. K. Hong; C. H. Park and J.-T. Yeom,Journal of Nanoscience and Nanotechnology,Comparative Study of the Thermocyclic Behavior of Ti–Ni–Hf and Ti–Ni–Hf–Ta Shape Memory Alloys,2016.0,Ni49.0Ti36.0Hf15.0 %,,,,,,,,15.0,,,49.0,,,,,,36.0,,,,,,,,,7.98394,88.0
TSPAN_CD_ALL,NiTiHf,K. M. Kim; J. K. Hong; C. H. Park and J.-T. Yeom,Journal of Nanoscience and Nanotechnology,Comparative Study of the Thermocyclic Behavior of Ti–Ni–Hf and Ti–Ni–Hf–Ta Shape Memory Alloys,2016.0,Ni49.0Ti36.0Hf15.0 %,,,,,,,,15.0,,,49.0,,,,,,36.0,,,,,,,,,7.98394,89.0
TSPAN_CD_ALL,NiTiHf,K. M. Kim; J. K. Hong; C. H. Park and J.-T. Yeom,Journal of Nanoscience and Nanotechnology,Comparative Study of the Thermocyclic Behavior of Ti–Ni–Hf and Ti–Ni–Hf–Ta Shape Memory Alloys,2016.0,Ni49.0Ti36.0Hf15.0 %,,,,,,,,15.0,,,49.0,,,,,,36.0,,,,,,,,,7.98394,90.0
TSPAN_CD_ALL,NiTiHf,X. L. Meng; Y. F. Zheng; Z. Wang and L. C. Zhao,Scripta Materialia,Effect of aging on the phase transformation and mechanical behavior of Ti36Ni49Hf15 high temperature shape memory alloy,2000.0,Ni49.0Ti36.0Hf15.0 %,,,,,,,,15.0,,,49.0,,,,,,36.0,,,,,,,,,7.98394,56.0
TSPAN_CD_ALL,NiTiHf,X. L. Meng; Y. F. Zheng; Z. Wang and L. C. Zhao,Scripta Materialia,Effect of aging on the phase transformation and mechanical behavior of Ti36Ni49Hf15 high temperature shape memory alloy,2000.0,Ni49.0Ti36.0Hf15.0 %,,,,,,,,15.0,,,49.0,,,,,,36.0,,,,,,,,,7.98394,53.0
TSPAN_CD_ALL,NiTiHf,X. L. Meng; Y. F. Zheng; Z. Wang and L. C. Zhao,Scripta Materialia,Effect of aging on the phase transformation and mechanical behavior of Ti36Ni49Hf15 high temperature shape memory alloy,2000.0,Ni49.0Ti36.0Hf15.0 %,,,,,,,,15.0,,,49.0,,,,,,36.0,,,,,,,,,7.98394,59.0
TSPAN_CD_ALL,NiTiHf,X. L. Meng; Y. F. Zheng; Z. Wang and L. C. Zhao,Scripta Materialia,Effect of aging on the phase transformation and mechanical behavior of Ti36Ni49Hf15 high temperature shape memory alloy,2000.0,Ni49.0Ti36.0Hf15.0 %,,,,,,,,15.0,,,49.0,,,,,,36.0,,,,,,,,,7.98394,55.0
TSPAN_CD_ALL,NiTiHf,X. L. Meng; Y. X. Tong; K. T. Lau; W. Cai; L. M. Zhou and L. C. Zhao,Materials Letters,Effect of Cu addition on phase transformation of Ti–Ni–Hf high-temperature shape memory alloys,2002.0,Ni49.0Ti36.0Hf15.0 %,,,,,,,,15.0,,,49.0,,,,,,36.0,,,,,,,,,7.98394,107.0
TSPAN_CD_ALL,NiTiHf,X. L. Meng; Y. X. Tong; K. T. Lau; W. Cai; L. M. Zhou and L. C. Zhao,Materials Letters,Effect of Cu addition on phase transformation of Ti–Ni–Hf high-temperature shape memory alloys,2002.0,Ni49.0Ti36.0Hf15.0 %,,,,,,,,15.0,,,49.0,,,,,,36.0,,,,,,,,,7.98394,110.0
TSPAN_CD_ALL,NiTiHf,X. L. Meng; Y. X. Tong; K. T. Lau; W. Cai; L. M. Zhou and L. C. Zhao,Materials Letters,Effect of Cu addition on phase transformation of Ti–Ni–Hf high-temperature shape memory alloys,2002.0,Ni49.0Ti36.0Hf15.0 %,,,,,,,,15.0,,,49.0,,,,,,36.0,,,,,,,,,7.98394,115.0
TSPAN_CD_ALL,NiTiHf,X. L. Meng; Y. X. Tong; K. T. Lau; W. Cai; L. M. Zhou and L. C. Zhao,Materials Letters,Effect of Cu addition on phase transformation of Ti–Ni–Hf high-temperature shape memory alloys,2002.0,Ni49.0Ti36.0Hf15.0 %,,,,,,,,15.0,,,49.0,,,,,,36.0,,,,,,,,,7.98394,119.0
TSPAN_CD_ALL,NiTiHf,X. L. Meng; Y. X. Tong; K. T. Lau; W. Cai; L. M. Zhou and L. C. Zhao,Materials Letters,Effect of Cu addition on phase transformation of Ti–Ni–Hf high-temperature shape memory alloys,2002.0,Ni49.0Ti36.0Hf15.0 %,,,,,,,,15.0,,,49.0,,,,,,36.0,,,,,,,,,7.98394,120.0
TSPAN_CD_ALL,NiTiHf,X. L. Meng; Y. X. Tong; K. T. Lau; W. Cai; L. M. Zhou and L. C. Zhao,Materials Letters,Effect of Cu addition on phase transformation of Ti–Ni–Hf high-temperature shape memory alloys,2002.0,Ni49.0Ti36.0Hf15.0 %,,,,,,,,15.0,,,49.0,,,,,,36.0,,,,,,,,,7.98394,142.0
TSPAN_CD_ALL,NiTiHf,J. H. Kim; K. M. Kim; J. T. Yeom and S. Young,Metals and Materials International,Effect of yttrium on martensite-austenite phase transformation temperatures and high temperature oxidation kinetics of Ti-Ni-Hf high-temperature shape memory alloys,2016.0,Ni49.0Ti41.0Hf10.0 %,,,,,,,,10.0,,,49.0,,,,,,41.0,,,,,,,,,7.54379,57.0
TSPAN_CD_ALL,NiTiHf,M. Moshref-Javadi; M. Belbasi; S. H. Seyedein and M. T. Salehi,Journal of Materials Science and Technology,Fabrication of (Ti;Hf)-rich NiTiHf Alloy Using Graphitic Mold and Crucible,2014.0,Ni49.0Ti36.0Hf15.0 %,,,,,,,,15.0,,,49.0,,,,,,36.0,,,,,,,,,7.98394,64.0
TSPAN_CD_ALL,NiTiHf,M. Moshref-Javadi; M. Belbasi; S. Seyedein and M. Salehi,,Heat Treatment of a (Ti; Hf)-Rich NiTiHf High Temperature Shape Memory Alloy,2011.0,Ni49.0Ti36.0Hf15.0 %,,,,,,,,15.0,,,49.0,,,,,,36.0,,,,,,,,,7.98394,66.0
TSPAN_CD_ALL,NiTiHf,M. Moshref-Javadi; M. Belbasi; S. Seyedein and M. Salehi,,Heat Treatment of a (Ti; Hf)-Rich NiTiHf High Temperature Shape Memory Alloy,2011.0,Ni49.0Ti36.0Hf15.0 %,,,,,,,,15.0,,,49.0,,,,,,36.0,,,,,,,,,7.98394,60.0
TSPAN_CD_ALL,NiTiHf,S. M. Tuominen,Shape Memory and Superelastic Technologies,High Transformation Temperature Ni-Ti-Hf Alloys,1994.0,Ni49.0Ti41.0Hf10.0 %,,,,,,,,10.0,,,49.0,,,,,,41.0,,,,,,,,,7.54379,56.0
TSPAN_CD_ALL,NiTiHf,S. M. Tuominen,Shape Memory and Superelastic Technologies,High Transformation Temperature Ni-Ti-Hf Alloys,1994.0,Ni49.0Ti41.0Hf10.0 %,,,,,,,,10.0,,,49.0,,,,,,41.0,,,,,,,,,7.54379,61.0
TSPAN_CD_ALL,NiTiHf,S. M. Tuominen,Shape Memory and Superelastic Technologies,High Transformation Temperature Ni-Ti-Hf Alloys,1994.0,Ni49.0Ti41.0Hf10.0 %,,,,,,,,10.0,,,49.0,,,,,,41.0,,,,,,,,,7.54379,98.0
TSPAN_CD_ALL,NiTiHf,Y. F. Zheng; W. Cai; J. X. Zhang; Y. Q. Wang; L. C. Zhao and H. Q. Ye,Materials Letters,High-resolution electron microscopy study on the substructure of Ti–Ni–Hf B19′ Martensite,1998.0,Ni49.0Ti36.0Hf15.0 %,,,,,,,,15.0,,,49.0,,,,,,36.0,,,,,,,,,7.98394,82.0
TSPAN_CD_ALL,NiTiHf,G. S. Firstov; J. Van Humbeeck and Y. N. Koval,Materials Science and Engineering: A,High-temperature shape memory alloys,2004.0,Ni49.0Ti36.3Hf14.7 %,,,,,,,,14.7,,,49.0,,,,,,36.3,,,,,,,,,7.957531,148.0
TSPAN_CD_ALL,NiTiHf,X. Yi; K. Sun; W. Gao; X. Meng; W. Cai and L. Zhao,Journal of Alloys and Compounds,Martensitic transformation and mechanical properties of Ti-Ni-Hf high temperature shape memory alloy with network structure second particles,2018.0,Ni49.0Ti36.0Hf15.0 %,,,,,,,,15.0,,,49.0,,,,,,36.0,,,,,,,,,7.98394,96.0
TSPAN_CD_ALL,NiTiHf,X. Yi; K. Sun; W. Gao; X. Meng; W. Cai and L. Zhao,Journal of Alloys and Compounds,Martensitic transformation and mechanical properties of Ti-Ni-Hf high temperature shape memory alloy with network structure second particles,2018.0,Ni49.0Ti36.0Hf15.0 %,,,,,,,,15.0,,,49.0,,,,,,36.0,,,,,,,,,7.98394,76.0
TSPAN_CD_ALL,NiTiHf,X. Yi; K. Sun; W. Gao; X. Meng; W. Cai and L. Zhao,Journal of Alloys and Compounds,Martensitic transformation and mechanical properties of Ti-Ni-Hf high temperature shape memory alloy with network structure second particles,2018.0,Ni49.0Ti36.0Hf15.0 %,,,,,,,,15.0,,,49.0,,,,,,36.0,,,,,,,,,7.98394,109.0
TSPAN_CD_ALL,NiTiHf,X. Yi; W. Gao; X. Meng; Z. Gao; W. Cai and L. Zhao,Journal of Alloys and Compounds,Martensitic transformation behaviors and mechanical properties of (Ti 36 Ni 49 Hf 15) 100-x Y x high temperature shape memory alloys,2017.0,Ni49.0Ti36.0Hf15.0 %,,,,,,,,15.0,,,49.0,,,,,,36.0,,,,,,,,,7.98394,75.0
TSPAN_CD_ALL,NiTiHf,Y. Wang; W. Cai; W. Zhu and L. C. Zhao,Shape Memory and Superelastic Technologies,Microstructure and Mechnical Behavior of a Ni-Ti-Hf High Temperature Shape Memory Alloy,1997.0,Ni49.0Ti36.0Hf15.0 %,,,,,,,,15.0,,,49.0,,,,,,36.0,,,,,,,,,7.98394,82.0
TSPAN_CD_ALL,NiTiHf,R. V. S. Prasad; C. H. Park; S.-W. Kim; J. K. Hong and J.-T. Yeom,Journal of Alloys and Compounds,Microstructure and phase transformation behavior of a new high temperature NiTiHf-Ta shape memory alloy with excellent formability,2017.0,Ni49.0Ti36.0Hf15.0 %,,,,,,,,15.0,,,49.0,,,,,,36.0,,,,,,,,,7.98394,57.0
TSPAN_CD_ALL,NiTiHf,X. Yi; K. Sun; W. Gao; X. Meng; W. Cai and L. Zhao,Journal of Alloys and Compounds,Microstructure design of the excellent shape recovery properties in (Ti; Hf) 2Ni/Ti-Ni-Hf high temperature shape memory alloy composite,2017.0,Ni49.0Ti36.0Hf15.0 %,,,,,,,,15.0,,,49.0,,,,,,36.0,,,,,,,,,7.98394,80.0
TSPAN_CD_ALL,NiTiHf,X. Yi; K. Sun; W. Gao; X. Meng; W. Cai and L. Zhao,Journal of Alloys and Compounds,Microstructure design of the excellent shape recovery properties in (Ti; Hf) 2Ni/Ti-Ni-Hf high temperature shape memory alloy composite,2017.0,Ni49.0Ti36.0Hf15.0 %,,,,,,,,15.0,,,49.0,,,,,,36.0,,,,,,,,,7.98394,110.0
TSPAN_CD_ALL,NiTiHf,X. Yi; X. Meng; W. Cai and L. Zhao,Journal of Alloys and Compounds,Multi-stage martensitic transformation behaviors and microstructural characteristics of Ti-Ni-Hf high temperature shape memory alloy powders,2019.0,Ni49.0Ti36.0Hf15.0 %,,,,,,,,15.0,,,49.0,,,,,,36.0,,,,,,,,,7.98394,59.0
TSPAN_CD_ALL,NiTiHf,X. Yi; X. Meng; W. Cai and L. Zhao,Journal of Alloys and Compounds,Multi-stage martensitic transformation behaviors and microstructural characteristics of Ti-Ni-Hf high temperature shape memory alloy powders,2019.0,Ni49.0Ti36.0Hf15.0 %,,,,,,,,15.0,,,49.0,,,,,,36.0,,,,,,,,,7.98394,66.0
TSPAN_CD_ALL,NiTiHf,X. Yi; X. Meng; W. Cai and L. Zhao,Journal of Alloys and Compounds,Multi-stage martensitic transformation behaviors and microstructural characteristics of Ti-Ni-Hf high temperature shape memory alloy powders,2019.0,Ni49.0Ti36.0Hf15.0 %,,,,,,,,15.0,,,49.0,,,,,,36.0,,,,,,,,,7.98394,65.0
TSPAN_CD_ALL,NiTiHf,X. Yi; X. Meng; W. Cai and L. Zhao,Journal of Alloys and Compounds,Multi-stage martensitic transformation behaviors and microstructural characteristics of Ti-Ni-Hf high temperature shape memory alloy powders,2019.0,Ni49.0Ti36.0Hf15.0 %,,,,,,,,15.0,,,49.0,,,,,,36.0,,,,,,,,,7.98394,64.0
TSPAN_CD_ALL,NiTiHf,X. Yi; X. Meng; W. Cai and L. Zhao,Journal of Alloys and Compounds,Multi-stage martensitic transformation behaviors and microstructural characteristics of Ti-Ni-Hf high temperature shape memory alloy powders,2019.0,Ni49.0Ti36.0Hf15.0 %,,,,,,,,15.0,,,49.0,,,,,,36.0,,,,,,,,,7.98394,56.0
TSPAN_CD_ALL,NiTiHf,X. Yi; X. Meng; W. Cai and L. Zhao,Journal of Alloys and Compounds,Multi-stage martensitic transformation behaviors and microstructural characteristics of Ti-Ni-Hf high temperature shape memory alloy powders,2019.0,Ni49.0Ti36.0Hf15.0 %,,,,,,,,15.0,,,49.0,,,,,,36.0,,,,,,,,,7.98394,58.0
TSPAN_CD_ALL,NiTiHf,S. Besseghini; E. Villa and A. Tuissi,Materials Science and Engineering: A,Ni-Ti-Hf shape memory alloy: effect of aging and thermal cycling,1999.0,Ni49.0Ti41.0Hf10.0 %,,,,,,,,10.0,,,49.0,,,,,,41.0,,,,,,,,,7.54379,76.0
TSPAN_CD_ALL,NiTiHf,S. Besseghini; E. Villa and A. Tuissi,Materials Science and Engineering: A,Ni-Ti-Hf shape memory alloy: effect of aging and thermal cycling,1999.0,Ni49.0Ti41.0Hf10.0 %,,,,,,,,10.0,,,49.0,,,,,,41.0,,,,,,,,,7.54379,79.0
TSPAN_CD_ALL,NiTiHf,S. Besseghini; E. Villa and A. Tuissi,Materials Science and Engineering: A,Ni-Ti-Hf shape memory alloy: effect of aging and thermal cycling,1999.0,Ni49.0Ti41.0Hf10.0 %,,,,,,,,10.0,,,49.0,,,,,,41.0,,,,,,,,,7.54379,81.0
TSPAN_CD_ALL,NiTiHf,S. Besseghini; E. Villa and A. Tuissi,Materials Science and Engineering: A,Ni-Ti-Hf shape memory alloy: effect of aging and thermal cycling,1999.0,Ni49.0Ti41.0Hf10.0 %,,,,,,,,10.0,,,49.0,,,,,,41.0,,,,,,,,,7.54379,83.0
TSPAN_CD_ALL,NiTiHf,S. Besseghini; E. Villa and A. Tuissi,Materials Science and Engineering: A,Ni-Ti-Hf shape memory alloy: effect of aging and thermal cycling,1999.0,Ni49.0Ti41.0Hf10.0 %,,,,,,,,10.0,,,49.0,,,,,,41.0,,,,,,,,,7.54379,88.0
TSPAN_CD_ALL,NiTiHf,S. Besseghini; E. Villa and A. Tuissi,Materials Science and Engineering: A,Ni-Ti-Hf shape memory alloy: effect of aging and thermal cycling,1999.0,Ni49.0Ti41.0Hf10.0 %,,,,,,,,10.0,,,49.0,,,,,,41.0,,,,,,,,,7.54379,91.0
TSPAN_CD_ALL,NiTiHf,S. Besseghini; E. Villa and A. Tuissi,Materials Science and Engineering: A,Ni-Ti-Hf shape memory alloy: effect of aging and thermal cycling,1999.0,Ni49.0Ti41.0Hf10.0 %,,,,,,,,10.0,,,49.0,,,,,,41.0,,,,,,,,,7.54379,93.0
TSPAN_CD_ALL,NiTiHf,S. Besseghini; E. Villa and A. Tuissi,Materials Science and Engineering: A,Ni-Ti-Hf shape memory alloy: effect of aging and thermal cycling,1999.0,Ni49.0Ti41.0Hf10.0 %,,,,,,,,10.0,,,49.0,,,,,,41.0,,,,,,,,,7.54379,80.0
TSPAN_CD_ALL,NiTiHf,N. N. Popov; D. V. Presnyakov; E. N. Grishin; T. I. Sysoeva; T. A. Morozova and A. A. Kostyleva,Russian Metallurgy (Metally),Properties of a 49Ni–36Ti–15Hf High-Temperature Shape Memory Alloy in the As-Cast State,2019.0,Ni49.0Ti36.0Hf15.0 %,,,,,,,,15.0,,,49.0,,,,,,36.0,,,,,,,,,7.98394,88.0
TSPAN_CD_ALL,NiTiHf,N. N. Popov; D. V. Presnyakov; E. N. Grishin; T. I. Sysoeva; T. A. Morozova and A. A. Kostyleva,Russian Metallurgy (Metally),Properties of a 49Ni–36Ti–15Hf High-Temperature Shape Memory Alloy in the As-Cast State,2019.0,Ni49.0Ti36.0Hf15.0 %,,,,,,,,15.0,,,49.0,,,,,,36.0,,,,,,,,,7.98394,89.0
TSPAN_CD_ALL,NiTiHf,X. L. Meng; Y. F. Zheng; Z. Wang and L. C. Zhao,Materials Letters,Shape memory properties of the Ti36Ni49Hf15 high temperature shape memory alloy,2000.0,Ni49.0Ti36.0Hf15.0 %,,,,,,,,15.0,,,49.0,,,,,,36.0,,,,,,,,,7.98394,83.0
TSPAN_CD_ALL,NiTiHf,D.-J. Kim; Y.-W. Kim and T.-H. Nam,Journal of nanoscience and nanotechnology,Solidification Rate Dependence of Microstructures and Transformation Behavior of Ti–Ni–Hf Alloys,2018.0,Ni49.0Ti31.0Hf20.0 %,,,,,,,,20.0,,,49.0,,,,,,31.0,,,,,,,,,8.42409,95.0
TSPAN_CD_ALL,NiTiHf,D.-J. Kim; Y.-W. Kim and T.-H. Nam,Journal of nanoscience and nanotechnology,Solidification Rate Dependence of Microstructures and Transformation Behavior of Ti–Ni–Hf Alloys,2018.0,Ni49.0Ti31.0Hf20.0 %,,,,,,,,20.0,,,49.0,,,,,,31.0,,,,,,,,,8.42409,104.0
TSPAN_CD_ALL,NiTiHf,D.-J. Kim; Y.-W. Kim and T.-H. Nam,Journal of nanoscience and nanotechnology,Solidification Rate Dependence of Microstructures and Transformation Behavior of Ti–Ni–Hf Alloys,2018.0,Ni49.0Ti31.0Hf20.0 %,,,,,,,,20.0,,,49.0,,,,,,31.0,,,,,,,,,8.42409,41.0
TSPAN_CD_ALL,NiTiHf,X. L. Meng; W. Cai; Y. F. Zheng; Y. B. Rao and L. C. Zhao,Materials Letters,Two-way shape memory effect induced by martensite deformation and stabilization of martensite in Ti36Ni49Hf15 high temperature shape memory alloy,2003.0,Ni49.0Ti36.0Hf15.0 %,,,,,,,,15.0,,,49.0,,,,,,36.0,,,,,,,,,7.98394,64.0
TSPAN_CD_ALL,NiTiHf,X. L. Meng; W. Cai; Y. F. Zheng; Y. B. Rao and L. C. Zhao,Materials Letters,Two-way shape memory effect induced by martensite deformation and stabilization of martensite in Ti36Ni49Hf15 high temperature shape memory alloy,2003.0,Ni49.0Ti36.0Hf15.0 %,,,,,,,,15.0,,,49.0,,,,,,36.0,,,,,,,,,7.98394,70.0
TSPAN_CD_ALL,NiTiHf,X. L. Meng; W. Cai; Y. F. Zheng; Y. B. Rao and L. C. Zhao,Materials Letters,Two-way shape memory effect induced by martensite deformation and stabilization of martensite in Ti36Ni49Hf15 high temperature shape memory alloy,2003.0,Ni49.0Ti36.0Hf15.0 %,,,,,,,,15.0,,,49.0,,,,,,36.0,,,,,,,,,7.98394,82.0
TSPAN_CD_ALL,NiTiHf,X. L. Meng; W. Cai; Y. F. Zheng; Y. B. Rao and L. C. Zhao,Materials Letters,Two-way shape memory effect induced by martensite deformation and stabilization of martensite in Ti36Ni49Hf15 high temperature shape memory alloy,2003.0,Ni49.0Ti36.0Hf15.0 %,,,,,,,,15.0,,,49.0,,,,,,36.0,,,,,,,,,7.98394,87.0
TSPAN_CD_ALL,NiTiHf,X. L. Meng; W. Cai; Y. F. Zheng; Y. B. Rao and L. C. Zhao,Materials Letters,Two-way shape memory effect induced by martensite deformation and stabilization of martensite in Ti36Ni49Hf15 high temperature shape memory alloy,2003.0,Ni49.0Ti36.0Hf15.0 %,,,,,,,,15.0,,,49.0,,,,,,36.0,,,,,,,,,7.98394,90.0
TSPAN_CD_ALL,NiTiHf,X. L. Meng; W. Cai; Y. F. Zheng; Y. B. Rao and L. C. Zhao,Materials Letters,Two-way shape memory effect induced by martensite deformation and stabilization of martensite in Ti36Ni49Hf15 high temperature shape memory alloy,2003.0,Ni49.0Ti36.0Hf15.0 %,,,,,,,,15.0,,,49.0,,,,,,36.0,,,,,,,,,7.98394,94.0
TSPAN_CD_ALL,NiTiHf,X. L. Meng; Y. F. Zheng; W. Cai and L. C. Zhao,Journal of Alloys and Compounds,Two-way shape memory effect of a TiNiHf high temperature shape memory alloy,2004.0,Ni49.0Ti36.0Hf15.0 %,,,,,,,,15.0,,,49.0,,,,,,36.0,,,,,,,,,7.98394,83.0
TSPAN_CD_ALL,NiTiHf,X. L. Meng; Y. F. Zheng; W. Cai and L. C. Zhao,Journal of Alloys and Compounds,Two-way shape memory effect of a TiNiHf high temperature shape memory alloy,2004.0,Ni49.0Ti36.0Hf15.0 %,,,,,,,,15.0,,,49.0,,,,,,36.0,,,,,,,,,7.98394,91.0
TSPAN_CD_ALL,NiTiHf,X. L. Meng; Y. F. Zheng; W. Cai and L. C. Zhao,Journal of Alloys and Compounds,Two-way shape memory effect of a TiNiHf high temperature shape memory alloy,2004.0,Ni49.0Ti36.0Hf15.0 %,,,,,,,,15.0,,,49.0,,,,,,36.0,,,,,,,,,7.98394,97.0
TSPAN_CD_ALL,NiTiHf,X. L. Meng; Y. F. Zheng; W. Cai and L. C. Zhao,Journal of Alloys and Compounds,Two-way shape memory effect of a TiNiHf high temperature shape memory alloy,2004.0,Ni49.0Ti36.0Hf15.0 %,,,,,,,,15.0,,,49.0,,,,,,36.0,,,,,,,,,7.98394,106.0
TSPAN_CD_ALL,NiTiHf,X. L. Meng; Y. F. Zheng; W. Cai and L. C. Zhao,Journal of Alloys and Compounds,Two-way shape memory effect of a TiNiHf high temperature shape memory alloy,2004.0,Ni49.0Ti36.0Hf15.0 %,,,,,,,,15.0,,,49.0,,,,,,36.0,,,,,,,,,7.98394,110.0
TSPAN_CD_ALL,NiTiHf,X. L. Meng; Y. F. Zheng; W. Cai and L. C. Zhao,Journal of Alloys and Compounds,Two-way shape memory effect of a TiNiHf high temperature shape memory alloy,2004.0,Ni49.0Ti36.0Hf15.0 %,,,,,,,,15.0,,,49.0,,,,,,36.0,,,,,,,,,7.98394,110.0
TSPAN_CD_ALL,NiTiHf,S. Sanjabi; Y. Z. Cao and Z. H. Barber,Sensors and Actuators A: Physical,Multi-target sputter deposition of Ni50Ti50−xHfx shape memory thin films for high temperature microactuator application,2005.0,Ni49.2Ti29.7Hf21.1 %,,,,,,,,21.1,,,49.2,,,,,,29.7,,,,,,,,,8.529725,131.0
TSPAN_CD_ALL,NiTiHf,A. J. Muir Wood; S. Sanjabi; Y. Q. Fu; Z. H. Barber and T. W. Clyne,Surface and Coatings Technology,Nanoindentation of binary and ternary Ni–Ti-based shape memory alloy thin films,2008.0,Ni49.2Ti29.7Hf21.1 %,,,,,,,,21.1,,,49.2,,,,,,29.7,,,,,,,,,8.529725,80.0
TSPAN_CD_ALL,NiTiHf,S. Sanjabi; Y. Z. Cao and Z. H. Barber,Sensors and Actuators A: Physical,Multi-target sputter deposition of Ni50Ti50−xHfx shape memory thin films for high temperature microactuator application,2005.0,Ni49.3Ti26.3Hf24.4 %,,,,,,,,24.4,,,49.3,,,,,,26.3,,,,,,,,,8.824625,206.0
TSPAN_CD_ALL,NiTiHf,A. J. Muir Wood; S. Sanjabi; Y. Q. Fu; Z. H. Barber and T. W. Clyne,Surface and Coatings Technology,Nanoindentation of binary and ternary Ni–Ti-based shape memory alloy thin films,2008.0,Ni49.3Ti26.3Hf24.4 %,,,,,,,,24.4,,,49.3,,,,,,26.3,,,,,,,,,8.824625,85.0
TSPAN_CD_ALL,NiTiHf,K. S. Suresh; D. I. Kim; S. K. Bhaumik and S. Suwas,Intermetallics,Evolution and stability of phases in a high temperature shape memory alloy Ni49.4Ti38.6Hf12,2014.0,Ni49.4Ti38.6Hf12.0 %,,,,,,,,12.0,,,49.4,,,,,,38.6,,,,,,,,,7.737454,147.0
TSPAN_CD_ALL,NiTiHf,K. S. Suresh; D. I. Kim; S. K. Bhaumik and S. Suwas,Intermetallics,Evolution and stability of phases in a high temperature shape memory alloy Ni49.4Ti38.6Hf12,2014.0,Ni49.4Ti38.6Hf12.0 %,,,,,,,,12.0,,,49.4,,,,,,38.6,,,,,,,,,7.737454,145.0
TSPAN_CD_ALL,NiTiHf,K. S. Suresh; D. I. Kim; S. K. Bhaumik and S. Suwas,Intermetallics,Evolution and stability of phases in a high temperature shape memory alloy Ni49.4Ti38.6Hf12,2014.0,Ni49.4Ti38.6Hf12.0 %,,,,,,,,12.0,,,49.4,,,,,,38.6,,,,,,,,,7.737454,122.0
TSPAN_CD_ALL,NiTiHf,K. S. Suresh; D. I. Kim; S. K. Bhaumik and S. Suwas,Intermetallics,Evolution of microstructure and texture in Ni49.4Ti38.6Hf12 shape memory alloy during hot rolling,2013.0,Ni49.4Ti38.6Hf12.0 %,,,,,,,,12.0,,,49.4,,,,,,38.6,,,,,,,,,7.737454,100.0
TSPAN_CD_ALL,NiTiHf,K. S. Suresh; D. I. Kim; S. K. Bhaumik and S. Suwas,Intermetallics,Evolution of microstructure and texture in Ni49.4Ti38.6Hf12 shape memory alloy during hot rolling,2013.0,Ni49.4Ti38.6Hf12.0 %,,,,,,,,12.0,,,49.4,,,,,,38.6,,,,,,,,,7.737454,112.0
TSPAN_CD_ALL,NiTiHf,G. S. Firstov; J. Van Humbeeck and Y. N. Koval,Materials Science and Engineering: A,High-temperature shape memory alloys,2004.0,Ni49.4Ti35.900000000000006Hf14.7 %,,,,,,,,14.7,,,49.4,,,,,,35.9,,,,,,,,,7.975135,108.0
TSPAN_CD_ALL,NiTiHf,S. Sanjabi; Y. Z. Cao and Z. H. Barber,Sensors and Actuators A: Physical,Multi-target sputter deposition of Ni50Ti50−xHfx shape memory thin films for high temperature microactuator application,2005.0,Ni49.4Ti40.2Hf10.4 %,,,,,,,,10.4,,,49.4,,,,,,40.2,,,,,,,,,7.596606,66.0
TSPAN_CD_ALL,NiTiHf,A. J. Muir Wood; S. Sanjabi; Y. Q. Fu; Z. H. Barber and T. W. Clyne,Surface and Coatings Technology,Nanoindentation of binary and ternary Ni–Ti-based shape memory alloy thin films,2008.0,Ni49.4Ti40.2Hf10.4 %,,,,,,,,10.4,,,49.4,,,,,,40.2,,,,,,,,,7.596606,60.0
