Repository: AyushChauhan9389/Shape-Memory-Alloy-Dataset

File: Combined_SMA_Dataset.csv (part 106 of 113)
Source_Directory,Alloy_Type,Authors,Source,Title,Year,composition,Ag (at.%),Al (at.%),Au (at.%),Cd (at.%),Co (at.%),Cu (at.%),Fe (at.%),Hf (at.%),Mn (at.%),Nb (at.%),Ni (at.%),Pd (at.%),Pt (at.%),Ru (at.%),Si (at.%),Ta (at.%),Ti (at.%),Zn (at.%),Zr (at.%),Austenite Finish Temperature - AF - (°C),Austenite Start Temperature - AS - (°C),Martensite Finish Temperature - MF - (°C),Martensite Start Temperature - MS - (°C),Cooling Rate (°C/min),Heating Rate (°C/min),Calculated Density (g/cm^3),Thermal transformation span (TSPAN) - (AF-MF) - (°C)
TSPAN_CD_ALL,NiTiHf,G. S. Firstov; J. Van Humbeeck and Y. N. Koval,Scripta Materialia,Comparison of high temperature shape memory behaviour for ZrCu-based; Ti–Ni–Zr and Ti–Ni–Hf alloys,2004.0,Ni49.42Ti35.95Hf14.63 %,,,,,,,,14.63,,,49.42,,,,,,35.95,,,,,,,,,7.9698531,130.0
TSPAN_CD_ALL,NiTiHf,H. Y. Kim; T. Jinguu; T.-h. Nam and S. Miyazaki,Scripta Materialia,Cold workability and shape memory properties of novel Ti–Ni–Hf–Nb high-temperature shape memory alloys,2011.0,Ni49.5Ti35.5Hf15.0 %,,,,,,,,15.0,,,49.5,,,,,,35.5,,,,,,,,,8.005945,106.0
TSPAN_CD_ALL,NiTiHf,H. Y. Kim; T. Jinguu; T.-h. Nam and S. Miyazaki,Scripta Materialia,Cold workability and shape memory properties of novel Ti–Ni–Hf–Nb high-temperature shape memory alloys,2011.0,Ni49.5Ti35.5Hf15.0 %,,,,,,,,15.0,,,49.5,,,,,,35.5,,,,,,,,,8.005945,114.0
TSPAN_CD_ALL,NiTiHf,H. Y. Kim; T. Jinguu; T.-h. Nam and S. Miyazaki,Scripta Materialia,Cold workability and shape memory properties of novel Ti–Ni–Hf–Nb high-temperature shape memory alloys,2011.0,Ni49.5Ti35.5Hf15.0 %,,,,,,,,15.0,,,49.5,,,,,,35.5,,,,,,,,,8.005945,128.0
TSPAN_CD_ALL,NiTiHf,H. Y. Kim; T. Jinguu; T.-h. Nam and S. Miyazaki,Scripta Materialia,Cold workability and shape memory properties of novel Ti–Ni–Hf–Nb high-temperature shape memory alloys,2011.0,Ni49.5Ti35.5Hf15.0 %,,,,,,,,15.0,,,49.5,,,,,,35.5,,,,,,,,,8.005945,151.0
TSPAN_CD_ALL,NiTiHf,H. Y. Kim; T. Jinguu; T.-h. Nam and S. Miyazaki,Scripta Materialia,Cold workability and shape memory properties of novel Ti–Ni–Hf–Nb high-temperature shape memory alloys,2011.0,Ni49.5Ti35.5Hf15.0 %,,,,,,,,15.0,,,49.5,,,,,,35.5,,,,,,,,,8.005945,173.0
TSPAN_CD_ALL,NiTiHf,S. Sanjabi; Y. Z. Cao and Z. H. Barber,Sensors and Actuators A: Physical,Multi-target sputter deposition of Ni50Ti50−xHfx shape memory thin films for high temperature microactuator application,2005.0,Ni49.5Ti34.9Hf15.6 %,,,,,,,,15.6,,,49.5,,,,,,34.9,,,,,,,,,8.058763,116.0
TSPAN_CD_ALL,NiTiHf,A. J. Muir Wood; S. Sanjabi; Y. Q. Fu; Z. H. Barber and T. W. Clyne,Surface and Coatings Technology,Nanoindentation of binary and ternary Ni–Ti-based shape memory alloy thin films,2008.0,Ni49.5Ti34.9Hf15.6 %,,,,,,,,15.6,,,49.5,,,,,,34.9,,,,,,,,,8.058763,80.0
TSPAN_CD_ALL,NiTiHf,D.-J. Kim; Y.-W. Kim and T.-H. Nam,Journal of nanoscience and nanotechnology,Solidification Rate Dependence of Microstructures and Transformation Behavior of Ti–Ni–Hf Alloys,2018.0,Ni49.5Ti30.5Hf20.0 %,,,,,,,,20.0,,,49.5,,,,,,30.5,,,,,,,,,8.446095,116.0
TSPAN_CD_ALL,NiTiHf,D.-J. Kim; Y.-W. Kim and T.-H. Nam,Journal of nanoscience and nanotechnology,Solidification Rate Dependence of Microstructures and Transformation Behavior of Ti–Ni–Hf Alloys,2018.0,Ni49.5Ti30.5Hf20.0 %,,,,,,,,20.0,,,49.5,,,,,,30.5,,,,,,,,,8.446095,107.0
TSPAN_CD_ALL,NiTiHf,D.-J. Kim; Y.-W. Kim and T.-H. Nam,Journal of nanoscience and nanotechnology,Solidification Rate Dependence of Microstructures and Transformation Behavior of Ti–Ni–Hf Alloys,2018.0,Ni49.5Ti30.5Hf20.0 %,,,,,,,,20.0,,,49.5,,,,,,30.5,,,,,,,,,8.446095,74.0
TSPAN_CD_ALL,NiTiHf,S. Sanjabi; S. Sadrnezhaad and Z. Barber,Materials Science and Technology,Sputter alloying of Ni; Ti and Hf for fabrication of high temperature shape memory thin films,2007.0,Ni49.5Ti34.9Hf15.6 %,,,,,,,,15.6,,,49.5,,,,,,34.9,,,,,,,,,8.058763,129.0
TSPAN_CD_ALL,NiTiHf,T.-J. Ho; S.-K. Wu and K.-H. Lin,Materials Transactions,Two-Stage Martensitic Transformation in Thermal-Cycled Ti40. 5Ni49. 5Hf10 Shape Memory Alloy,2010.0,Ni49.5Ti40.5Hf10.0 %,,,,,,,,10.0,,,49.5,,,,,,40.5,,,,,,,,,7.565795,91.0
TSPAN_CD_ALL,NiTiHf,T.-J. Ho; S.-K. Wu and K.-H. Lin,Materials Transactions,Two-Stage Martensitic Transformation in Thermal-Cycled Ti40. 5Ni49. 5Hf10 Shape Memory Alloy,2010.0,Ni49.5Ti40.5Hf10.0 %,,,,,,,,10.0,,,49.5,,,,,,40.5,,,,,,,,,7.565795,94.0
TSPAN_CD_ALL,NiTiHf,T.-J. Ho; S.-K. Wu and K.-H. Lin,Materials Transactions,Two-Stage Martensitic Transformation in Thermal-Cycled Ti40. 5Ni49. 5Hf10 Shape Memory Alloy,2010.0,Ni49.5Ti40.5Hf10.0 %,,,,,,,,10.0,,,49.5,,,,,,40.5,,,,,,,,,7.565795,95.0
TSPAN_CD_ALL,NiTiHf,T.-J. Ho; S.-K. Wu and K.-H. Lin,Materials Transactions,Two-Stage Martensitic Transformation in Thermal-Cycled Ti40. 5Ni49. 5Hf10 Shape Memory Alloy,2010.0,Ni49.5Ti40.5Hf10.0 %,,,,,,,,10.0,,,49.5,,,,,,40.5,,,,,,,,,7.565795,95.0
TSPAN_CD_ALL,NiTiHf,T.-J. Ho; S.-K. Wu and K.-H. Lin,Materials Transactions,Two-Stage Martensitic Transformation in Thermal-Cycled Ti40. 5Ni49. 5Hf10 Shape Memory Alloy,2010.0,Ni49.5Ti40.5Hf10.0 %,,,,,,,,10.0,,,49.5,,,,,,40.5,,,,,,,,,7.565795,99.0
TSPAN_CD_ALL,NiTiHf,T.-J. Ho; S.-K. Wu and K.-H. Lin,Materials Transactions,Two-Stage Martensitic Transformation in Thermal-Cycled Ti40. 5Ni49. 5Hf10 Shape Memory Alloy,2010.0,Ni49.5Ti40.5Hf10.0 %,,,,,,,,10.0,,,49.5,,,,,,40.5,,,,,,,,,7.565795,100.0
TSPAN_CD_ALL,NiTiHf,Z. Zhang; J. Frenzel; K. Neuking and G. Eggeler,Materials Transactions,Vacuum induction melting of ternary NiTiX (X= Cu; Fe; Hf; Zr) shape memory alloys using graphite crucibles,2006.0,Ni49.5Ti35.5Hf15.0 %,,,,,,,,15.0,,,49.5,,,,,,35.5,,,,,,,,,8.005945,99.0
TSPAN_CD_ALL,NiTiHf,Z. Zhang; J. Frenzel; K. Neuking and G. Eggeler,Materials Transactions,Vacuum induction melting of ternary NiTiX (X= Cu; Fe; Hf; Zr) shape memory alloys using graphite crucibles,2006.0,Ni49.5Ti35.5Hf15.0 %,,,,,,,,15.0,,,49.5,,,,,,35.5,,,,,,,,,8.005945,87.0
TSPAN_CD_ALL,NiTiHf,N. A. Ley and M. L. Young,,Effects of Thermo-Mechanical Processing on Precipitate Evolution in Equiatomic and Ni-lean NiTiHf High Temperature Shape Memory Alloys,2019.0,Ni49.6Ti40.4Hf10.0 %,,,,,,,,10.0,,,49.6,,,,,,40.4,,,,,,,,,7.570196,92.0
TSPAN_CD_ALL,NiTiHf,N. A. Ley and M. L. Young,,Effects of Thermo-Mechanical Processing on Precipitate Evolution in Equiatomic and Ni-lean NiTiHf High Temperature Shape Memory Alloys,2019.0,Ni49.6Ti40.4Hf10.0 %,,,,,,,,10.0,,,49.6,,,,,,40.4,,,,,,,,,7.570196,57.0
TSPAN_CD_ALL,NiTiHf,N. A. Ley and M. L. Young,,Effects of Thermo-Mechanical Processing on Precipitate Evolution in Equiatomic and Ni-lean NiTiHf High Temperature Shape Memory Alloys,2019.0,Ni49.6Ti40.4Hf10.0 %,,,,,,,,10.0,,,49.6,,,,,,40.4,,,,,,,,,7.570196,86.0
TSPAN_CD_ALL,NiTiHf,S. Sanjabi; Y. Z. Cao and Z. H. Barber,Sensors and Actuators A: Physical,Multi-target sputter deposition of Ni50Ti50−xHfx shape memory thin films for high temperature microactuator application,2005.0,Ni49.6Ti45.2Hf5.2 %,,,,,,,,5.2,,,49.6,,,,,,45.2,,,,,,,,,7.147652,106.0
TSPAN_CD_ALL,NiTiHf,A. J. Muir Wood; S. Sanjabi; Y. Q. Fu; Z. H. Barber and T. W. Clyne,Surface and Coatings Technology,Nanoindentation of binary and ternary Ni–Ti-based shape memory alloy thin films,2008.0,Ni49.6Ti45.2Hf5.2 %,,,,,,,,5.2,,,49.6,,,,,,45.2,,,,,,,,,7.147652,90.0
TSPAN_CD_ALL,NiTiHf,C. Zhao; Y. Jin; S. Zhao and Q. Hou,Vacuum,Crystallization and microstructural evolution of an amorphous Ni–Ti–Hf film,2017.0,Ni49.78Ti35.13Hf15.09 %,,,,,,,,15.09,,,49.78,,,,,,35.13,,,,,,,,,8.0261905,134.0
TSPAN_CD_ALL,NiTiHf,B. Kockar; I. Karaman; J. I. Kim and Y. Chumlyakov,Scripta Materialia,A method to enhance cyclic reversibility of NiTiHf high temperature shape memory alloys,2006.0,Ni49.8Ti42.2Hf8.0 %,,,,,,,,8.0,,,49.8,,,,,,42.2,,,,,,,,,7.402938,92.0
TSPAN_CD_ALL,NiTiHf,B. Kockar; I. Karaman; J. I. Kim and Y. Chumlyakov,Scripta Materialia,A method to enhance cyclic reversibility of NiTiHf high temperature shape memory alloys,2006.0,Ni49.8Ti42.2Hf8.0 %,,,,,,,,8.0,,,49.8,,,,,,42.2,,,,,,,,,7.402938,92.0
TSPAN_CD_ALL,NiTiHf,B. Kockar; I. Karaman; J. I. Kim and Y. Chumlyakov,Scripta Materialia,A method to enhance cyclic reversibility of NiTiHf high temperature shape memory alloys,2006.0,Ni49.8Ti42.2Hf8.0 %,,,,,,,,8.0,,,49.8,,,,,,42.2,,,,,,,,,7.402938,94.0
TSPAN_CD_ALL,NiTiHf,B. Kockar; I. Karaman; J. I. Kim and Y. Chumlyakov,Scripta Materialia,A method to enhance cyclic reversibility of NiTiHf high temperature shape memory alloys,2006.0,Ni49.8Ti42.2Hf8.0 %,,,,,,,,8.0,,,49.8,,,,,,42.2,,,,,,,,,7.402938,80.0
TSPAN_CD_ALL,NiTiHf,B. Kockar; I. Karaman; J. I. Kim and Y. Chumlyakov,Scripta Materialia,A method to enhance cyclic reversibility of NiTiHf high temperature shape memory alloys,2006.0,Ni49.8Ti42.2Hf8.0 %,,,,,,,,8.0,,,49.8,,,,,,42.2,,,,,,,,,7.402938,82.0
TSPAN_CD_ALL,NiTiHf,B. Kockar; I. Karaman; J. I. Kim and Y. Chumlyakov,Scripta Materialia,A method to enhance cyclic reversibility of NiTiHf high temperature shape memory alloys,2006.0,Ni49.8Ti42.2Hf8.0 %,,,,,,,,8.0,,,49.8,,,,,,42.2,,,,,,,,,7.402938,85.0
TSPAN_CD_ALL,NiTiHf,B. Kockar; I. Karaman; J. I. Kim and Y. Chumlyakov,Scripta Materialia,A method to enhance cyclic reversibility of NiTiHf high temperature shape memory alloys,2006.0,Ni49.8Ti42.2Hf8.0 %,,,,,,,,8.0,,,49.8,,,,,,42.2,,,,,,,,,7.402938,102.0
TSPAN_CD_ALL,NiTiHf,B. Kockar; I. Karaman; J. I. Kim and Y. Chumlyakov,Scripta Materialia,A method to enhance cyclic reversibility of NiTiHf high temperature shape memory alloys,2006.0,Ni49.8Ti42.2Hf8.0 %,,,,,,,,8.0,,,49.8,,,,,,42.2,,,,,,,,,7.402938,83.0
TSPAN_CD_ALL,NiTiHf,B. Kockar; I. Karaman; J. I. Kim and Y. Chumlyakov,Scripta Materialia,A method to enhance cyclic reversibility of NiTiHf high temperature shape memory alloys,2006.0,Ni49.8Ti42.2Hf8.0 %,,,,,,,,8.0,,,49.8,,,,,,42.2,,,,,,,,,7.402938,87.0
TSPAN_CD_ALL,NiTiHf,B. Kockar; I. Karaman; J. I. Kim and Y. Chumlyakov,Scripta Materialia,A method to enhance cyclic reversibility of NiTiHf high temperature shape memory alloys,2006.0,Ni49.8Ti42.2Hf8.0 %,,,,,,,,8.0,,,49.8,,,,,,42.2,,,,,,,,,7.402938,88.0
TSPAN_CD_ALL,NiTiHf,B. Kockar; I. Karaman; J. I. Kim and Y. Chumlyakov,Scripta Materialia,A method to enhance cyclic reversibility of NiTiHf high temperature shape memory alloys,2006.0,Ni49.8Ti42.2Hf8.0 %,,,,,,,,8.0,,,49.8,,,,,,42.2,,,,,,,,,7.402938,90.0
TSPAN_CD_ALL,NiTiHf,B. Kockar; I. Karaman; J. I. Kim and Y. Chumlyakov,Scripta Materialia,A method to enhance cyclic reversibility of NiTiHf high temperature shape memory alloys,2006.0,Ni49.8Ti42.2Hf8.0 %,,,,,,,,8.0,,,49.8,,,,,,42.2,,,,,,,,,7.402938,93.0
TSPAN_CD_ALL,NiTiHf,B. Kockar; I. Karaman; J. I. Kim and Y. Chumlyakov,Scripta Materialia,A method to enhance cyclic reversibility of NiTiHf high temperature shape memory alloys,2006.0,Ni49.8Ti42.2Hf8.0 %,,,,,,,,8.0,,,49.8,,,,,,42.2,,,,,,,,,7.402938,95.0
TSPAN_CD_ALL,NiTiHf,B. Kockar; I. Karaman; J. I. Kim and Y. Chumlyakov,Scripta Materialia,A method to enhance cyclic reversibility of NiTiHf high temperature shape memory alloys,2006.0,Ni49.8Ti42.2Hf8.0 %,,,,,,,,8.0,,,49.8,,,,,,42.2,,,,,,,,,7.402938,97.0
TSPAN_CD_ALL,NiTiHf,B. Kockar; I. Karaman; J. I. Kim and Y. Chumlyakov,Scripta Materialia,A method to enhance cyclic reversibility of NiTiHf high temperature shape memory alloys,2006.0,Ni49.8Ti42.2Hf8.0 %,,,,,,,,8.0,,,49.8,,,,,,42.2,,,,,,,,,7.402938,88.0
TSPAN_CD_ALL,NiTiHf,B. Kockar; I. Karaman; J. I. Kim and Y. Chumlyakov,Scripta Materialia,A method to enhance cyclic reversibility of NiTiHf high temperature shape memory alloys,2006.0,Ni49.8Ti42.2Hf8.0 %,,,,,,,,8.0,,,49.8,,,,,,42.2,,,,,,,,,7.402938,95.0
TSPAN_CD_ALL,NiTiHf,B. Kockar; I. Karaman; J. I. Kim and Y. Chumlyakov,Scripta Materialia,A method to enhance cyclic reversibility of NiTiHf high temperature shape memory alloys,2006.0,Ni49.8Ti42.2Hf8.0 %,,,,,,,,8.0,,,49.8,,,,,,42.2,,,,,,,,,7.402938,101.0
TSPAN_CD_ALL,NiTiHf,B. Kockar; I. Karaman; J. I. Kim and Y. Chumlyakov,Scripta Materialia,A method to enhance cyclic reversibility of NiTiHf high temperature shape memory alloys,2006.0,Ni49.8Ti42.2Hf8.0 %,,,,,,,,8.0,,,49.8,,,,,,42.2,,,,,,,,,7.402938,112.0
TSPAN_CD_ALL,NiTiHf,B. Kockar; I. Karaman; J. I. Kim and Y. Chumlyakov,Scripta Materialia,A method to enhance cyclic reversibility of NiTiHf high temperature shape memory alloys,2006.0,Ni49.8Ti42.2Hf8.0 %,,,,,,,,8.0,,,49.8,,,,,,42.2,,,,,,,,,7.402938,77.0
TSPAN_CD_ALL,NiTiHf,B. Kockar; I. Karaman; J. I. Kim and Y. Chumlyakov,Scripta Materialia,A method to enhance cyclic reversibility of NiTiHf high temperature shape memory alloys,2006.0,Ni49.8Ti42.2Hf8.0 %,,,,,,,,8.0,,,49.8,,,,,,42.2,,,,,,,,,7.402938,79.0
TSPAN_CD_ALL,NiTiHf,P. E. Thoma and J. J. Boehm,Materials Science and Engineering: A,Effect of composition on the amount of second phase and transformation temperatures of NixTi90−xHf10 shape memory alloys,1999.0,Ni49.8Ti40.2Hf10.0 %,,,,,,,,10.0,,,49.8,,,,,,40.2,,,,,,,,,7.578998,105.0
TSPAN_CD_ALL,NiTiHf,K. Chastaing; P. Vermaut; P. Ochin; C. Segui; J. Y. Laval and R. Portier,Materials Science and Engineering: A,Effect of Cu and Hf additions on NiTi martensitic transformation,2006.0,Ni49.8Ti40.2Hf10.0 %,,,,,,,,10.0,,,49.8,,,,,,40.2,,,,,,,,,7.578998,94.0
TSPAN_CD_ALL,NiTiHf,P. L. Potapov; A. V. Shelyakov; A. A. Gulyaev; E. L. Svistunov; N. M. Matveeva and D. Hodgson,Materials Letters,Effect of Hf on the structure of Ni-Ti martensitic alloys,1997.0,Ni49.8Ti42.2Hf8.0 %,,,,,,,,8.0,,,49.8,,,,,,42.2,,,,,,,,,7.402938,92.0
TSPAN_CD_ALL,NiTiHf,P. L. Potapov; A. V. Shelyakov; A. A. Gulyaev; E. L. Svistunov; N. M. Matveeva and D. Hodgson,Materials Letters,Effect of Hf on the structure of Ni-Ti martensitic alloys,1997.0,Ni49.8Ti40.7Hf9.5 %,,,,,,,,9.5,,,49.8,,,,,,40.7,,,,,,,,,7.534983,98.0
TSPAN_CD_ALL,NiTiHf,P. L. Potapov; A. V. Shelyakov; A. A. Gulyaev; E. L. Svistunov; N. M. Matveeva and D. Hodgson,Materials Letters,Effect of Hf on the structure of Ni-Ti martensitic alloys,1997.0,Ni49.8Ti40.7Hf9.5 %,,,,,,,,9.5,,,49.8,,,,,,40.7,,,,,,,,,7.534983,153.0
TSPAN_CD_ALL,NiTiHf,P. L. Potapov; A. V. Shelyakov; A. A. Gulyaev; E. L. Svistunov; N. M. Matveeva and D. Hodgson,Materials Letters,Effect of Hf on the structure of Ni-Ti martensitic alloys,1997.0,Ni49.8Ti39.2Hf11.0 %,,,,,,,,11.0,,,49.8,,,,,,39.2,,,,,,,,,7.667028,99.0
TSPAN_CD_ALL,NiTiHf,P. L. Potapov; A. V. Shelyakov; A. A. Gulyaev; E. L. Svistunov; N. M. Matveeva and D. Hodgson,Materials Letters,Effect of Hf on the structure of Ni-Ti martensitic alloys,1997.0,Ni49.8Ti39.2Hf11.0 %,,,,,,,,11.0,,,49.8,,,,,,39.2,,,,,,,,,7.667028,166.0
TSPAN_CD_ALL,NiTiHf,P. L. Potapov; A. V. Shelyakov; A. A. Gulyaev; E. L. Svistunov; N. M. Matveeva and D. Hodgson,Materials Letters,Effect of Hf on the structure of Ni-Ti martensitic alloys,1997.0,Ni49.8Ti35.2Hf15.0 %,,,,,,,,15.0,,,49.8,,,,,,35.2,,,,,,,,,8.019148,115.0
TSPAN_CD_ALL,NiTiHf,P. L. Potapov; A. V. Shelyakov; A. A. Gulyaev; E. L. Svistunov; N. M. Matveeva and D. Hodgson,Materials Letters,Effect of Hf on the structure of Ni-Ti martensitic alloys,1997.0,Ni49.8Ti35.2Hf15.0 %,,,,,,,,15.0,,,49.8,,,,,,35.2,,,,,,,,,8.019148,154.0
TSPAN_CD_ALL,NiTiHf,P. L. Potapov; A. V. Shelyakov; A. A. Gulyaev; E. L. Svistunov; N. M. Matveeva and D. Hodgson,Materials Letters,Effect of Hf on the structure of Ni-Ti martensitic alloys,1997.0,Ni49.8Ti30.2Hf20.0 %,,,,,,,,20.0,,,49.8,,,,,,30.2,,,,,,,,,8.459298,149.0
TSPAN_CD_ALL,NiTiHf,P. L. Potapov; A. V. Shelyakov; A. A. Gulyaev; E. L. Svistunov; N. M. Matveeva and D. Hodgson,Materials Letters,Effect of Hf on the structure of Ni-Ti martensitic alloys,1997.0,Ni49.8Ti30.2Hf20.0 %,,,,,,,,20.0,,,49.8,,,,,,30.2,,,,,,,,,8.459298,208.0
TSPAN_CD_ALL,NiTiHf,N. A. Ley and M. L. Young,,Effects of Thermo-Mechanical Processing on Precipitate Evolution in Equiatomic and Ni-lean NiTiHf High Temperature Shape Memory Alloys,2019.0,Ni49.8Ti40.2Hf10.0 %,,,,,,,,10.0,,,49.8,,,,,,40.2,,,,,,,,,7.578998,92.0
TSPAN_CD_ALL,NiTiHf,N. A. Ley and M. L. Young,,Effects of Thermo-Mechanical Processing on Precipitate Evolution in Equiatomic and Ni-lean NiTiHf High Temperature Shape Memory Alloys,2019.0,Ni49.8Ti40.2Hf10.0 %,,,,,,,,10.0,,,49.8,,,,,,40.2,,,,,,,,,7.578998,60.0
TSPAN_CD_ALL,NiTiHf,N. A. Ley and M. L. Young,,Effects of Thermo-Mechanical Processing on Precipitate Evolution in Equiatomic and Ni-lean NiTiHf High Temperature Shape Memory Alloys,2019.0,Ni49.8Ti40.2Hf10.0 %,,,,,,,,10.0,,,49.8,,,,,,40.2,,,,,,,,,7.578998,85.0
TSPAN_CD_ALL,NiTiHf,F. Dalle; E. Perrin; P. Vermaut; M. Masse and R. Portier,Acta Materialia,Interface mobility in Ni49.8Ti42.2Hf8 shape memory alloy,2002.0,Ni49.8Ti42.2Hf8.0 %,,,,,,,,8.0,,,49.8,,,,,,42.2,,,,,,,,,7.402938,89.0
TSPAN_CD_ALL,NiTiHf,F. Dalle; E. Perrin; P. Vermaut; M. Masse and R. Portier,Acta Materialia,Interface mobility in Ni49.8Ti42.2Hf8 shape memory alloy,2002.0,Ni49.8Ti42.2Hf8.0 %,,,,,,,,8.0,,,49.8,,,,,,42.2,,,,,,,,,7.402938,91.0
TSPAN_CD_ALL,NiTiHf,F. Dalle; E. Perrin; P. Vermaut; M. Masse and R. Portier,Acta Materialia,Interface mobility in Ni49.8Ti42.2Hf8 shape memory alloy,2002.0,Ni49.8Ti42.2Hf8.0 %,,,,,,,,8.0,,,49.8,,,,,,42.2,,,,,,,,,7.402938,92.0
TSPAN_CD_ALL,NiTiHf,F. Dalle; E. Perrin; P. Vermaut; M. Masse and R. Portier,Acta Materialia,Interface mobility in Ni49.8Ti42.2Hf8 shape memory alloy,2002.0,Ni49.8Ti42.2Hf8.0 %,,,,,,,,8.0,,,49.8,,,,,,42.2,,,,,,,,,7.402938,93.0
TSPAN_CD_ALL,NiTiHf,F. Dalle; E. Perrin; P. Vermaut; M. Masse and R. Portier,Acta Materialia,Interface mobility in Ni49.8Ti42.2Hf8 shape memory alloy,2002.0,Ni49.8Ti42.2Hf8.0 %,,,,,,,,8.0,,,49.8,,,,,,42.2,,,,,,,,,7.402938,93.0
TSPAN_CD_ALL,NiTiHf,F. Dalle; E. Perrin; P. Vermaut; M. Masse and R. Portier,Acta Materialia,Interface mobility in Ni49.8Ti42.2Hf8 shape memory alloy,2002.0,Ni49.8Ti42.2Hf8.0 %,,,,,,,,8.0,,,49.8,,,,,,42.2,,,,,,,,,7.402938,93.0
TSPAN_CD_ALL,NiTiHf,F. Dalle; E. Perrin; P. Vermaut; M. Masse and R. Portier,Acta Materialia,Interface mobility in Ni49.8Ti42.2Hf8 shape memory alloy,2002.0,Ni49.8Ti42.2Hf8.0 %,,,,,,,,8.0,,,49.8,,,,,,42.2,,,,,,,,,7.402938,93.0
TSPAN_CD_ALL,NiTiHf,C. Zhao and X. Meng,Modern Physics Letters B,Microstructure evolution and phase transformation in thermally cycled Ni–Ti–Hf film,2016.0,Ni49.8Ti34.4Hf15.8 %,,,,,,,,15.8,,,49.8,,,,,,34.4,,,,,,,,,8.089572,121.0
TSPAN_CD_ALL,NiTiHf,F. Dalle; G. Despert; P. Vermaut; R. Portier; A. Dezellus; P. Plaindoux and P. Ochin,Materials Science and Engineering: A,Ni49.8Ti42.2Hf8 shape memory alloy strips production by the twin roll casting technique,2003.0,Ni49.8Ti42.2Hf8.0 %,,,,,,,,8.0,,,49.8,,,,,,42.2,,,,,,,,,7.402938,93.0
TSPAN_CD_ALL,NiTiHf,J. Frenzel; A. Wieczorek; I. Opahle; B. Maaß; R. Drautz and G. Eggeler,Acta Materialia,On the effect of alloy composition on martensite start temperatures and latent heats in Ni–Ti-based shape memory alloys,2015.0,Ni49.8Ti48.2Hf2.0 %,,,,,,,,2.0,,,49.8,,,,,,48.2,,,,,,,,,6.874758,78.0
TSPAN_CD_ALL,NiTiHf,J. Frenzel; A. Wieczorek; I. Opahle; B. Maaß; R. Drautz and G. Eggeler,Acta Materialia,On the effect of alloy composition on martensite start temperatures and latent heats in Ni–Ti-based shape memory alloys,2015.0,Ni49.8Ti46.2Hf4.0 %,,,,,,,,4.0,,,49.8,,,,,,46.2,,,,,,,,,7.050818,81.0
TSPAN_CD_ALL,NiTiHf,J. Frenzel; A. Wieczorek; I. Opahle; B. Maaß; R. Drautz and G. Eggeler,Acta Materialia,On the effect of alloy composition on martensite start temperatures and latent heats in Ni–Ti-based shape memory alloys,2015.0,Ni49.8Ti44.2Hf6.0 %,,,,,,,,6.0,,,49.8,,,,,,44.2,,,,,,,,,7.226878,92.0
TSPAN_CD_ALL,NiTiHf,J. Frenzel; A. Wieczorek; I. Opahle; B. Maaß; R. Drautz and G. Eggeler,Acta Materialia,On the effect of alloy composition on martensite start temperatures and latent heats in Ni–Ti-based shape memory alloys,2015.0,Ni49.8Ti42.2Hf8.0 %,,,,,,,,8.0,,,49.8,,,,,,42.2,,,,,,,,,7.402938,92.0
TSPAN_CD_ALL,NiTiHf,J. Frenzel; A. Wieczorek; I. Opahle; B. Maaß; R. Drautz and G. Eggeler,Acta Materialia,On the effect of alloy composition on martensite start temperatures and latent heats in Ni–Ti-based shape memory alloys,2015.0,Ni49.8Ti40.2Hf10.0 %,,,,,,,,10.0,,,49.8,,,,,,40.2,,,,,,,,,7.578998,87.0
TSPAN_CD_ALL,NiTiHf,J. Frenzel; A. Wieczorek; I. Opahle; B. Maaß; R. Drautz and G. Eggeler,Acta Materialia,On the effect of alloy composition on martensite start temperatures and latent heats in Ni–Ti-based shape memory alloys,2015.0,Ni49.8Ti39.2Hf11.0 %,,,,,,,,11.0,,,49.8,,,,,,39.2,,,,,,,,,7.667028,86.0
TSPAN_CD_ALL,NiTiHf,J. Frenzel; A. Wieczorek; I. Opahle; B. Maaß; R. Drautz and G. Eggeler,Acta Materialia,On the effect of alloy composition on martensite start temperatures and latent heats in Ni–Ti-based shape memory alloys,2015.0,Ni49.8Ti35.2Hf15.0 %,,,,,,,,15.0,,,49.8,,,,,,35.2,,,,,,,,,8.019148,80.0
TSPAN_CD_ALL,NiTiHf,J. Frenzel; A. Wieczorek; I. Opahle; B. Maaß; R. Drautz and G. Eggeler,Acta Materialia,On the effect of alloy composition on martensite start temperatures and latent heats in Ni–Ti-based shape memory alloys,2015.0,Ni49.8Ti30.2Hf20.0 %,,,,,,,,20.0,,,49.8,,,,,,30.2,,,,,,,,,8.459298,65.0
TSPAN_CD_ALL,NiTiHf,A. A. Simon,Mechanical Engineering,Shape memory response and microstructural evolution of a severe plastically deformed high temperature shape memory alloy (NiTiHf),2006.0,Ni49.8Ti42.2Hf8.0 %,,,,,,,,8.0,,,49.8,,,,,,42.2,,,,,,,,,7.402938,92.0
TSPAN_CD_ALL,NiTiHf,A. A. Simon,Mechanical Engineering,Shape memory response and microstructural evolution of a severe plastically deformed high temperature shape memory alloy (NiTiHf),2006.0,Ni49.8Ti42.2Hf8.0 %,,,,,,,,8.0,,,49.8,,,,,,42.2,,,,,,,,,7.402938,86.0
TSPAN_CD_ALL,NiTiHf,A. A. Simon,Mechanical Engineering,Shape memory response and microstructural evolution of a severe plastically deformed high temperature shape memory alloy (NiTiHf),2006.0,Ni49.8Ti42.2Hf8.0 %,,,,,,,,8.0,,,49.8,,,,,,42.2,,,,,,,,,7.402938,86.0
TSPAN_CD_ALL,NiTiHf,A. A. Simon,Mechanical Engineering,Shape memory response and microstructural evolution of a severe plastically deformed high temperature shape memory alloy (NiTiHf),2006.0,Ni49.8Ti42.2Hf8.0 %,,,,,,,,8.0,,,49.8,,,,,,42.2,,,,,,,,,7.402938,100.0
TSPAN_CD_ALL,NiTiHf,A. A. Simon,Mechanical Engineering,Shape memory response and microstructural evolution of a severe plastically deformed high temperature shape memory alloy (NiTiHf),2006.0,Ni49.8Ti42.2Hf8.0 %,,,,,,,,8.0,,,49.8,,,,,,42.2,,,,,,,,,7.402938,49.0
TSPAN_CD_ALL,NiTiHf,A. A. Simon,Mechanical Engineering,Shape memory response and microstructural evolution of a severe plastically deformed high temperature shape memory alloy (NiTiHf),2006.0,Ni49.8Ti42.2Hf8.0 %,,,,,,,,8.0,,,49.8,,,,,,42.2,,,,,,,,,7.402938,53.0
TSPAN_CD_ALL,NiTiHf,A. A. Simon,Mechanical Engineering,Shape memory response and microstructural evolution of a severe plastically deformed high temperature shape memory alloy (NiTiHf),2006.0,Ni49.8Ti42.2Hf8.0 %,,,,,,,,8.0,,,49.8,,,,,,42.2,,,,,,,,,7.402938,99.0
TSPAN_CD_ALL,NiTiHf,A. A. Simon,Mechanical Engineering,Shape memory response and microstructural evolution of a severe plastically deformed high temperature shape memory alloy (NiTiHf),2006.0,Ni49.8Ti42.2Hf8.0 %,,,,,,,,8.0,,,49.8,,,,,,42.2,,,,,,,,,7.402938,96.0
TSPAN_CD_ALL,NiTiHf,A. A. Simon,Mechanical Engineering,Shape memory response and microstructural evolution of a severe plastically deformed high temperature shape memory alloy (NiTiHf),2006.0,Ni49.8Ti42.2Hf8.0 %,,,,,,,,8.0,,,49.8,,,,,,42.2,,,,,,,,,7.402938,78.0
TSPAN_CD_ALL,NiTiHf,A. A. Simon,Mechanical Engineering,Shape memory response and microstructural evolution of a severe plastically deformed high temperature shape memory alloy (NiTiHf),2006.0,Ni49.8Ti42.2Hf8.0 %,,,,,,,,8.0,,,49.8,,,,,,42.2,,,,,,,,,7.402938,81.0
TSPAN_CD_ALL,NiTiHf,A. A. Simon,Mechanical Engineering,Shape memory response and microstructural evolution of a severe plastically deformed high temperature shape memory alloy (NiTiHf),2006.0,Ni49.8Ti42.2Hf8.0 %,,,,,,,,8.0,,,49.8,,,,,,42.2,,,,,,,,,7.402938,88.0
TSPAN_CD_ALL,NiTiHf,A. A. Simon,Mechanical Engineering,Shape memory response and microstructural evolution of a severe plastically deformed high temperature shape memory alloy (NiTiHf),2006.0,Ni49.8Ti42.2Hf8.0 %,,,,,,,,8.0,,,49.8,,,,,,42.2,,,,,,,,,7.402938,109.0
TSPAN_CD_ALL,NiTiHf,A. A. Simon,Mechanical Engineering,Shape memory response and microstructural evolution of a severe plastically deformed high temperature shape memory alloy (NiTiHf),2006.0,Ni49.8Ti42.2Hf8.0 %,,,,,,,,8.0,,,49.8,,,,,,42.2,,,,,,,,,7.402938,87.0
TSPAN_CD_ALL,NiTiHf,A. A. Simon,Mechanical Engineering,Shape memory response and microstructural evolution of a severe plastically deformed high temperature shape memory alloy (NiTiHf),2006.0,Ni49.8Ti42.2Hf8.0 %,,,,,,,,8.0,,,49.8,,,,,,42.2,,,,,,,,,7.402938,89.0
TSPAN_CD_ALL,NiTiHf,A. A. Simon,Mechanical Engineering,Shape memory response and microstructural evolution of a severe plastically deformed high temperature shape memory alloy (NiTiHf),2006.0,Ni49.8Ti42.2Hf8.0 %,,,,,,,,8.0,,,49.8,,,,,,42.2,,,,,,,,,7.402938,90.0
TSPAN_CD_ALL,NiTiHf,A. A. Simon,Mechanical Engineering,Shape memory response and microstructural evolution of a severe plastically deformed high temperature shape memory alloy (NiTiHf),2006.0,Ni49.8Ti42.2Hf8.0 %,,,,,,,,8.0,,,49.8,,,,,,42.2,,,,,,,,,7.402938,94.0
TSPAN_CD_ALL,NiTiHf,A. A. Simon,Mechanical Engineering,Shape memory response and microstructural evolution of a severe plastically deformed high temperature shape memory alloy (NiTiHf),2006.0,Ni49.8Ti42.2Hf8.0 %,,,,,,,,8.0,,,49.8,,,,,,42.2,,,,,,,,,7.402938,79.0
TSPAN_CD_ALL,NiTiHf,A. A. Simon,Mechanical Engineering,Shape memory response and microstructural evolution of a severe plastically deformed high temperature shape memory alloy (NiTiHf),2006.0,Ni49.8Ti42.2Hf8.0 %,,,,,,,,8.0,,,49.8,,,,,,42.2,,,,,,,,,7.402938,83.0
TSPAN_CD_ALL,NiTiHf,A. A. Simon,Mechanical Engineering,Shape memory response and microstructural evolution of a severe plastically deformed high temperature shape memory alloy (NiTiHf),2006.0,Ni49.8Ti42.2Hf8.0 %,,,,,,,,8.0,,,49.8,,,,,,42.2,,,,,,,,,7.402938,89.0
TSPAN_CD_ALL,NiTiHf,A. A. Simon,Mechanical Engineering,Shape memory response and microstructural evolution of a severe plastically deformed high temperature shape memory alloy (NiTiHf),2006.0,Ni49.8Ti42.2Hf8.0 %,,,,,,,,8.0,,,49.8,,,,,,42.2,,,,,,,,,7.402938,95.0
TSPAN_CD_ALL,NiTiHf,A. A. Simon,Mechanical Engineering,Shape memory response and microstructural evolution of a severe plastically deformed high temperature shape memory alloy (NiTiHf),2006.0,Ni49.8Ti42.2Hf8.0 %,,,,,,,,8.0,,,49.8,,,,,,42.2,,,,,,,,,7.402938,95.0
TSPAN_CD_ALL,NiTiHf,A. A. Simon,Mechanical Engineering,Shape memory response and microstructural evolution of a severe plastically deformed high temperature shape memory alloy (NiTiHf),2006.0,Ni49.8Ti42.2Hf8.0 %,,,,,,,,8.0,,,49.8,,,,,,42.2,,,,,,,,,7.402938,103.0
TSPAN_CD_ALL,NiTiHf,A. A. Simon,Mechanical Engineering,Shape memory response and microstructural evolution of a severe plastically deformed high temperature shape memory alloy (NiTiHf),2006.0,Ni49.8Ti42.2Hf8.0 %,,,,,,,,8.0,,,49.8,,,,,,42.2,,,,,,,,,7.402938,105.0
TSPAN_CD_ALL,NiTiHf,A. A. Simon,Mechanical Engineering,Shape memory response and microstructural evolution of a severe plastically deformed high temperature shape memory alloy (NiTiHf),2006.0,Ni49.8Ti42.2Hf8.0 %,,,,,,,,8.0,,,49.8,,,,,,42.2,,,,,,,,,7.402938,107.0
TSPAN_CD_ALL,NiTiHf,A. A. Simon,Mechanical Engineering,Shape memory response and microstructural evolution of a severe plastically deformed high temperature shape memory alloy (NiTiHf),2006.0,Ni49.8Ti42.2Hf8.0 %,,,,,,,,8.0,,,49.8,,,,,,42.2,,,,,,,,,7.402938,81.0
TSPAN_CD_ALL,NiTiHf,A. A. Simon,Mechanical Engineering,Shape memory response and microstructural evolution of a severe plastically deformed high temperature shape memory alloy (NiTiHf),2006.0,Ni49.8Ti42.2Hf8.0 %,,,,,,,,8.0,,,49.8,,,,,,42.2,,,,,,,,,7.402938,86.0
TSPAN_CD_ALL,NiTiHf,A. A. Simon,Mechanical Engineering,Shape memory response and microstructural evolution of a severe plastically deformed high temperature shape memory alloy (NiTiHf),2006.0,Ni49.8Ti42.2Hf8.0 %,,,,,,,,8.0,,,49.8,,,,,,42.2,,,,,,,,,7.402938,86.0
TSPAN_CD_ALL,NiTiHf,A. A. Simon,Mechanical Engineering,Shape memory response and microstructural evolution of a severe plastically deformed high temperature shape memory alloy (NiTiHf),2006.0,Ni49.8Ti42.2Hf8.0 %,,,,,,,,8.0,,,49.8,,,,,,42.2,,,,,,,,,7.402938,87.0
TSPAN_CD_ALL,NiTiHf,A. Manca; A. V. Shelyakov and G. Airoldi,Materials Transactions,Ageing in Parent Phase and Martensite Stabilization in a Ni50Ti30Hf20 Alloy,2003.0,Ni50.0Ti30.0Hf20.0 %,,,,,,,,20.0,,,50.0,,,,,,30.0,,,,,,,,,8.4681,85.0
TSPAN_CD_ALL,NiTiHf,A. Manca; A. V. Shelyakov and G. Airoldi,Materials Transactions,Ageing in Parent Phase and Martensite Stabilization in a Ni50Ti30Hf20 Alloy,2003.0,Ni50.0Ti30.0Hf20.0 %,,,,,,,,20.0,,,50.0,,,,,,30.0,,,,,,,,,8.4681,87.0
TSPAN_CD_ALL,NiTiHf,A. Manca; A. V. Shelyakov and G. Airoldi,Materials Transactions,Ageing in Parent Phase and Martensite Stabilization in a Ni50Ti30Hf20 Alloy,2003.0,Ni50.0Ti30.0Hf20.0 %,,,,,,,,20.0,,,50.0,,,,,,30.0,,,,,,,,,8.4681,85.0
TSPAN_CD_ALL,NiTiHf,A. Manca; A. V. Shelyakov and G. Airoldi,Materials Transactions,Ageing in Parent Phase and Martensite Stabilization in a Ni50Ti30Hf20 Alloy,2003.0,Ni50.0Ti30.0Hf20.0 %,,,,,,,,20.0,,,50.0,,,,,,30.0,,,,,,,,,8.4681,84.0
TSPAN_CD_ALL,NiTiHf,A. Manca; A. V. Shelyakov and G. Airoldi,Materials Transactions,Ageing in Parent Phase and Martensite Stabilization in a Ni50Ti30Hf20 Alloy,2003.0,Ni50.0Ti30.0Hf20.0 %,,,,,,,,20.0,,,50.0,,,,,,30.0,,,,,,,,,8.4681,86.0
TSPAN_CD_ALL,NiTiHf,A. Manca; A. V. Shelyakov and G. Airoldi,Materials Transactions,Ageing in Parent Phase and Martensite Stabilization in a Ni50Ti30Hf20 Alloy,2003.0,Ni50.0Ti30.0Hf20.0 %,,,,,,,,20.0,,,50.0,,,,,,30.0,,,,,,,,,8.4681,84.0
TSPAN_CD_ALL,NiTiHf,A. Manca; A. V. Shelyakov and G. Airoldi,Materials Transactions,Ageing in Parent Phase and Martensite Stabilization in a Ni50Ti30Hf20 Alloy,2003.0,Ni50.0Ti30.0Hf20.0 %,,,,,,,,20.0,,,50.0,,,,,,30.0,,,,,,,,,8.4681,86.0
TSPAN_CD_ALL,NiTiHf,R. Santamarta; A. Pasko; J. Pons; E. Cesari and P. Ochin,Materials Transactions,Crystallization in partially amorphous Ni50Ti32Hf18 melt spun ribbon,2004.0,Ni50.0Ti32.0Hf18.0 %,,,,,,,,18.0,,,50.0,,,,,,32.0,,,,,,,,,8.29204,73.0
TSPAN_CD_ALL,NiTiHf,R. Santamarta; A. Pasko; J. Pons; E. Cesari and P. Ochin,Materials Transactions,Crystallization in partially amorphous Ni50Ti32Hf18 melt spun ribbon,2004.0,Ni50.0Ti32.0Hf18.0 %,,,,,,,,18.0,,,50.0,,,,,,32.0,,,,,,,,,8.29204,55.0
TSPAN_CD_ALL,NiTiHf,R. Santamarta; A. Pasko; J. Pons; E. Cesari and P. Ochin,Materials Transactions,Crystallization in partially amorphous Ni50Ti32Hf18 melt spun ribbon,2004.0,Ni50.0Ti32.0Hf18.0 %,,,,,,,,18.0,,,50.0,,,,,,32.0,,,,,,,,,8.29204,58.0
TSPAN_CD_ALL,NiTiHf,R. Santamarta; A. Pasko; J. Pons; E. Cesari and P. Ochin,Materials Transactions,Crystallization in partially amorphous Ni50Ti32Hf18 melt spun ribbon,2004.0,Ni50.0Ti32.0Hf18.0 %,,,,,,,,18.0,,,50.0,,,,,,32.0,,,,,,,,,8.29204,60.0
TSPAN_CD_ALL,NiTiHf,R. Santamarta; A. Pasko; J. Pons; E. Cesari and P. Ochin,Materials Transactions,Crystallization in partially amorphous Ni50Ti32Hf18 melt spun ribbon,2004.0,Ni50.0Ti32.0Hf18.0 %,,,,,,,,18.0,,,50.0,,,,,,32.0,,,,,,,,,8.29204,61.0
TSPAN_CD_ALL,NiTiHf,R. Santamarta; A. Pasko; J. Pons; E. Cesari and P. Ochin,Materials Transactions,Crystallization in partially amorphous Ni50Ti32Hf18 melt spun ribbon,2004.0,Ni50.0Ti32.0Hf18.0 %,,,,,,,,18.0,,,50.0,,,,,,32.0,,,,,,,,,8.29204,60.0
TSPAN_CD_ALL,NiTiHf,R. Santamarta; A. Pasko; J. Pons; E. Cesari and P. Ochin,Materials Transactions,Crystallization in partially amorphous Ni50Ti32Hf18 melt spun ribbon,2004.0,Ni50.0Ti32.0Hf18.0 %,,,,,,,,18.0,,,50.0,,,,,,32.0,,,,,,,,,8.29204,57.0
TSPAN_CD_ALL,NiTiHf,R. Santamarta; A. Pasko; J. Pons; E. Cesari and P. Ochin,Materials Transactions,Crystallization in partially amorphous Ni50Ti32Hf18 melt spun ribbon,2004.0,Ni50.0Ti32.0Hf18.0 %,,,,,,,,18.0,,,50.0,,,,,,32.0,,,,,,,,,8.29204,59.0
TSPAN_CD_ALL,NiTiHf,R. Santamarta; A. Pasko; J. Pons; E. Cesari and P. Ochin,Materials Transactions,Crystallization in partially amorphous Ni50Ti32Hf18 melt spun ribbon,2004.0,Ni50.0Ti32.0Hf18.0 %,,,,,,,,18.0,,,50.0,,,,,,32.0,,,,,,,,,8.29204,77.0
TSPAN_CD_ALL,NiTiHf,X. L. Meng; W. Cai; F. Chen and L. C. Zhao,Scripta Materialia,Effect of aging on martensitic transformation and microstructure in Ni-rich TiNiHf shape memory alloy,2006.0,Ni50.0Ti30.0Hf20.0 %,,,,,,,,20.0,,,50.0,,,,,,30.0,,,,,,,,,8.4681,93.0
TSPAN_CD_ALL,NiTiHf,R. Soares and W. B. Castro,Materials Science Forum,Effect of Cooling Rate on the Transformation Temperatures of Ni50Ti36Hf14 Melt Spun Ribbons,2018.0,Ni50.0Ti36.0Hf14.0 %,,,,,,,,14.0,,,50.0,,,,,,36.0,,,,,,,,,7.93992,75.0
TSPAN_CD_ALL,NiTiHf,R. Soares and W. B. Castro,Materials Science Forum,Effect of Cooling Rate on the Transformation Temperatures of Ni50Ti36Hf14 Melt Spun Ribbons,2018.0,Ni50.0Ti36.0Hf14.0 %,,,,,,,,14.0,,,50.0,,,,,,36.0,,,,,,,,,7.93992,86.0
TSPAN_CD_ALL,NiTiHf,R. Soares and W. B. Castro,Materials Science Forum,Effect of Cooling Rate on the Transformation Temperatures of Ni50Ti36Hf14 Melt Spun Ribbons,2018.0,Ni50.0Ti36.0Hf14.0 %,,,,,,,,14.0,,,50.0,,,,,,36.0,,,,,,,,,7.93992,91.0
TSPAN_CD_ALL,NiTiHf,S. Kang; H.-J. Im and T.-H. Nam,Journal of the Korean Institute of Metals and Materials(South Korea),Effect of Hf-content on phase transformation behavior and microstructures of Ti-Ni-Hf shape memory alloys,1999.0,Ni50.0Ti48.0Hf2.0 %,,,,,,,,2.0,,,50.0,,,,,,48.0,,,,,,,,,6.88356,61.0
TSPAN_CD_ALL,NiTiHf,S. Kang; H.-J. Im and T.-H. Nam,Journal of the Korean Institute of Metals and Materials(South Korea),Effect of Hf-content on phase transformation behavior and microstructures of Ti-Ni-Hf shape memory alloys,1999.0,Ni50.0Ti45.0Hf5.0 %,,,,,,,,5.0,,,50.0,,,,,,45.0,,,,,,,,,7.14765,85.0
TSPAN_CD_ALL,NiTiHf,S. Kang; H.-J. Im and T.-H. Nam,Journal of the Korean Institute of Metals and Materials(South Korea),Effect of Hf-content on phase transformation behavior and microstructures of Ti-Ni-Hf shape memory alloys,1999.0,Ni50.0Ti40.0Hf10.0 %,,,,,,,,10.0,,,50.0,,,,,,40.0,,,,,,,,,7.5878,86.0
TSPAN_CD_ALL,NiTiHf,S. Kang; H.-J. Im and T.-H. Nam,Journal of the Korean Institute of Metals and Materials(South Korea),Effect of Hf-content on phase transformation behavior and microstructures of Ti-Ni-Hf shape memory alloys,1999.0,Ni50.0Ti35.0Hf15.0 %,,,,,,,,15.0,,,50.0,,,,,,35.0,,,,,,,,,8.02795,47.0
TSPAN_CD_ALL,NiTiHf,S. Kang; H.-J. Im and T.-H. Nam,Journal of the Korean Institute of Metals and Materials(South Korea),Effect of Hf-content on phase transformation behavior and microstructures of Ti-Ni-Hf shape memory alloys,1999.0,Ni50.0Ti30.0Hf20.0 %,,,,,,,,20.0,,,50.0,,,,,,30.0,,,,,,,,,8.4681,100.0
TSPAN_CD_ALL,NiTiHf,R. L. Soares and W. B. d. Castro,REM-International Engineering Journal,Effects of composition on transformation temperatures and microstructure of Ni-Ti-Hf shape memory alloys,2019.0,Ni50.0Ti42.0Hf8.0 %,,,,,,,,8.0,,,50.0,,,,,,42.0,,,,,,,,,7.41174,109.0
TSPAN_CD_ALL,NiTiHf,R. L. Soares and W. B. d. Castro,REM-International Engineering Journal,Effects of composition on transformation temperatures and microstructure of Ni-Ti-Hf shape memory alloys,2019.0,Ni50.0Ti39.0Hf11.0 %,,,,,,,,11.0,,,50.0,,,,,,39.0,,,,,,,,,7.67583,123.0
TSPAN_CD_ALL,NiTiHf,R. L. Soares and W. B. d. Castro,REM-International Engineering Journal,Effects of composition on transformation temperatures and microstructure of Ni-Ti-Hf shape memory alloys,2019.0,Ni50.0Ti36.0Hf14.0 %,,,,,,,,14.0,,,50.0,,,,,,36.0,,,,,,,,,7.93992,98.0
TSPAN_CD_ALL,NiTiHf,R. L. Soares and W. B. d. Castro,REM-International Engineering Journal,Effects of composition on transformation temperatures and microstructure of Ni-Ti-Hf shape memory alloys,2019.0,Ni50.0Ti33.0Hf17.0 %,,,,,,,,17.0,,,50.0,,,,,,33.0,,,,,,,,,8.20401,108.0
TSPAN_CD_ALL,NiTiHf,R. L. Soares and W. B. d. Castro,REM-International Engineering Journal,Effects of composition on transformation temperatures and microstructure of Ni-Ti-Hf shape memory alloys,2019.0,Ni50.0Ti30.0Hf20.0 %,,,,,,,,20.0,,,50.0,,,,,,30.0,,,,,,,,,8.4681,114.0
TSPAN_CD_ALL,NiTiHf,N. A. Ley and M. L. Young,,Effects of Thermo-Mechanical Processing on Precipitate Evolution in Equiatomic and Ni-lean NiTiHf High Temperature Shape Memory Alloys,2019.0,Ni50.0Ti40.0Hf10.0 %,,,,,,,,10.0,,,50.0,,,,,,40.0,,,,,,,,,7.5878,99.0
TSPAN_CD_ALL,NiTiHf,N. A. Ley and M. L. Young,,Effects of Thermo-Mechanical Processing on Precipitate Evolution in Equiatomic and Ni-lean NiTiHf High Temperature Shape Memory Alloys,2019.0,Ni50.0Ti40.0Hf10.0 %,,,,,,,,10.0,,,50.0,,,,,,40.0,,,,,,,,,7.5878,60.0
TSPAN_CD_ALL,NiTiHf,N. A. Ley and M. L. Young,,Effects of Thermo-Mechanical Processing on Precipitate Evolution in Equiatomic and Ni-lean NiTiHf High Temperature Shape Memory Alloys,2019.0,Ni50.0Ti40.0Hf10.0 %,,,,,,,,10.0,,,50.0,,,,,,40.0,,,,,,,,,7.5878,69.0
TSPAN_CD_ALL,NiTiHf,N. Kuranova; A. Pushin; A. Uksusnikov; E. Belosludtseva; N. Kourov; T. Kuntsevich and V. Pushin,Technical Physics,Fine structure and mechanical properties of the shape-memory Ni50Ti32Hf18 alloy rapidly quenched by spinning,2017.0,Ni50.0Ti32.0Hf18.0 %,,,,,,,,18.0,,,50.0,,,,,,32.0,,,,,,,,,8.29204,93.0
TSPAN_CD_ALL,NiTiHf,M. A. Azeem and D. Dye,Intermetallics,In situ evaluation of the transformation behaviour of NiTi-based high temperature shape memory alloys,2014.0,Ni50.0Ti35.0Hf15.0 %,,,,,,,,15.0,,,50.0,,,,,,35.0,,,,,,,,,8.02795,69.0
TSPAN_CD_ALL,NiTiHf,M. A. Azeem and D. Dye,Intermetallics,In situ evaluation of the transformation behaviour of NiTi-based high temperature shape memory alloys,2014.0,Ni50.0Ti35.0Hf15.0 %,,,,,,,,15.0,,,50.0,,,,,,35.0,,,,,,,,,8.02795,103.0
TSPAN_CD_ALL,NiTiHf,M. A. Azeem and D. Dye,Intermetallics,In situ evaluation of the transformation behaviour of NiTi-based high temperature shape memory alloys,2014.0,Ni50.0Ti35.0Hf15.0 %,,,,,,,,15.0,,,50.0,,,,,,35.0,,,,,,,,,8.02795,104.0
TSPAN_CD_ALL,NiTiHf,M. A. Azeem and D. Dye,Intermetallics,In situ evaluation of the transformation behaviour of NiTi-based high temperature shape memory alloys,2014.0,Ni50.0Ti35.0Hf15.0 %,,,,,,,,15.0,,,50.0,,,,,,35.0,,,,,,,,,8.02795,105.0
TSPAN_CD_ALL,NiTiHf,M. A. Azeem and D. Dye,Intermetallics,In situ evaluation of the transformation behaviour of NiTi-based high temperature shape memory alloys,2014.0,Ni50.0Ti35.0Hf15.0 %,,,,,,,,15.0,,,50.0,,,,,,35.0,,,,,,,,,8.02795,105.0
TSPAN_CD_ALL,NiTiHf,M. A. Azeem and D. Dye,Intermetallics,In situ evaluation of the transformation behaviour of NiTi-based high temperature shape memory alloys,2014.0,Ni50.0Ti35.0Hf15.0 %,,,,,,,,15.0,,,50.0,,,,,,35.0,,,,,,,,,8.02795,106.0
TSPAN_CD_ALL,NiTiHf,S. H. Hong; J. T. Kim; H. J. Park; Y. S. Kim; J. Y. Suh; Y. S. Na; K. R. Lim; C. H. Shim; J. M. Park and K. B. Kim,Journal of Alloys and Compounds,Influence of Zr content on phase formation; transition and mechanical behavior of Ni-Ti-Hf-Zr high temperature shape memory alloys,2017.0,Ni50.0Ti38.0Hf12.0 %,,,,,,,,12.0,,,50.0,,,,,,38.0,,,,,,,,,7.76386,147.0
TSPAN_CD_ALL,NiTiHf,P. Olier; J. C. Brachet; J. L. Bechade; C. Foucher and G. Guenin,Journal de Physique IV,Investigation of Transformation Temperatures Microstructure and Shape Memory Properties of NiTi; NiTiZr and NiTiHf Alloys,1995.0,Ni50.0Ti40.0Hf10.0 %,,,,,,,,10.0,,,50.0,,,,,,40.0,,,,,,,,,7.5878,78.0
TSPAN_CD_ALL,NiTiHf,P. Olier; J. C. Brachet; J. L. Bechade; C. Foucher and G. Guenin,Journal de Physique IV,Investigation of Transformation Temperatures Microstructure and Shape Memory Properties of NiTi; NiTiZr and NiTiHf Alloys,1995.0,Ni50.0Ti38.0Hf12.0 %,,,,,,,,12.0,,,50.0,,,,,,38.0,,,,,,,,,7.76386,72.0
TSPAN_CD_ALL,NiTiHf,P. Olier; J. C. Brachet; J. L. Bechade; C. Foucher and G. Guenin,Journal de Physique IV,Investigation of Transformation Temperatures Microstructure and Shape Memory Properties of NiTi; NiTiZr and NiTiHf Alloys,1995.0,Ni50.0Ti38.0Hf12.0 %,,,,,,,,12.0,,,50.0,,,,,,38.0,,,,,,,,,7.76386,83.0
TSPAN_CD_ALL,NiTiHf,P. Olier; J. C. Brachet; J. L. Bechade; C. Foucher and G. Guenin,Journal de Physique IV,Investigation of Transformation Temperatures Microstructure and Shape Memory Properties of NiTi; NiTiZr and NiTiHf Alloys,1995.0,Ni50.0Ti35.0Hf15.0 %,,,,,,,,15.0,,,50.0,,,,,,35.0,,,,,,,,,8.02795,75.0
TSPAN_CD_ALL,NiTiHf,S. Besseghini; E. Villa and A. Tuissi,Materials Science and Engineering: A,Ni-Ti-Hf shape memory alloy: effect of aging and thermal cycling,1999.0,Ni50.0Ti40.0Hf10.0 %,,,,,,,,10.0,,,50.0,,,,,,40.0,,,,,,,,,7.5878,97.0
